Repository: gaw008/brickmodel

# 污泥烧结砖：第一性原理研究与反向原料设计

本仓库从 Hermes 的 `research/material-dynamics-v2b2` 分支导入，保留完整的 10 个原始提交；最新模型提交为 `3b501c5`。上传不会改变模型的科学验收状态。

**目前没有砖厂可用的污泥成分窗口，也没有完成完整 virtual world model。所有模型结果只用于研究。**

当前正在按 [完整 Goal 合同](docs/GOAL_BRICK_PHYSICS_SANDBOX.md) 构建独立的 `sludge_sandbox` 物理沙盒。已有来源/材料账目、热化学、气体输运、守恒积分、反应算子和独立账本审计；刚性气相的气体—热量耦合已实际验证。纯水物性适配器与刚性气相导热时空收敛已通过独立复审；分段边界程序和显式理想水汽热量转换也已审核，当前基础及G2模块已通过498项非editable安装测试。完整湿砖的干燥、烧结收缩、冷却应力、公开实验对照及新 CLI/界面仍待完成。最新范围和实际验证见 [Goal 进度](docs/sandbox/GOAL_STATUS.md) 与 [验收矩阵](docs/sandbox/ACCEPTANCE_MATRIX.md)。下文 `sludge-vme` 命令仍属于已有 synthetic 原型，不能当作新沙盒全流程入口。

| 模块 | 内容 | 状态 |
| --- | --- | --- |
| [公开材料研究](experiments/material_design_v2/artifacts/DIRECTION_REPORT.md) | DTU 污泥焚烧灰数据重算、基料依赖、吸水与收缩折衷 | 独立审核通过，仅 Stage1 研究 |
| [B1 反应—输运](experiments/material_dynamics_v2b1/README.md) | 一维等温、固定几何、有限氧库存与局部残碳 | 独立审核通过，仅冻结诊断范围 |
| [B2 给定温度程序](experiments/material_dynamics_v2b2/README.md) | prescribed-temperature 扩展 | 历史审计失败已在 `0634e80` 修复并完成[冻结范围复验](docs/sandbox/research/b2-bound-0634e80/summary.json)；不代表湿砖全周期验证 |
| [早期 VME](docs/MODEL_ARCHITECTURE.md) | 正向/反向求解与 synthetic 筛选框架 | 受限研究原型；不能继承 B1 的审核结论 |

后续更新每 15 分钟由 Codex 自动同步：[同步范围、分支位置与运行条件](docs/research-status/GITHUB_SYNC.md)。

完整审核、失败原始数据、上传核验与复跑方法见 [研究状态说明](docs/research-status/README.md)。早期文档和历史产物中的 pending / PASS 均属于各自提交与范围，应结合独立审核阅读。

---

# Sludge VME MVP

一个可执行的 research-grade 污泥烧结砖 Virtual Materials Engine。它把污泥 composition/mineralogy/thermal properties/particle morphology 当作可设计 fingerprint，在固定 synthetic 页岩/煤矸石基体与固定隧道窑空间边界上运行：

- `L0`：lumped reduced-effective enthalpy ODE + finite-O2-capped multistep Arrhenius + conserved gas inventories + reduced sintering；
- `L1`：21/41-cell half-thickness finite volume + SciPy BDF（失败时 Radau）+ current-pore **molar** concentration Fick transport；
- UQ：power-of-two scrambled Sobol policy samples；
- inverse：physically-realizable Sobol design library → robust constraints → L1 refinement → nondominated Pareto/ranked candidates。

> 重要：本仓库所有示例值和默认阈值都是 synthetic policy/公开公式/显式 unknown interval，不是硕治工厂事实、产品标准、排放标准、合格证据或生产建议。不得把输出直接写入 PLC、窑车、机器人或 recipe；仓库不存在这些接口。

## 运行环境

已针对 Python 3.12、Linux aarch64、1 OCPU/6 GB 设计。Runtime 仅使用 NumPy/SciPy；pytest 只用于开发测试。求解器 `workers=1`，不调用网络、云资源、收费 API 或商业数据库。

## 从干净环境安装

推荐已有 `uv` 的机器：

```bash
uv venv --python /usr/bin/python3.12 .venv
uv pip install --python .venv/bin/python -e '.[dev]'
```

若系统没有 `uv`，请从 Astral 官方 release 安装并核对 checksum；不要写入 PEP 668 system site-packages。依赖版本固定在 `pyproject.toml`/`uv.lock`。

验证安装：

```bash
.venv/bin/sludge-vme --help
.venv/bin/python -m pytest -q
```

## CLI

```bash

# schema/units/source coverage
.venv/bin/sludge-vme validate examples/tiny_synthetic.json

# forward JSON + CSV + Markdown artifacts
.venv/bin/sludge-vme forward examples/tiny_synthetic.json --fidelity L0 --out runs/tiny_L0
.venv/bin/sludge-vme forward examples/tiny_synthetic.json --fidelity L1 --out runs/tiny_L1

# optional forward policy-UQ (2^2 samples)
.venv/bin/sludge-vme forward examples/tiny_synthetic.json --fidelity L0 --uq-power 2 --seed 20260831 --out runs/tiny_L0_uq

# constrained inverse + L1 refinement + Pareto
.venv/bin/sludge-vme inverse examples/tiny_synthetic.json --budget tiny --seed 20260831 --out runs/tiny_inverse

# 非空目录默认拒绝；只有明确要求时才保留旧目录为 rollback 后原子替换
.venv/bin/sludge-vme forward examples/tiny_synthetic.json --fidelity L0 --out runs/tiny_L0 --overwrite

# content hash / conservation / bound / Pareto checks
.venv/bin/sludge-vme verify runs/tiny_L0 --strict
.venv/bin/sludge-vme verify runs/tiny_L1 --strict
.venv/bin/sludge-vme verify runs/tiny_inverse --strict

# source/unknown registry and target resource benchmark
.venv/bin/sludge-vme sources
.venv/bin/sludge-vme benchmark examples/tiny_synthetic.json --out runs/benchmark
```

Exit codes：`0` 成功；`2` schema/validation（含 malformed top-level/kiln/profile/inverse container，无 traceback）；`3` solver/conservation/inverse；`4` hard coverage（保留）；`5` resource budget；`10` internal I/O。L0/L1/inverse/benchmark 的 runtime solver exception 都会原子写入 structured-failure artifact；它只含固定 stage/reason 和 allowlisted exception category，绝不序列化 exception mess

# Areias 2019 热值、热分析与试样对应

实际核读方法、表22与结果段落；原页渲染及哈希见 provenance.json。facts.json 保留原单位、原字符串、方法气氛、样品与缺项，没有运行模型或拟合动力学。

表22的实验室加灰泥 PCS/PCI 分别报道为1158/1030 kcal/kg，采集泥为2691/2474 kcal/kg。点按原文葡语千位分隔解释，原字符串保留。100°C/24h样品预处理、约1g、100 mesh筛分、氧弹35 atm有原文依据；压力表压/绝压、独立干基校正、热值校准、PCI计算、重复与误差未知。未确认cal定义，未换算J/kg。这些热值不能直接代替伪组分生成能、各反应热或真实窑炉节能率。

TG/DSC方法为N2、10°C/min、报告0–1200°C；三批未在实验室加灰的采集泥有明确日期及Figures38–40，实验室处理泥为Figure41。原文将300°C事件解释为有机物氧化，但没有在该方法段提供氧来源；不得自行改为空气、把氮气实验拟合成耗氧反应，或断言原文气氛错误。流量、TG具体制样、实验误差等仍未知。

TG/MS另为450°C等温、He 100mL/min、70eV电子电离。它与TG/DSC是不同实验；m/z44可能包含CO2与有机碎片，没有校准不能变成CO2摩尔产率。膨胀仪为约10mm圆柱、2g、5%成型水、10K/min、一件/样；方法上限1050°C与结果文字1100°C冲突，气氛、载荷、试件高度未知。

目前正面可用的对应关系是同篇研究三批采集泥的日期、XRF表与TG/DSC图对应；它支持后续按批次检查，不证明同一试验分样或全部制样相同。三批只有一个报告升温速率，不能冒充多速率动力学验证。处理泥、热值和Table21的确切批次链接未建立，不能强制拼接。

下一步应保留上述批次身份，核查Figures38–40实际坐标与原始数据可得性，再决定是否建立有读图误差的观测数据。单条TG失重曲线不足以唯一分解水、气体、炭与矿物反应；曲线数字化也不会自动解决同材料热化学、产物和烧结本构缺口。

File: data/sandbox/research/areias2019/thermal/facts.json
{
  "schema_version": 1,
  "source_id": "areias2019-uenf-doctoral-thesis",
  "classification": "measured_public_data_candidate",
  "material_qualified": false,
  "runtime_admission": false,
  "training_eligible": false,
  "calorimetry": {
    "method_location": {
      "section": "3.2.3",
      "pdf_pages": [
        74,
        75
      ],
      "printed_pages": [
        71,
        72
      ]
    },
    "table_location": {
      "table": 22,
      "pdf_page": 96,
      "printed_page": 93
    },
    "instrument_reported": "Plain Jacket Oxygen model 1341",
    "institution": "UENF/LZNA/CCTA",
    "sample_preparation": {
      "oven_c": 100,
      "duration_h": 24,
      "sieve_mesh": 100,
      "sample_mass_g_approx": 1
    },
    "oxygen_pressure_reported_atm": 35,
    "pressure_absolute_or_gauge": null,
    "calorimeter_water_l": 2,
    "method_manual": "instrument manual referenced but not independently read",
    "rows": [
      {
        "sample_label": "Lodo de ETE inertizado",
        "sample_identity": "laboratory-limed sludge; matched raw lot not specified",
        "PCS_raw": "1.158kcal/kg",
        "PCI_raw": "1.030kcal/kg",
        "PCS_parsed_kcal_per_kg": 1158,
        "PCI_parsed_kcal_per_kg": 1030
      },
      {
        "sample_label": "Lodo de ETE bruto",
        "sample_identity": "collected sludge before laboratory treatment; lot and precollection lime exposure unresolved",
        "PCS_raw": "2.691kcal/kg",
        "PCI_raw": "2.474kcal/kg",
        "PCS_parsed_kcal_per_kg": 2691,
        "PCI_parsed_kcal_per_kg": 2474
      }
    ],
    "numeric_parsing": "Dot parsed as Portuguese thousands separator; decimal comma occurs on same printed page. Original strings retained.",
    "kcal_definition": null,
    "converted_J_per_kg": null,
    "reported_mass_basis": "kcal/kg; sample oven preparation known, separate dry-basis correction not reported in inspected method",
    "PCI_calculation_method": null,
    "PCS_calibration_corrections": null,
    "replicates": null,
    "experimental_uncertainty": null,
    "inference_limit": "Heating values alone do not identify pseudocomponent formation energies, product stoichiometry, rate laws or kiln fuel saving."
  },
  "tg_ms": {
    "location": {
      "section": "3.2.4",
      "pdf_page": 75,
      "printed_page": 72
    },
    "instrument": "TG Q5000ir (TA Instruments) + Balzers Thermostar",
    "temperature_c_reported_isothermal": 450,
    "gas": "He",
    "gas_flow_ml_min": 100,
    "flow_reference_conditions": null,
    "electron_ionization_eV": 70,
    "figures": [
      33,
      34
    ],
    "identified_signal_scope": "ion fragment currents; no calibrated molar yields extracted",
    "limitation": "m/z 44 is not a unique CO2 concentration; source results also discuss organic fragmentation."
  },
  "tg_dsc": {
    "location": {
      "section": "3.2.6",
      "pdf_page": 76,
      "printed_page": 73
    },
    "instrument": "TA Instruments SDT 2960",
    "institution": "USP/EEL/DEMAR",
    "temperature_range_c_reported": [
      0,
      1200
    ],
    "heating_rate_c_min": 10,
    "atmosphere_reported": "N2",
    "flow_rate": null,
    "sample_mass": null,
    "sample_preconditioning_specific_to_TG": null,
    "replicates": null,
    "experimental_uncertainty": null,
    "sample_curve_map_location": {
      "pdf_pages": [
        102,
        103,
        104,
        105
      ],
      "printed_pages": [
        99,
        100,
        101,
        102
      ]
    },
    "curves": [
      {
        "figure": 37,
        "sample": "ceramic body material",
        "printed_page": 99,
        "pdf_page": 102
      },
      {
        "figure": 38,
        "sample": "collected sludge lot 1",
        "collection_date": "2016-12-13",
        "laboratory_liming": false,
        "printed_page": 100,
        "pdf_page": 103
      },
      {
        "figure": 39,
        "sample": "collected sludge lot 2",
        "collection_date": "2017-02-16",
        "laboratory_liming": false,
        "printed_page": 100,
        "pdf_page": 103
      },
      {
        "figure": 40,
        "sample": "collected sludge lot 3",
        "collection_date": "2017-04-27",
        "laboratory_liming": false,
        "printed_page": 101,
        "pdf_page": 104
      },
      {
        "figure": 41,
        "sample": "sludge limed in laboratory after collection",
        "matched_raw_lot": null,
        "printed_page": 102,
        "pdf_page": 105
      }
    ],
    "precollection_lime_exposure": "unknown; lack of laboratory liming does not establish never-treated sludge",
    "curve_data_status": "not digitized in this record",
    "mechanism_ambiguity": {
      "location": {
        "pdf_page": 104,
        "printed_page": 101
      },
      "reported_interpretation": "organic matter oxidation near 300 C",
      "method_atmosphere": "N2",
      "assessment": "Unresolved mechanism/oxygen-source mismatch; retain source wording without upgrading it to an air oxidation law or assuming the atmosphere is wrong."
    },
    "validation_split_limit": "Three collection lots can support distinct-batch checks only after sample/basis matching. All use one reported heating rate; no independent heating-rate validation established."
  },
  "dilatometry": {
    "location": {
      "section": "3.2.5",
      "pdf_page": 75,
      "printed_page": 72
    },
    "instrument": "Netzsch DIL 402",
    "sample_mass_g_reported": 2,
    "forming_moisture_percent": 5,
    "moisture_basis": null,
    "geometry": "pressed cylinder",
    "diameter_mm_approx": 10,
    "height_mm": null,
    "heating_rate_K_min": 10,
    "maximum_temperature_c_reported_method": 1050,
    "specimens_per_sample": 1,
    "atmosphere": null,
    "load": null,
    "figures": [
      35,
      36
    ],
    "scope": "total axial length response, not qualified free-sintering kinetics or three-dimensional shrinkage",
    "temperature_conflict": "Results text printed p97 discusses shrinkage to 1100 C; method p72 states 1050 C. Unresolved; no inferred extension."
  },
  "not_performed": [
    "TG/DSC curve digitization",
    "DSC baseline correction or enthalpy integration",
    "reaction kinetics fitting",
    "conversion of ion current to species inventories",
    "cross-year parameter transfer",
    "material admission"
  ]
}

File: data/sandbox/research/areias2019/thermal/provenance.json
{
  "source_id": "areias2019-uenf-doctoral-thesis",
  "parent_source": "../source.json",
  "read_methods": [
    "scoped pdftotext -layout",
    "actual visual inspection of all six listed rendered pages"
  ],
  "visually_read_pdf_pages_one_based": [
    74,
    75,
    76,
    96,
    102,
    105
  ],
  "additional_text_read_printed_pages": [
    92,
    94,
    97,
    98,
    100,
    101
  ],
  "render_command_template": "pdftoppm -f PAGE -l PAGE -singlefile -scale-to 1500 -png thesis.pdf thermal-pagePAGE",
  "assets": [
    {
      "path": "runs/sandbox/source-cache/areias2019-20260907/thesis.pdf",
      "bytes": 4086069,
      "sha256": "25fdc22871243cd8b1ffde042e53a8afc6ddb32f3a80ded535108c4d722c857d"
    },
    {
      "path": "runs/sandbox/source-cache/areias2019-20260907/thesis.txt",
      "bytes": 300007,
      "sha256": "b26b749133acf8be7c5554553ee328bb8f1c45c3d27407f5af5130d43423bde8"
    },
    {
      "path": "runs/sandbox/source-cache/areias2019-20260907/thermal-page74.png",
      "bytes": 235276,
      "sha256": "8db90a3057dd16e263bba9f9200a9adf7b925cbc442702967a3c085f92b83748"
    },
    {
      "path": "runs/sandbox/source-cache/areias2019-20260907/thermal-page75.png",
      "bytes": 396728,
      "sha256": "b411aa2ef9efde2951a3a866328f6887ce6672b329a9f4a42115370edf7783ee"
    },
    {
      "path": "runs/sandbox/source-cache/areias2019-20260907/thermal-page76.png",
      "bytes": 214547,
      "sha256": "67cb6fd205061b9c3f00ff3b631b0937feef4d884ea6bce4bf11077dd1c6d652"
    },
    {
      "path": "runs/sandbox/source-cache/areias2019-20260907/thermal-page96.png",
      "bytes": 252741,
      "sha256": "6ffcdc26b9f0c1e12704320366c026bc10ea7c22b254d04f6af233875afde323"
    },
    {
      "path": "runs/sandbox/source-cache/areias2019-20260907/thermal-page102.png",
      "bytes": 220937,
      "sha256": "cff3b93827224856d5e6c183b82cf0bdd322df581a1aee4b65cf32047dd49093"
    },
    {
      "path": "runs/sandbox/source-cache/areias2019-20260907/thermal-page105.png",
      "bytes": 173003,
      "sha256": "c0a5260444af97a1122f30c5193d8b5da7a49e03810f0b73b3613a0b955a55d8"
    }
  ],
  "redistribution": "No explicit licence verified. All source text and renders remain ignored cache; no raw pages committed."
}
