Repository: gaw008/brickmodel

# 污泥烧结砖：第一性原理研究与反向原料设计

本仓库从 Hermes 的 `research/material-dynamics-v2b2` 分支导入，保留完整的 10 个原始提交；最新模型提交为 `3b501c5`。上传不会改变模型的科学验收状态。

**目前没有砖厂可用的污泥成分窗口，也没有完成完整 virtual world model。所有模型结果只用于研究。**

当前正在按 [完整 Goal 合同](docs/GOAL_BRICK_PHYSICS_SANDBOX.md) 构建独立的 `sludge_sandbox` 物理沙盒。已有来源/材料账目、热化学、气体输运、守恒积分、反应算子和独立账本审计；刚性气相的气体—热量耦合已实际验证。纯水物性适配器与刚性气相导热时空收敛已通过独立复审；分段边界程序和显式理想水汽热量转换也已审核，当前基础及G2模块已通过498项非editable安装测试。完整湿砖的干燥、烧结收缩、冷却应力、公开实验对照及新 CLI/界面仍待完成。最新范围和实际验证见 [Goal 进度](docs/sandbox/GOAL_STATUS.md) 与 [验收矩阵](docs/sandbox/ACCEPTANCE_MATRIX.md)。下文 `sludge-vme` 命令仍属于已有 synthetic 原型，不能当作新沙盒全流程入口。

| 模块 | 内容 | 状态 |
| --- | --- | --- |
| [公开材料研究](experiments/material_design_v2/artifacts/DIRECTION_REPORT.md) | DTU 污泥焚烧灰数据重算、基料依赖、吸水与收缩折衷 | 独立审核通过，仅 Stage1 研究 |
| [B1 反应—输运](experiments/material_dynamics_v2b1/README.md) | 一维等温、固定几何、有限氧库存与局部残碳 | 独立审核通过，仅冻结诊断范围 |
| [B2 给定温度程序](experiments/material_dynamics_v2b2/README.md) | prescribed-temperature 扩展 | 历史审计失败已在 `0634e80` 修复并完成[冻结范围复验](docs/sandbox/research/b2-bound-0634e80/summary.json)；不代表湿砖全周期验证 |
| [早期 VME](docs/MODEL_ARCHITECTURE.md) | 正向/反向求解与 synthetic 筛选框架 | 受限研究原型；不能继承 B1 的审核结论 |

后续更新每 15 分钟由 Codex 自动同步：[同步范围、分支位置与运行条件](docs/research-status/GITHUB_SYNC.md)。

完整审核、失败原始数据、上传核验与复跑方法见 [研究状态说明](docs/research-status/README.md)。早期文档和历史产物中的 pending / PASS 均属于各自提交与范围，应结合独立审核阅读。

---

# Sludge VME MVP

一个可执行的 research-grade 污泥烧结砖 Virtual Materials Engine。它把污泥 composition/mineralogy/thermal properties/particle morphology 当作可设计 fingerprint，在固定 synthetic 页岩/煤矸石基体与固定隧道窑空间边界上运行：

- `L0`：lumped reduced-effective enthalpy ODE + finite-O2-capped multistep Arrhenius + conserved gas inventories + reduced sintering；
- `L1`：21/41-cell half-thickness finite volume + SciPy BDF（失败时 Radau）+ current-pore **molar** concentration Fick transport；
- UQ：power-of-two scrambled Sobol policy samples；
- inverse：physically-realizable Sobol design library → robust constraints → L1 refinement → nondominated Pareto/ranked candidates。

> 重要：本仓库所有示例值和默认阈值都是 synthetic policy/公开公式/显式 unknown interval，不是硕治工厂事实、产品标准、排放标准、合格证据或生产建议。不得把输出直接写入 PLC、窑车、机器人或 recipe；仓库不存在这些接口。

## 运行环境

已针对 Python 3.12、Linux aarch64、1 OCPU/6 GB 设计。Runtime 仅使用 NumPy/SciPy；pytest 只用于开发测试。求解器 `workers=1`，不调用网络、云资源、收费 API 或商业数据库。

## 从干净环境安装

推荐已有 `uv` 的机器：

```bash
uv venv --python /usr/bin/python3.12 .venv
uv pip install --python .venv/bin/python -e '.[dev]'
```

若系统没有 `uv`，请从 Astral 官方 release 安装并核对 checksum；不要写入 PEP 668 system site-packages。依赖版本固定在 `pyproject.toml`/`uv.lock`。

验证安装：

```bash
.venv/bin/sludge-vme --help
.venv/bin/python -m pytest -q
```

## CLI

```bash

# schema/units/source coverage
.venv/bin/sludge-vme validate examples/tiny_synthetic.json

# forward JSON + CSV + Markdown artifacts
.venv/bin/sludge-vme forward examples/tiny_synthetic.json --fidelity L0 --out runs/tiny_L0
.venv/bin/sludge-vme forward examples/tiny_synthetic.json --fidelity L1 --out runs/tiny_L1

# optional forward policy-UQ (2^2 samples)
.venv/bin/sludge-vme forward examples/tiny_synthetic.json --fidelity L0 --uq-power 2 --seed 20260831 --out runs/tiny_L0_uq

# constrained inverse + L1 refinement + Pareto
.venv/bin/sludge-vme inverse examples/tiny_synthetic.json --budget tiny --seed 20260831 --out runs/tiny_inverse

# 非空目录默认拒绝；只有明确要求时才保留旧目录为 rollback 后原子替换
.venv/bin/sludge-vme forward examples/tiny_synthetic.json --fidelity L0 --out runs/tiny_L0 --overwrite

# content hash / conservation / bound / Pareto checks
.venv/bin/sludge-vme verify runs/tiny_L0 --strict
.venv/bin/sludge-vme verify runs/tiny_L1 --strict
.venv/bin/sludge-vme verify runs/tiny_inverse --strict

# source/unknown registry and target resource benchmark
.venv/bin/sludge-vme sources
.venv/bin/sludge-vme benchmark examples/tiny_synthetic.json --out runs/benchmark
```

Exit codes：`0` 成功；`2` schema/validation（含 malformed top-level/kiln/profile/inverse container，无 traceback）；`3` solver/conservation/inverse；`4` hard coverage（保留）；`5` resource budget；`10` internal I/O。L0/L1/inverse/benchmark 的 runtime solver exception 都会原子写入 structured-fai

# Areias / Maciel / Holanda (2025)：受处理市政污泥墙砖实验候选

已实际核读官方PDF题名/CC BY 4.0声明、3–4页方法、4页Table3、7–8页热分析讨论、8页Fig3、9页Fig4及14页数据可用性。Table3和Fig3/4已渲染页面并实际看图核对；原PDF、文本及这三页截图保留在ignored `runs/sandbox/source-cache/areias2025-20260907/`，SHA256与字节数见source.json。本目录没有数字化曲线数组。

研究对象是红烧墙砖配方中的预处理市政STP污泥：先65°C干燥48h，再混入15wt.%熟石灰。它不是焚烧污泥灰，也不是未经处理原泥。所有原料之后还有110°C/24h、球磨和<75μm筛分。配方均70wt.%黏土、15wt.%石英，用0/5/10/15wt.%该污泥依次替代15/10/5/0wt.%石灰岩；成型前含水控制报道为7wt.%。熟石灰15wt.%的精确分母没有另行推定，先前处理文献[8]未读取。

TG/DTA为25–1100°C、10°C/min，所读方法未明确其气氛；紧接的空气条件明确用于膨胀仪25–1200°C、10°C/min。烧制墙砖试件115×25.4×7mm、35MPa压制、110°C/24h干燥、30°C/min到1150/1160/1170/1180°C各5min后关闭炉子惯性冷却。膨胀仪试样的单独尺寸未给，保持null，不能把墙砖试件尺寸复制过去；文中称每配方准备五件，不能自行解释成每温度五件。

Fig4的A/B分别为MIA1/MIA3，包含长度相对变化及变化率随温度曲线，可作后续真实收缩预测验证候选。必须先制定数字化方法、坐标校准、误差和校准/留出规则，不能把图形读取冒称原始仪器数组。文章数据声明只称数据在本文，未核得独立raw dataset。现固定几何算子不能据此宣称已经预测收缩。

保留两个核读风险：Table1印刷氧化物名“CO2 O3”不静默纠正；Fig3B图注标注的阶段失重2.808%与7页正文2.806%不一致。未提取全Table1或臆造消歧规则。所有材料准入/训练资格保持false；有公开实验不意味着其动力学、输运和污泥批次已充分描述，或能直接泛化到本地烧结砖。

File: data/sandbox/research/areias2025/facts.json
{
  "schema_version": 1,
  "source_id": "areias-maciel-holanda2025-minerals15-879",
  "material_scope": "laboratory_red_firing_wall_tile_pastes_with_preprocessed_municipal_STP_sludge",
  "sludge": {
    "origin": "municipal sewage treatment company in southeastern Brazil",
    "is_sewage_sludge_ash": false,
    "is_untreated_raw_sludge": false,
    "pretreatment": {
      "drying_temperature_c": 65,
      "drying_duration_h": 48,
      "subsequent_additive": "hydrated lime",
      "reported_additive_wt_percent": 15,
      "operation": "mixing and homogenizing dried sludge with hydrated lime",
      "precise_additive_mass_denominator": "not separately resolved beyond reported 15 wt.% wording",
      "prior_procedure_reference": 8,
      "prior_reference_read": false
    }
  },
  "all_raw_material_beneficiation": {
    "drying_temperature_c": 110,
    "drying_duration_h": 24,
    "comminution": "porcelain ball mill",
    "sieve_mesh_less_than": 200,
    "particle_size_um_less_than": 75
  },
  "formulations": {
    "source_table": 3,
    "source_page_one_based": 4,
    "basis": "reported percent by weight of four paste constituents; STP component is preprocessed sludge",
    "columns": [
      "common_clay",
      "quartz",
      "limestone",
      "STP_sludge"
    ],
    "rows": {
      "MIA1": [
        70,
        15,
        15,
        0
      ],
      "MIA2": [
        70,
        15,
        10,
        5
      ],
      "MIA3": [
        70,
        15,
        5,
        10
      ],
      "MIA4": [
        70,
        15,
        0,
        15
      ]
    },
    "processing": "dry granulation and homogenization",
    "moisture_control_reported_wt_percent": 7
  },
  "thermal_analysis": {
    "methods": [
      "TG",
      "DTA"
    ],
    "instrument": "Netzsch STA 409E",
    "temperature_range_c": [
      25,
      1100
    ],
    "heating_rate_c_min": 10,
    "atmosphere": null,
    "atmosphere_qualification": "not explicitly stated for TG/DTA in inspected method; air statement belongs to subsequent dilatometry sentence",
    "specimen_dimensions_mm": null
  },
  "dilatometry": {
    "instrument": "Netzsch DIL 402 C",
    "temperature_range_c": [
      25,
      1200
    ],
    "heating_rate_c_min": 10,
    "atmosphere": "air",
    "specimen_dimensions_mm": null,
    "specimen_dimensions_qualification": "not separately specified for dilatometer samples; do not transfer fired-tile dimensions automatically",
    "figure": 4,
    "figure_page_one_based": 9,
    "panels": {
      "A": "MIA1",
      "B": "MIA3"
    },
    "x_axis": "Temperature / degree C",
    "left_axis": "dL/L0 / %",
    "right_axis": "dL/(L0 dt) / % per min",
    "curve_digitized": false,
    "raw_arrays_available": false,
    "reported_maximum_sintering_rate_temperature_c": {
      "MIA1": 1197.5,
      "MIA3": 1198.2
    },
    "validation_status": "public_figure_candidate_requires_digitization_provenance_uncertainty_and_independent_model_prediction"
  },
  "fired_tile_specimens": {
    "dimensions_mm": [
      115.0,
      25.4,
      7.0
    ],
    "uniaxial_pressing_mpa": 35,
    "drying_temperature_c": 110,
    "drying_duration_h": 24,
    "firing_temperatures_c": [
      1150,
      1160,
      1170,
      1180
    ],
    "hold_duration_min": 5,
    "heating_rate_c_min": 30,
    "cooling": "thermal inertia after switching off kiln",
    "reported_count": 5,
    "count_scope": "five test pieces prepared for each wall tile formulation",
    "count_per_formulation_per_temperature": null,
    "firing_atmosphere": null
  },
  "figure3": {
    "page_one_based": 8,
    "panels": {
      "A": "MIA1",
      "B": "MIA3"
    },
    "methods": [
      "DTA",
      "TG"
    ],
    "discussion_pages_one_based": [
      7,
      8
    ],
    "digitized": false
  },
  "data_availability": {
    "page_one_based": 14,
    "statement_meaning": "authors say data presented in the research are available within this manuscript",
    "separate_raw_dataset_url": null,
    "raw_arrays_verified": false
  },
  "transcription_risks": [
    {
      "location": "Table1 page3",
      "printed_label": "CO2 O3",
      "policy": "retain as printed anomaly; do not silently correct or use as validated oxide identity; full Table1 not extracted"
    },
    {
      "location": "Figure3B page8 versus discussion page7",
      "printed_figure_mass_loss_percent": "2.808",
      "discussion_mass_loss_percent": "2.806",
      "policy": "visible mismatch retained; no silent reconciliation or numeric curve reconstruction"
    }
  ],
  "runtime_admission": false,
  "material_qualified": false,
  "training_eligible": false,
  "unknowns": [
    "independent raw time-temperature-length/mass arrays",
    "dilatometry specimen geometry and applied probe load",
    "TG/DTA atmosphere",
    "complete sludge elemental composition and kinetic mechanisms",
    "transport and constitutive laws sufficient for forward prediction",
    "same-material laboratory uncertainty budget"
  ],
  "prohibited_inferences": [
    "all municipal raw sludge follows these curves",
    "STP sludge component is untreated raw sludge or ash",
    "five replicates at each firing temperature",
    "TG atmosphere is air merely because dilatometry atmosphere is air",
    "fixed-body thermal model already predicts measured shrinkage",
    "curve reading is original raw instrument data"
  ]
}

File: data/sandbox/research/areias2025/source.json
{
  "schema_version": 1,
  "source_id": "areias-maciel-holanda2025-minerals15-879",
  "title": "Assessment of the Valorization Potential of Municipal Sewage Treatment Plant (STP) Sludge to Produce Red-Firing Wall Tiles",
  "authors": [
    "Isabela Oliveira Rangel Areias",
    "Felipe Sardinha Maciel",
    "José Nilson França Holanda"
  ],
  "journal": "Minerals",
  "year": 2025,
  "volume": 15,
  "article_number": 879,
  "doi": "10.3390/min15080879",
  "official_pdf_url": "https://mdpi-res.com/d_attachment/minerals/minerals-15-00879/article_deploy/minerals-15-00879.pdf",
  "publication_date": "2025-08-21",
  "license": {
    "identifier": "CC-BY-4.0",
    "url": "https://creativecommons.org/licenses/by/4.0/",
    "evidence_page_one_based": 1,
    "copyright": "2025 by the authors",
    "verification": "license statement read on article title page; no separate rights inference for third-party material"
  },
  "verification_date": "2026-09-07",
  "read_locations": {
    "title_license": [
      1
    ],
    "materials_methods": [
      3,
      4
    ],
    "table3": 4,
    "figure_discussion": [
      7,
      8
    ],
    "figure3": 8,
    "figure4": 9,
    "data_availability": 14
  },
  "verification_methods": [
    "read extracted text for title/license/methods/discussion/data availability",
    "rendered and visually inspected PDF page4 Table3/methods",
    "rendered and visually inspected PDF page8 Figure3",
    "rendered and visually inspected PDF page9 Figure4"
  ],
  "assets": [
    {
      "path": "runs/sandbox/source-cache/areias2025-20260907/minerals-15-00879.pdf",
      "sha256": "9c59141a717cb3b062aed6f28b48ed6005c5564aa3ce5a86de1c083bb6eae8a6",
      "bytes": 8129669,
      "kind": "official_pdf"
    },
    {
      "path": "runs/sandbox/source-cache/areias2025-20260907/minerals-15-00879.txt",
      "sha256": "716536b5f0b24fff8b60b3f30719eebe3a3424cb218061b56c18678400112eba",
      "bytes": 57923,
      "kind": "local_extracted_text"
    },
    {
      "path": "runs/sandbox/source-cache/areias2025-20260907/page-04-method-table3.png",
      "sha256": "eb4334492969e1e648de9277b48c52b6e01f63ca71c76749e9b344e986126bec",
      "bytes": 298438,
      "kind": "local_page_render"
    },
    {
      "path": "runs/sandbox/source-cache/areias2025-20260907/page-08-figure3.png",
      "sha256": "f5d76f00a1ef2144f795b97055822e8184fa135e96356059d4618cb675b0f01d",
      "bytes": 168563,
      "kind": "local_page_render"
    },
    {
      "path": "runs/sandbox/source-cache/areias2025-20260907/page-09-figure4.png",
      "sha256": "5b16eb1eba1c3385a568d48a3e8dea27d8fa51c7c3896c73084797619457b930",
      "bytes": 185029,
      "kind": "local_page_render"
    }
  ],
  "scope": "limited experimental-method facts and verification candidate; no digitized curves or runtime material admission"
}
