Repository: gaw008/brickmodel

# 污泥烧结砖：第一性原理研究与反向原料设计

本仓库从 Hermes 的 `research/material-dynamics-v2b2` 分支导入，保留完整的 10 个原始提交；最新模型提交为 `3b501c5`。上传不会改变模型的科学验收状态。

**目前没有砖厂可用的污泥成分窗口，也没有完成完整 virtual world model。所有模型结果只用于研究。**

当前正在按 [完整 Goal 合同](docs/GOAL_BRICK_PHYSICS_SANDBOX.md) 构建独立的 `sludge_sandbox` 物理沙盒。已有来源/材料账目、热化学、气体输运、守恒积分、反应算子和独立账本审计；刚性气相的气体—热量耦合已实际验证。纯水物性适配器与刚性气相导热时空收敛已通过独立复审；分段边界程序和显式理想水汽热量转换也已审核，当前基础及G2模块已通过498项非editable安装测试。完整湿砖的干燥、烧结收缩、冷却应力、公开实验对照及新 CLI/界面仍待完成。最新范围和实际验证见 [Goal 进度](docs/sandbox/GOAL_STATUS.md) 与 [验收矩阵](docs/sandbox/ACCEPTANCE_MATRIX.md)。下文 `sludge-vme` 命令仍属于已有 synthetic 原型，不能当作新沙盒全流程入口。

| 模块 | 内容 | 状态 |
| --- | --- | --- |
| [公开材料研究](experiments/material_design_v2/artifacts/DIRECTION_REPORT.md) | DTU 污泥焚烧灰数据重算、基料依赖、吸水与收缩折衷 | 独立审核通过，仅 Stage1 研究 |
| [B1 反应—输运](experiments/material_dynamics_v2b1/README.md) | 一维等温、固定几何、有限氧库存与局部残碳 | 独立审核通过，仅冻结诊断范围 |
| [B2 给定温度程序](experiments/material_dynamics_v2b2/README.md) | prescribed-temperature 扩展 | 历史审计失败已在 `0634e80` 修复并完成[冻结范围复验](docs/sandbox/research/b2-bound-0634e80/summary.json)；不代表湿砖全周期验证 |
| [早期 VME](docs/MODEL_ARCHITECTURE.md) | 正向/反向求解与 synthetic 筛选框架 | 受限研究原型；不能继承 B1 的审核结论 |

后续更新每 15 分钟由 Codex 自动同步：[同步范围、分支位置与运行条件](docs/research-status/GITHUB_SYNC.md)。

完整审核、失败原始数据、上传核验与复跑方法见 [研究状态说明](docs/research-status/README.md)。早期文档和历史产物中的 pending / PASS 均属于各自提交与范围，应结合独立审核阅读。

---

# Sludge VME MVP

一个可执行的 research-grade 污泥烧结砖 Virtual Materials Engine。它把污泥 composition/mineralogy/thermal properties/particle morphology 当作可设计 fingerprint，在固定 synthetic 页岩/煤矸石基体与固定隧道窑空间边界上运行：

- `L0`：lumped reduced-effective enthalpy ODE + finite-O2-capped multistep Arrhenius + conserved gas inventories + reduced sintering；
- `L1`：21/41-cell half-thickness finite volume + SciPy BDF（失败时 Radau）+ current-pore **molar** concentration Fick transport；
- UQ：power-of-two scrambled Sobol policy samples；
- inverse：physically-realizable Sobol design library → robust constraints → L1 refinement → nondominated Pareto/ranked candidates。

> 重要：本仓库所有示例值和默认阈值都是 synthetic policy/公开公式/显式 unknown interval，不是硕治工厂事实、产品标准、排放标准、合格证据或生产建议。不得把输出直接写入 PLC、窑车、机器人或 recipe；仓库不存在这些接口。

## 运行环境

已针对 Python 3.12、Linux aarch64、1 OCPU/6 GB 设计。Runtime 仅使用 NumPy/SciPy；pytest 只用于开发测试。求解器 `workers=1`，不调用网络、云资源、收费 API 或商业数据库。

# schema/units/source coverage
.venv/bin/sludge-vme validate examples/tiny_synthetic.json

# optional forward policy-UQ (2^2 samples)
.venv/bin/sludge-vme forward examples/tiny_synthetic.json --fidelity L0 --uq-power 2 --seed 20260831 --out runs/tiny_L0_uq

# 三批采集污泥的稀疏TG观测候选

已按事前登记的三个独立坐标系和每图13个固定目标提取 **35个可辨重量点，4个unknown**。这是从UENF官方博士论文Figures38–40读取的 `Peso (%)`，不是反应转化率或仪器原始数组。全过程没有拟合动力学、补插缺点或将数据准入材料模型。

|图/名义批次|原文定位|可辨/目标|保留未知的目标|
|---|---|---|---|
|38 / collected-lot-1|PDF103，印刷100页|11/13|300、400°C，同列完整抗锯齿足迹超过原±2像素包络|
|39 / collected-lot-2|PDF103，印刷100页|11/13|300°C足迹过宽；400°C被品红线遮挡/混色|
|40 / collected-lot-3|PDF104，印刷101页|13/13|无；这不代表无实验误差|

来源链：`points.json`每项有图号、sample_id、目标温度及实际像素对应温度；上游哈希连接 `picks.json`、已提交校准、转换器、论文来源记录、`batch-links.json`及热分析方法事实。`picks.json`保留每点RGB足迹与未知理由。原PDF/原生图路径及SHA、官方URL、页码也在派生文件中。来源记录中早期阅读范围保持历史，不冒充全论文核读。

## 条件误差的含义

x取原目标温度反映射后的最近整数列，y取该列完整可辨绿色足迹的上下端中心。抗锯齿浅色未丢弃，遮挡点不借邻点补值。三图分别使用原数字主刻度；Figure40重量纵轴20–120，与另两图40–100不同。

严格沿用刻度中心±1、点横纵各±2原生像素条件包络。用精确有理数遍历点及首末刻度的全部端点角点，再加各轴中间刻度最大残差，向外舍入到0.01。输出两位小数是存储精度，不是测量精度。独立横纵区间仅描述该点的坐标读取条件，不是整个温区内的曲线包络，更不是实验置信区间；共同刻度误差相关，不能把35点误差当相互独立随机噪声。

初版转换器的60位Decimal中间近似对极高精度有理数可能向内舍入。独立审查发现后改为Fraction整数分/厘单位floor/ceil，保留反例及复审；4项独立小回归通过。最终39个横坐标/35个纵坐标区间、全部RGB足迹与4个unknown经独立核算/看图复读，另40项精确舍入探针通过。`digitize.py --check`实际复现JSON/CSV一致。审核是本任务独立代理审查，不是外部专家认证。

## 实际可复现命令

从项目根目录，使用具有Pillow的Python（本次Python3.14.2/Pillow12.1.1）及Poppler。PDF缓存必须匹配 `../source.json` 登记的SHA；下载入口为该文件中的官方URL，未验证新的再分发许可，原件不随Git提交。

```sh
pdfimages -f 103 -l 104 -png runs/sandbox/source-cache/areias2019-20260907/thesis.pdf runs/sandbox/source-cache/areias2019-20260907/tg-native
python3 data/sandbox/research/areias2019/tg_digitization/digitize.py --check
python3 -m unittest discover -s data/sandbox/research/areias2019/tg_digitization -p test_digitize.py -v
python3 data/sandbox/research/areias2019/tg_digitization/render_review.py --source-directory runs/sandbox/source-cache/areias2019-20260907 --output-dir runs/sandbox/source-cache/areias2019-20260907/tg-digitization-review
```

重新提取在独立临时目录实际执行，3原生PNG逐字节相同。正式renderer用可迁移缓存路径实际生成6张图，均与冻结审阅图逐字节相同；这仅证明当前Pillow/字体环境的复现。图像与全图衍生保留ignored缓存，位置/哈希见 `verification/root-render-check.json`；黑圈表示有效点，红圈只标unknown的待辨位置。选择记录和两轮审查、独立算术结果在 `verification/`，包含原失败发现，不覆写成始终通过。

## 仍然不能支持的结论

三批名义采样日期与同论文XRF表对应，但不证明同分样或统一质量基准；采前加灰经历未定，不能称确证未经任何处理的原泥。TG方法记录N2、10°C/min，正文约300°C“氧化”的解释与氧来源仍未解决。TG/MS是另一He等温实验，不能据此补齐这些曲线的气体摩尔产率。

初始重量归一化、TG具体制样/流量、重复误差、产物/计量、参考能量与反应热未知。三批一个升温速率不提供独立升温速率验证，单TG不能唯一分解水、炭及矿物反应。拟合前另登记批次留出和适用性判定；当前没有模型与公开实验的预测对照。`runtime_material_qualified=false`、`training_eligible=false`、`kinetics_fitted=false`保持。

File: data/sandbox/research/areias2019/tg_digitization/points.csv
point_id,figure,sample_id,target_temperature_c,pixel_x,pixel_y,status,reason,temperature_c,temperature_c_lower,temperature_c_upper,plotted_weight_percent,plotted_weight_percent_lower,plotted_weight_percent_upper
fig38-01,38,areias2019-collected-lot-1,50,74,30.5,picked,Visually follows green Peso trace; one contiguous same-column green footprint fits unchanged +/-2 pixel y box.,49.78,40.17,59.39,98.90,98.22,99.58
fig38-02,38,areias2019-collected-lot-1,100,93,44.0,picked,Visually follows green Peso trace; one contiguous same-column green footprint fits unchanged +/-2 pixel y box.,99.56,89.95,109.18,96.41,95.73,97.09
fig38-03,38,areias2019-collected-lot-1,200,131,65.0,picked,Visually follows green Peso trace; one contiguous same-column green footprint fits unchanged +/-2 pixel y box.,199.13,189.51,208.74,92.55,91.87,93.23
fig38-04,38,areias2019-collected-lot-1,300,170,,unknown,Complete same-column green-dominant footprint spans more than four pixels; no center fits the preregistered +/-2 y box.,301.31,291.70,310.92,,,
fig38-05,38,areias2019-collected-lot-1,400,208,,unknown,Complete same-column green-dominant footprint spans more than four pixels; no center fits the preregistered +/-2 y box.,400.87,391.26,410.49,,,
fig38-06,38,areias2019-collected-lot-1,500,246,303.0,picked,Visually follows green Peso trace; one contiguous same-column green footprint fits unchanged +/-2 pixel y box.,500.44,490.82,510.05,48.74,48.06,49.42
fig38-07,38,areias2019-collected-lot-1,600,284,311.0,picked,Visually follows green Peso trace; one contiguous same-column green footprint fits unchanged +/-2 pixel y box.,600.00,590.39,609.61,47.27,46.59,47.95
fig38-08,38,areias2019-collected-lot-1,700,322,315.5,picked,Visually follows green Peso trace; one contiguous same-column green footprint fits unchanged +/-2 pixel y box.,699.56,689.95,709.18,46.44,45.76,47.12
fig38-09,38,areias2019-collected-lot-1,800,360,319.5,picked,Visually follows green Peso trace; one contiguous same-column green footprint fits unchanged +/-2 pixel y box.,799.13,789.51,808.74,45.71,45.03,46.39
fig38-10,38,areias2019-collected-lot-1,900,398,322.5,picked,Visually follows green Peso trace; one contiguous same-column green footprint fits unchanged +/-2 pixel y box.,898.69,889.08,908.30,45.15,44.47,45.83
fig38-11,38,areias2019-collected-lot-1,1000,437,327.5,picked,Visually follows green Peso trace; one contiguous same-column green footprint fits unchanged +/-2 pixel y box.,1000.87,991.26,1010.49,44.23,43.55,44.91
fig38-12,38,areias2019-collected-lot-1,1100,475,332.5,picked,Visually follows green Peso trace; one contiguous same-column green footprint fits unchanged +/-2 pixel y box.,1100.44,1090.82,1110.05,43.31,42.63,43.99
fig38-13,38,areias2019-collected-lot-1,1150,494,335.5,picked,Visually follows green Peso trace; one contiguous same-column green footprint fits unchanged +/-2 pixel y box.,1150.22,1140.61,1159.83,42.76,42.08,43.44
fig39-01,39,areias2019-collected-lot-2,50,72,24.0,picked,Visually follows green Peso trace; one contiguous same-column green footprint fits unchanged +/-2 pixel y box.,49.89,40.70,59.09,99.36,98.74,99.97
fig39-02,39,areias2019-collected-lot-2,100,91,40.0,picked,Visually follows green Peso trace; one contiguous same-column green footprint fits unchanged +/-2 pixel y box.,99.78,90.59,108.98,96.41,95.79,97.03
fig39-03,39,areias2019-collected-lot-2,200,129,57.0,picked,Visually follows green Peso trace; one contiguous same-column green footprint fits unchanged +/-2 pixel y box.,199.56,190.37,208.76,93.28,92.66,93.90
fig39-04,39,areias2019-collected-lot-2,300,167,,unknown,Complete same-column green-dominant footprint spans more than four pixels; no center fits the preregistered +/-2 y box.,299.34,290.15,308.54,,,
fig39-05,39,areias2019-collected-lot-2,400,205,,unknown,Green trace is overlapped and mixed with magenta at target column; full green footprint/identity cannot be recovered.,399.12,389.93,408.32,,,
fig39-06,39,areias2019-collected-lot-2,500,243,300.0,picked,Visually follows green Peso trace; one contiguous same-column green footprint fits unchanged +/-2 pixel y box.,498.91,489.71,508.10,48.56,47.94,49.18
fig39-07,39,areias2019-collected-lot-2,600,282,308.5,picked,Visually follows green Peso trace; one contiguous same-column green footprint fits unchanged +/-2 pixel y box.,601.31,592.12,610.51,46.99,46.38,47.61
fig39-08,39,areias2019-collected-lot-2,700,320,312.0,picked,Visually follows green Peso trace; one contiguous same-column green footprint fits unchanged +/-2 pixel y box.,701.09,691.90,710.29,46.35,45.73,46.97
fig39-09,39,areias2019-collected-lot-2,800,358,316.5,picked,Visually follows green Peso trace; one contiguous same-column green footprint fits unchanged +/-2 pixel y box.,800.88,791.68,810.07,45.52,44.90,46.14
fig39-10,39,areias2019-collected-lot-2,900,396,320.5,picked,Visually follows green Peso trace; one contiguous same-column green footprint fits unchanged +/-2 pixel y box.,900.66,891.46,909.85,44.79,44.17,45.40
fig39-11,39,areias2019-collected-lot-2,1000,434,323.5,picked,Visually follows green Peso trace; one contiguous same-column green footprint fits unchanged +/-2 pixel y box.,1000.44,991.24,1009.63,44.23,43.61,44.85
fig39-12,39,areias2019-collected-lot-2,1100,472,326.5,picked,Visually follows green Peso trace; one contiguous same-column green footprint fits unchanged +/-2 pixel y box.,1100.22,1091.02,1109.41,43.68,43.06,44.30
fig39-13,39,areias2019-collected-lot-2,1150,491,328.5,picked,Visually follows green Peso trace; one contiguous same-column green footprint fits unchanged +/-2 pixel y box.,1150.11,1140.91,1159.30,43.31,42.69,43.93
fig40-01,40,areias2019-collected-lot-3,50,80,104.5,picked,Visually follows green Peso trace; one contiguous same-column green footprint fits unchanged +/-2 pixel y box.,50.50,41.68,59.32,97.56,96.63,98.49
fig40-02,40,areias2019-collected-lot-3,100,101,114.0,picked,Visually follows green Peso trace; one contiguous same-column green footprint fits unchanged +/-2 pixel y box.,101.00,92.18,109.82,94.89,93.96,95.83
fig40-03,40,areias2019-collected-lot-3,200,142,125.5,picked,Visually follows green Peso trace; one contiguous same-column green footprint fits unchanged +/-2 pixel y box.,199.60,190.78,208.42,91.67,90.74,92.60
fig40-04,40,areias2019-collected-lot-3,300,184,201.0,picked,Visually follows green Peso trace; one contiguous same-column green footprint fits unchanged +/-2 pixel y box.,300.60,291.78,309.42,70.49,69.56,71.42
fig40-05,40,areias2019-collected-lot-3,400,225,262.0,picked,Visually follows green Peso trace; one contiguous same-column green footprint fits unchanged +/-2 pixel y box.,399.20,390.38,408.02,53.38,52.45,54.31
fig40-06,40,areias2019-collected-lot-3,500,267,292.0,picked,Visually follows green Peso trace; one contiguous same-column green footprint fits unchanged +/-2 pixel y box.,500.20,491.38,509.02,44.96,44.03,45.90
fig40-07,40,areias2019-collected-lot-3,600,308,297.5,picked,Visually follows green Peso trace; one contiguous same-column green footprint fits unchanged +/-2 pixel y box.,598.80,589.97,607.62,43.42,42.49,44.35
fig40-08,40,areias2019-collected-lot-3,700,350,299.5,picked,Visually follows green Peso trace; one contiguous same-column green footprint fits unchanged +/-2 pixel y box.,699.80,690.98,708.62,42.86,41.93,43.79
fig40-09,40,areias2019-collected-lot-3,800,392,302.5,picked,Visually follows green Peso trace; one contiguous same-column green footprint fits unchanged +/-2 pixel y box.,800.80,791.98,809.62,42.02,41.09,42.95
fig40-10,40,areias2019-collected-lot-3,900,433,303.5,picked,Visually follows green Peso trace; one contiguous same-column green footprint fits unchanged +/-2 pixel y box.,899.40,890.58,908.22,41.74,40.81,42.67
fig40-11,40,areias2019-collected-lot-3,1000,475,306.5,picked,Visually follows green Peso trace; one contiguous same-column green footprint fits unchanged +/-2 pixel y box.,1000.40,991.58,1009.22,40.90,39.97,41.83
fig40-12,40,areias2019-collected-lot-3,1100,516,309.5,picked,Visually follows green Peso trace; one contiguous same-column green footprint fits unchanged +/-2 pixel y box.,1099.00,1090.18,1107.82,40.06,39.13,40.99
fig40-13,40,areias2019-collected-lot-3,1150,537,311.5,picked,Visually follows green Peso trace; one contiguous same-column green footprint fits unchanged +/-2 pixel y box.,1149.50,1140.68,1158.32,39.50,38.56,40.43
