Repository: gaw008/brickmodel

# 污泥烧结砖：第一性原理研究与反向原料设计

本仓库从 Hermes 的 `research/material-dynamics-v2b2` 分支导入，保留完整的 10 个原始提交；最新模型提交为 `3b501c5`。上传不会改变模型的科学验收状态。

**目前没有砖厂可用的污泥成分窗口，也没有完成完整 virtual world model。所有模型结果只用于研究。**

当前正在按 [完整 Goal 合同](docs/GOAL_BRICK_PHYSICS_SANDBOX.md) 构建独立的 `sludge_sandbox` 物理沙盒。已有来源/材料账目、热化学、气体输运、守恒积分、反应算子和独立账本审计；刚性气相的气体—热量耦合已实际验证。纯水物性适配器与刚性气相导热时空收敛已通过独立复审；分段边界程序和显式理想水汽热量转换也已审核，当前基础及G2模块已通过498项非editable安装测试。完整湿砖的干燥、烧结收缩、冷却应力、公开实验对照及新 CLI/界面仍待完成。最新范围和实际验证见 [Goal 进度](docs/sandbox/GOAL_STATUS.md) 与 [验收矩阵](docs/sandbox/ACCEPTANCE_MATRIX.md)。下文 `sludge-vme` 命令仍属于已有 synthetic 原型，不能当作新沙盒全流程入口。

| 模块 | 内容 | 状态 |
| --- | --- | --- |
| [公开材料研究](experiments/material_design_v2/artifacts/DIRECTION_REPORT.md) | DTU 污泥焚烧灰数据重算、基料依赖、吸水与收缩折衷 | 独立审核通过，仅 Stage1 研究 |
| [B1 反应—输运](experiments/material_dynamics_v2b1/README.md) | 一维等温、固定几何、有限氧库存与局部残碳 | 独立审核通过，仅冻结诊断范围 |
| [B2 给定温度程序](experiments/material_dynamics_v2b2/README.md) | prescribed-temperature 扩展 | 历史审计失败已在 `0634e80` 修复并完成[冻结范围复验](docs/sandbox/research/b2-bound-0634e80/summary.json)；不代表湿砖全周期验证 |
| [早期 VME](docs/MODEL_ARCHITECTURE.md) | 正向/反向求解与 synthetic 筛选框架 | 受限研究原型；不能继承 B1 的审核结论 |

后续更新每 15 分钟由 Codex 自动同步：[同步范围、分支位置与运行条件](docs/research-status/GITHUB_SYNC.md)。

完整审核、失败原始数据、上传核验与复跑方法见 [研究状态说明](docs/research-status/README.md)。早期文档和历史产物中的 pending / PASS 均属于各自提交与范围，应结合独立审核阅读。

---

# Sludge VME MVP

一个可执行的 research-grade 污泥烧结砖 Virtual Materials Engine。它把污泥 composition/mineralogy/thermal properties/particle morphology 当作可设计 fingerprint，在固定 synthetic 页岩/煤矸石基体与固定隧道窑空间边界上运行：

- `L0`：lumped reduced-effective enthalpy ODE + finite-O2-capped multistep Arrhenius + conserved gas inventories + reduced sintering；
- `L1`：21/41-cell half-thickness finite volume + SciPy BDF（失败时 Radau）+ current-pore **molar** concentration Fick transport；
- UQ：power-of-two scrambled Sobol policy samples；
- inverse：physically-realizable Sobol design library → robust constraints → L1 refinement → nondominated Pareto/ranked candidates。

> 重要：本仓库所有示例值和默认阈值都是 synthetic policy/公开公式/显式 unknown interval，不是硕治工厂事实、产品标准、排放标准、合格证据或生产建议。不得把输出直接写入 PLC、窑车、机器人或 recipe；仓库不存在这些接口。

## 运行环境

已针对 Python 3.12、Linux aarch64、1 OCPU/6 GB 设计。Runtime 仅使用 NumPy/SciPy；pytest 只用于开发测试。求解器 `workers=1`，不调用网络、云资源、收费 API 或商业数据库。

## 从干净环境安装

推荐已有 `uv` 的机器：

```bash
uv venv --python /usr/bin/python3.12 .venv
uv pip install --python .venv/bin/python -e '.[dev]'
```

若系统没有 `uv`，请从 Astral 官方 release 安装并核对 checksum；不要写入 PEP 668 system site-packages。依赖版本固定在 `pyproject.toml`/`uv.lock`。

验证安装：

```bash
.venv/bin/sludge-vme --help
.venv/bin/python -m pytest -q
```

## CLI

```bash

# schema/units/source coverage
.venv/bin/sludge-vme validate examples/tiny_synthetic.json

# forward JSON + CSV + Markdown artifacts
.venv/bin/sludge-vme forward examples/tiny_synthetic.json --fidelity L0 --out runs/tiny_L0
.venv/bin/sludge-vme forward examples/tiny_synthetic.json --fidelity L1 --out runs/tiny_L1

# optional forward policy-UQ (2^2 samples)
.venv/bin/sludge-vme forward examples/tiny_synthetic.json --fidelity L0 --uq-power 2 --seed 20260831 --out runs/tiny_L0_uq

# constrained inverse + L1 refinement + Pareto
.venv/bin/sludge-vme inverse examples/tiny_synthetic.json --budget tiny --seed 20260831 --out runs/tiny_inverse

# 非空目录默认拒绝；只有明确要求时才保留旧目录为 rollback 后原子替换
.venv/bin/sludge-vme forward examples/tiny_synthetic.json --fidelity L0 --out runs/tiny_L0 --overwrite

# content hash / conservation / bound / Pareto checks
.venv/bin/sludge-vme verify runs/tiny_L0 --strict
.venv/bin/sludge-vme verify runs/tiny_L1 --strict
.venv/bin/sludge-vme verify runs/tiny_inverse --strict

# source/unknown registry and target resource benchmark
.venv/bin/sludge-vme sources
.venv/bin/sludge-vme benchmark examples/tiny_synthetic.json --out runs/benchmark
```

Exit codes：`0` 成功；`2` schema/validation（含 malformed top-level/kiln/profile/inverse container，无 traceback）；`3` solver/conservation/inverse；`4` hard coverage（保留）；`5` resource budget；`10` internal I/O。L0/L1/inverse/benchmark 的 runtime solver exception 都会原子写入 structured-failure artifact；它只含固定 stage/reason 和 allowlisted exception catego

# 原污泥TG/DSC联合实验锚点

Cedrone等2024，DOI[10.3390/environments11100210](https://doi.org/10.3390/environments11100210)，Figure 3。该研究使用同一份500 g均化污泥的不同热分析试样；TG/DSC各约10 mg，均为10°C/min升温，氮气流量分别60/50 mL/min。

这是公开实验的有限数字化数据，不是材料参数包。TG保留初始试样质量百分比，DSC保留原图W/g与吸热向下的负号。初始试样仍有残留或再吸附水，未换算为绝干基。12个锚点中11个可读，DSC575°C因曲线与基线重叠保留unknown；TG825°C超出DSC温域。不同温度的锚点不能视为同一时刻的成对观测。

`extraction/ANCHORS.json`保存实际RGB像素、校准顶点和分析员读图包围，`observations.csv`便于查看。完整方法见[PROTOCOL.md](PROTOCOL.md)，原图许可与署名见[source/ATTRIBUTION.md](source/ATTRIBUTION.md)。±2px标签定位及±1.5px曲线余量均为本次分析员设定；仪器误差、基线和试样差异仍为unknown。

安装Pillow后，可从仓库根目录重新提取至一个不存在的输出文件：

```sh
python3 data/sandbox/research/cedrone2024-joint-thermal-v1/extraction/extract_anchors.py \
  --output /tmp/cedrone-anchors-new.json
```

脚本拒绝覆盖现有文件，且核对两张原嵌图的固定SHA。公开副本只调整了输出入口，原提取算法和协议保持；PROTOCOL末尾的命令描述原稿，当前入口需使用上面的`--output`。原稿与独立重算证据见对应研究报告。约100°C的108.83 J/g吸热峰包含水和水合物脱除，整条DSC的偏置和峰面积不能直接作为本模型的反应焓，也不能重复叠加到既有干燥潜热中。

File: data/sandbox/research/cedrone2024-joint-thermal-v1/observations.csv
panel,target_temperature_degC,nominal_value,analyst_read_lower,analyst_read_upper,unit,status,reason,within_TG_DSC_temperature_range,experimental_uncertainty
TG,100,97.2596176879222,95.86206896551724,99.3073593073593,wt_percent_of_initial_TG_sample,readable,,True,
TG,225,90.87816796818856,88.96551724137932,93.41991341991341,wt_percent_of_initial_TG_sample,readable,,True,
TG,319,72.0787620370814,70.0,74.71861471861472,wt_percent_of_initial_TG_sample,readable,,True,
TG,421,56.383845158817614,54.81268011527378,58.44155844155844,wt_percent_of_initial_TG_sample,readable,,True,
TG,590,47.41532122838116,45.821325648414984,49.09090909090909,wt_percent_of_initial_TG_sample,readable,,True,
TG,825,41.033871508647536,39.2507204610951,42.510822510822514,wt_percent_of_initial_TG_sample,readable,,False,
DSC,100,-0.5011602998928953,-0.5135338345864662,-0.4932330827067669,W_per_g_initial_DSC_sample_plot_endo_down,readable,,True,
DSC,200,-0.3399678686183506,-0.3451127819548872,-0.33533834586466166,W_per_g_initial_DSC_sample_plot_endo_down,readable,,True,
DSC,300,-0.2679935737236701,-0.2729323308270677,-0.2631578947368421,W_per_g_initial_DSC_sample_plot_endo_down,readable,,True,
DSC,400,-0.2035166012138522,-0.20827067669172933,-0.19699248120300752,W_per_g_initial_DSC_sample_plot_endo_down,readable,,True,
DSC,500,0.025151731524455552,0.018656716417910446,0.03308270676691729,W_per_g_initial_DSC_sample_plot_endo_down,readable,,True,
DSC,575,,,,W_per_g_initial_DSC_sample_plot_endo_down,unknown,At least one feasible column has no selected curve pixel,True,
