Repository: gaw008/brickmodel

# 污泥烧结砖：第一性原理研究与反向原料设计

本仓库从 Hermes 的 `research/material-dynamics-v2b2` 分支导入，保留完整的 10 个原始提交；最新模型提交为 `3b501c5`。上传不会改变模型的科学验收状态。

**目前没有砖厂可用的污泥成分窗口，也没有完成完整 virtual world model。所有模型结果只用于研究。**

当前正在按 [完整 Goal 合同](docs/GOAL_BRICK_PHYSICS_SANDBOX.md) 构建独立的 `sludge_sandbox` 物理沙盒。已有来源/材料账目、热化学、气体输运、守恒积分、反应算子和独立账本审计；刚性气相的气体—热量耦合已实际验证。纯水物性适配器与刚性气相导热时空收敛已通过独立复审；分段边界程序和显式理想水汽热量转换也已审核，当前基础及G2模块已通过498项非editable安装测试。完整湿砖的干燥、烧结收缩、冷却应力、公开实验对照及新 CLI/界面仍待完成。最新范围和实际验证见 [Goal 进度](docs/sandbox/GOAL_STATUS.md) 与 [验收矩阵](docs/sandbox/ACCEPTANCE_MATRIX.md)。下文 `sludge-vme` 命令仍属于已有 synthetic 原型，不能当作新沙盒全流程入口。

| 模块 | 内容 | 状态 |
| --- | --- | --- |
| [公开材料研究](experiments/material_design_v2/artifacts/DIRECTION_REPORT.md) | DTU 污泥焚烧灰数据重算、基料依赖、吸水与收缩折衷 | 独立审核通过，仅 Stage1 研究 |
| [B1 反应—输运](experiments/material_dynamics_v2b1/README.md) | 一维等温、固定几何、有限氧库存与局部残碳 | 独立审核通过，仅冻结诊断范围 |
| [B2 给定温度程序](experiments/material_dynamics_v2b2/README.md) | prescribed-temperature 扩展 | 历史审计失败已在 `0634e80` 修复并完成[冻结范围复验](docs/sandbox/research/b2-bound-0634e80/summary.json)；不代表湿砖全周期验证 |
| [早期 VME](docs/MODEL_ARCHITECTURE.md) | 正向/反向求解与 synthetic 筛选框架 | 受限研究原型；不能继承 B1 的审核结论 |

后续更新每 15 分钟由 Codex 自动同步：[同步范围、分支位置与运行条件](docs/research-status/GITHUB_SYNC.md)。

完整审核、失败原始数据、上传核验与复跑方法见 [研究状态说明](docs/research-status/README.md)。早期文档和历史产物中的 pending / PASS 均属于各自提交与范围，应结合独立审核阅读。

---

# Sludge VME MVP

一个可执行的 research-grade 污泥烧结砖 Virtual Materials Engine。它把污泥 composition/mineralogy/thermal properties/particle morphology 当作可设计 fingerprint，在固定 synthetic 页岩/煤矸石基体与固定隧道窑空间边界上运行：

- `L0`：lumped reduced-effective enthalpy ODE + finite-O2-capped multistep Arrhenius + conserved gas inventories + reduced sintering；
- `L1`：21/41-cell half-thickness finite volume + SciPy BDF（失败时 Radau）+ current-pore **molar** concentration Fick transport；
- UQ：power-of-two scrambled Sobol policy samples；
- inverse：physically-realizable Sobol design library → robust constraints → L1 refinement → nondominated Pareto/ranked candidates。

> 重要：本仓库所有示例值和默认阈值都是 synthetic policy/公开公式/显式 unknown interval，不是硕治工厂事实、产品标准、排放标准、合格证据或生产建议。不得把输出直接写入 PLC、窑车、机器人或 recipe；仓库不存在这些接口。

## 运行环境

已针对 Python 3.12、Linux aarch64、1 OCPU/6 GB 设计。Runtime 仅使用 NumPy/SciPy；pytest 只用于开发测试。求解器 `workers=1`，不调用网络、云资源、收费 API 或商业数据库。

## 从干净环境安装

推荐已有 `uv` 的机器：

```bash
uv venv --python /usr/bin/python3.12 .venv
uv pip install --python .venv/bin/python -e '.[dev]'
```

若系统没有 `uv`，请从 Astral 官方 release 安装并核对 checksum；不要写入 PEP 668 system site-packages。依赖版本固定在 `pyproject.toml`/`uv.lock`。

验证安装：

```bash
.venv/bin/sludge-vme --help
.venv/bin/python -m pytest -q
```

## CLI

```bash

# schema/units/source coverage
.venv/bin/sludge-vme validate examples/tiny_synthetic.json

# forward JSON + CSV + Markdown artifacts
.venv/bin/sludge-vme forward examples/tiny_synthetic.json --fidelity L0 --out runs/tiny_L0
.venv/bin/sludge-vme forward examples/tiny_synthetic.json --fidelity L1 --out runs/tiny_L1

# optional forward policy-UQ (2^2 samples)
.venv/bin/sludge-vme forward examples/tiny_synthetic.json --fidelity L0 --uq-power 2 --seed 20260831 --out runs/tiny_L0_uq

# constrained inverse + L1 refinement + Pareto
.venv/bin/sludge-vme inverse examples/tiny_synthetic.json --budget tiny --seed 20260831 --out runs/tiny_inverse

# 非空目录默认拒绝；只有明确要求时才保留旧目录为 rollback 后原子替换
.venv/bin/sludge-vme forward examples/tiny_synthetic.json --fidelity L0 --out runs/tiny_L0 --overwrite

# content hash / conservation / bound / Pareto checks
.venv/bin/sludge-vme verify runs/tiny_L0 --strict
.venv/bin/sludge-vme verify runs/tiny_L1 --strict
.venv/bin/sludge-vme verify runs/tiny_inverse --strict

# source/unknown registry and target resource benchmark
.venv/bin/sludge-vme sources
.venv/bin/sludge-vme benchmark examples/tiny_synthetic.json --out runs/benchmark
```

Exit codes：`0` 成功；`2` schema/validation（含 malformed top-level/kiln/profile/inverse container，无 traceback）；`3` solver/conservation/inverse；`4` hard coverage（保留）；`5` resource budget；`10` internal I/O。L0/L1/inverse/benchmark 的 runtime solver exception 都会原子写入 structured-failure artifact；它只含固定 stage/reason 和 allowlisted exception category，绝不序列化 exception message/repr/args/traceback/locals、真实可控 class name、resolved user input、CLI args 或输出路径。若目标目录非空且未给 `--overwrite`，原目录保持不动，失败证据写入隐藏 sibling。

## Forward artifacts

每个 forward 目录至少含：

- `run_manifest.json`：UTC、CLI、seed、case/source/parameter hashes、Python/NumPy/SciPy、platform、fidelity、git commit、solver statistics，以及每个 payload artifact 的 SHA-256/size；manifest 自身因自引用不可能自哈希，显式记为 `not_applicable_self_reference`；
- `resolved_case.json`, `status.json`, `summary.json`, `conservation.json`, `provenance.json`, `flags.json`；
- `state_trajectory.json`, `state_trajectory.csv`, `uncertainty.json`, `report.md`。

## Inverse artifacts

- `all_evaluations.jsonl`：16 个 L0 designs 加全部 L1 refined records；每条保留逐 policy-sample 固定 status code、sample ID、sampler seed/algorithm、parameters、forward case/parameter-pack provenance 和 primary-state semantic SHA-256（finite floats 先量化到 8 位有效数字，以容忍跨进程 solver roundoff，但 materia

File: data/sandbox/research/f0c-drying-candidates-v1/silva2009_70c_a3.csv
candidate_id,condition_id,source_id,pdf_page,printed_page,table,source_row,time_min,protocol_segment_inferred,source_numeric_row,R1_mm_as_printed,R2_mm_as_printed,R3_mm_as_printed,a1_mm,a2_mm,a3_mm,a4_mm,mass_g,surface_vertex_temperature_C,room_temperature_C,room_relative_humidity_percent
SILVA2009_HOLLOW,70C_A3,SILVA2009,196,170,A3,1,0,main_drying,"0     93,16    197    203     8,54    9,87    7,99    6,96    3055    26,0    26,9  68",93.16,197,203,8.54,9.87,7.99,6.96,3055,26.0,26.9,68
SILVA2009_HOLLOW,70C_A3,SILVA2009,196,170,A3,2,10,main_drying,"10    93,11    196    202     8,41    9,93    7,35    7,18    3038    36,5    26,9  68",93.11,196,202,8.41,9.93,7.35,7.18,3038,36.5,26.9,68
SILVA2009_HOLLOW,70C_A3,SILVA2009,196,170,A3,3,20,main_drying,"20     93,27    195    202     8,16    9,64    7,46    6,83    3016    38,2    26,9  67",93.27,195,202,8.16,9.64,7.46,6.83,3016,38.2,26.9,67
SILVA2009_HOLLOW,70C_A3,SILVA2009,196,170,A3,4,30,main_drying,"30     93,52    195    200     8,17    9,50    7,38    6,75    2995    36,5    26,9  66",93.52,195,200,8.17,9.50,7.38,6.75,2995,36.5,26.9,66
SILVA2009_HOLLOW,70C_A3,SILVA2009,196,170,A3,5,40,main_drying,"40      93,7    194    199     8,13    9,48    7,30    6,69    2974    37,0    26,9  65",93.7,194,199,8.13,9.48,7.30,6.69,2974,37.0,26.9,65
SILVA2009_HOLLOW,70C_A3,SILVA2009,196,170,A3,6,50,main_drying,"50     93,55    194    199     8,05    9,44    7,29    6,52    2954    38,6    26,9  65",93.55,194,199,8.05,9.44,7.29,6.52,2954,38.6,26.9,65
SILVA2009_HOLLOW,70C_A3,SILVA2009,196,170,A3,7,60,main_drying,"60     93,22    193    198     8,08    9,39    7,30    6,61    2933    39,0    26,9  63",93.22,193,198,8.08,9.39,7.30,6.61,2933,39.0,26.9,63
SILVA2009_HOLLOW,70C_A3,SILVA2009,196,170,A3,8,70,main_drying,"70     92,86    192    198     7,99    8,95    7,17     6,52   2910    41,0    26.9  63",92.86,192,198,7.99,8.95,7.17,6.52,2910,41.0,26.9,63
SILVA2009_HOLLOW,70C_A3,SILVA2009,196,170,A3,9,80,main_drying,"80     92,51    192    197     8,08    9,46    7,18     6,57   2894    39,0    26.9  63",92.51,192,197,8.08,9.46,7.18,6.57,2894,39.0,26.9,63
SILVA2009_HOLLOW,70C_A3,SILVA2009,196,170,A3,10,90,main_drying,"90     92,11    191    197     8,10    9,44    7,19     6,55   2880    40,3    26,9  62",92.11,191,197,8.10,9.44,7.19,6.55,2880,40.3,26.9,62
SILVA2009_HOLLOW,70C_A3,SILVA2009,196,170,A3,11,100,main_drying,"100    91,52    191    197     8,03    9,28    7,19     6,61   2865    41,2    26,9  64",91.52,191,197,8.03,9.28,7.19,6.61,2865,41.2,26.9,64
SILVA2009_HOLLOW,70C_A3,SILVA2009,196,170,A3,12,110,main_drying,"110    91,32    190    196     8,05    9,57    7,30     6,71   2847    41,7    26,9  66",91.32,190,196,8.05,9.57,7.30,6.71,2847,41.7,26.9,66
SILVA2009_HOLLOW,70C_A3,SILVA2009,196,170,A3,13,120,main_drying,"120    90,95    189    196     8,06    9,46    7,28     6,56   2835    41,3    26,9  66",90.95,189,196,8.06,9.46,7.28,6.56,2835,41.3,26.9,66
SILVA2009_HOLLOW,70C_A3,SILVA2009,196,170,A3,14,130,main_drying,"130    90,72    189     195    8,06    9,51    7,34     6,64   2820    43,0    26,9  67",90.72,189,195,8.06,9.51,7.34,6.64,2820,43.0,26.9,67
SILVA2009_HOLLOW,70C_A3,SILVA2009,196,170,A3,15,140,main_drying,"140    90,42    189    194     8,05    9,47    7,32     6,72   2807    42,5    26,9  68",90.42,189,194,8.05,9.47,7.32,6.72,2807,42.5,26.9,68
SILVA2009_HOLLOW,70C_A3,SILVA2009,196,170,A3,16,150,main_drying,"150    90,26    189    195     8,05    9,46    7,26     6,98   2795    42,5    26,9  68",90.26,189,195,8.05,9.46,7.26,6.98,2795,42.5,26.9,68
SILVA2009_HOLLOW,70C_A3,SILVA2009,196,170,A3,17,160,main_drying,"160    90,01    188    194     8,05    9,24    7,26     6,74   2783    46,2    26,8  69",90.01,188,194,8.05,9.24,7.26,6.74,2783,46.2,26.8,69
SILVA2009_HOLLOW,70C_A3,SILVA2009,196,170,A3,18,170,main_drying,"170    89,96    189    194     8,05    9,38    7,32     6,98   2770    46,9    26,6  69",89.96,189,194,8.05,9.38,7.32,6.98,2770,46.9,26.6,69
SILVA2009_HOLLOW,70C_A3,SILVA2009,196,170,A3,19,180,main_drying,"180    89,75    189    194     8,06    9,58    7,22     7,19   2761    47,7    26,6  69",89.75,189,194,8.06,9.58,7.22,7.19,2761,47.7,26.6,69
SILVA2009_HOLLOW,70C_A3,SILVA2009,196,170,A3,20,190,main_drying,"190    89,76    188    194     8,00    9,69    7,24     6,70   2753    48,2    26,5  68",89.76,188,194,8.00,9.69,7.24,6.70,2753,48.2,26.5,68
SILVA2009_HOLLOW,70C_A3,SILVA2009,196,170,A3,21,200,main_drying,"200     89,63    189    195     8,04    9,45    7,26     6,76   2744    50,1    26,5  68",89.63,189,195,8.04,9.45,7.26,6.76,2744,50.1,26.5,68
SILVA2009_HOLLOW,70C_A3,SILVA2009,196,170,A3,22,210,main_drying,"210     89,62    188    194     8,04    9.45    7,22     6,70   2737    52,1    26,5  69",89.62,188,194,8.04,9.45,7.22,6.70,2737,52.1,26.5,69
SILVA2009_HOLLOW,70C_A3,SILVA2009,196,170,A3,23,220,main_drying,"220     89,73    188    194     8,04    9,32    7,24     6,92   2732    52,2    26,5  68",89.73,188,194,8.04,9.32,7.24,6.92,2732,52.2,26.5,68
SILVA2009_HOLLOW,70C_A3,SILVA2009,196,170,A3,24,230,main_drying,"230     89,82    188    194      8,0    9,52    7,32     6,69   2725    53,2    26,4  68",89.82,188,194,8.0,9.52,7.32,6.69,2725,53.2,26.4,68
SILVA2009_HOLLOW,70C_A3,SILVA2009,196,170,A3,25,240,main_drying,"240     89,59    188    194     8,02    9.48    7,25     6,65   2718    53,8    26,4  67",89.59,188,194,8.02,9.48,7.25,6.65,2718,53.8,26.4,67
SILVA2009_HOLLOW,70C_A3,SILVA2009,196,170,A3,26,250,main_drying,"250     89,53    188    194     8,05    9,52    7,27     6,60   2714    54,8    26,4  67",89.53,188,194,8.05,9.52,7.27,6.60,2714,54.8,26.4,67
SILVA2009_HOLLOW,70C_A3,SILVA2009,196,170,A3,27,260,main_drying,"260     89,65    188    194     8,02    9,48    7,30     6,57   2710    55,3    26,5  68",89.65,188,194,8.02,9.48,7.30,6.57,2710,55.3,26.5,68
SILVA2009_HOLLOW,70C_A3,SILVA2009,196,170,A3,28,290,main_drying,"290     89,72    188     195    8,00    9,52    7.27     6,64   2697    59,7    26,5  67",89.72,188,195,8.00,9.52,7.27,6.64,2697,59.7,26.5,67
SILVA2009_HOLLOW,70C_A3,SILVA2009,196,170,A3,29,320,main_drying,"320     89,75    188    194     8,00    9,46    7,25     6,62   2687    60,6    26,6  67",89.75,188,194,8.00,9.46,7.25,6.62,2687,60.6,26.6,67
SILVA2009_HOLLOW,70C_A3,SILVA2009,196,170,A3,30,350,main_drying,"350     89,58    188    195     7,97    9.48    7,29     6,54   2679    61,5    26,6  67",89.58,188,195,7.97,9.48,7.29,6.54,2679,61.5,26.6,67
SILVA2009_HOLLOW,70C_A3,SILVA2009,196,170,A3,31,380,main_drying,"380     89,85    188    194     7,99    9,47    7,22     6,50   2674    62,3    26,5  68",89.85,188,194,7.99,9.47,7.22,6.50,2674,62.3,26.5,68
SILVA2009_HOLLOW,70C_A3,SILVA2009,196,170,A3,32,410,main_drying,"410     89,81    188    194     7,95    8,92    7,26     6,50   2670    63,0    26,4  70",89.81,188,194,7.95,8.92,7.26,6.50,2670,63.0,26.4,70
SILVA2009_HOLLOW,70C_A3,SILVA2009,196,170,A3,33,440,main_drying,"440     89,73    188    195     8,08    8,51    7,14     6,63   2666    62,3    26,1  71",89.73,188,195,8.08,8.51,7.14,6.63,2666,62.3,26.1,71
SILVA2009_HOLLOW,70C_A3,SILVA2009,196,170,A3,34,470,main_drying,"470     89,47    188    195     8,02    8,67    7,17     6,57   2665    62,5    26,1  71",89.47,188,195,8.02,8.67,7.17,6.57,2665,62.5,26.1,71
SILVA2009_HOLLOW,70C_A3,SILVA2009,196,170,A3,35,530,main_drying,"530    89,55    188    194     7,98    8,41    7,14     6,59   2659    62,9    25,9  71",89.55,188,194,7.98,8.41,7.14,6.59,2659,62.9,25.9,71
SILVA2009_HOLLOW,70C_A3,SILVA2009,196,170,A3,36,590,main_drying,"590    89,56    188    194     7,95    8,37    7,13     6,59   2656    64,1    26,3  70",89.56,188,194,7.95,8.37,7.13,6.59,2656,64.1,26.3,70
SILVA2009_HOLLOW,70C_A3,SILVA2009,196,170,A3,37,650,main_drying,"650     89,65    188    194     7,98    8,60    7,24     6,64   2655    63,3    26,0  69",89.65,188,194,7.98,8.60,7.24,6.64,2655,63.3,26.0,69
SILVA2009_HOLLOW,70C_A3,SILVA2009,196,170,A3,38,710,main_drying,"710     89,47    188    194     8,04    8,36    7,14     6,69   2653    64,1    26,0  69",89.47,188,194,8.04,8.36,7.14,6.69,2653,64.1,26.0,69
SILVA2009_HOLLOW,70C_A3,SILVA2009,196,170,A3,39,770,main_drying,"770    89,68    188    194     8,01    8,36    7,19     6,94   2652    64,7    25,9  69",89.68,188,194,8.01,8.36,7.19,6.94,2652,64.7,25.9,69
SILVA2009_HOLLOW,70C_A3,SILVA2009,196,170,A3,40,830,main_drying,"830     89,5    188    194     7,96    8,34    7,12     6,64   2651    64,7    25,9  70",89.5,188,194,7.96,8.34,7.12,6.64,2651,64.7,25.9,70
SILVA2009_HOLLOW,70C_A3,SILVA2009,196,170,A3,41,890,main_drying,"890    89,46    188    194     8,01    8,34    7,16     6,65   2650    63,8    25,9  69",89.46,188,194,8.01,8.34,7.16,6.65,2650,63.8,25.9,69
SILVA2009_HOLLOW,70C_A3,SILVA2009,196,170,A3,42,950,main_drying,"950    89,46    188    194     8,01    8,30    7,15     6,64   2650    63,6    26,0  69",89.46,188,194,8.01,8.30,7.15,6.64,2650,63.6,26.0,69
SILVA2009_HOLLOW,70C_A3,SILVA2009,196,170,A3,43,1010,main_drying,"1010    89,47    188    194     8,00    8.40    7,19     6,70   2650    62.3    26,0  70",89.47,188,194,8.00,8.40,7.19,6.70,2650,62.3,26.0,70
SILVA2009_HOLLOW,70C_A3,SILVA2009,196,170,A3,44,1070,main_drying,"1070    89,56    188    194     7,92    8.26    7,13     6,52   2649    64,5    25,9  69",89.56,188,194,7.92,8.26,7.13,6.52,2649,64.5,25.9,69
SILVA2009_HOLLOW,70C_A3,SILVA2009,196,170,A3,45,2510,post_main_24h,"2510    89,55    188    194     7,92    9,39    7,12     6,75   2647    64,8    26.0  69",89.55,188,194,7.92,9.39,7.12,6.75,2647,64.8,26.0,69
SILVA2009_HOLLOW,70C_A3,SILVA2009,196,170,A3,46,3950,dry_mass_conditioning_24h,"3950    89,36    188    194     8,04    8,87    7,20     6,52   2647    63,7    25,1  89",89.36,188,194,8.04,8.87,7.20,6.52,2647,63.7,25.1,89

File: data/sandbox/research/f0c-drying-candidates-v1/silva2018_70c_c1_c2.csv
candidate_id,condition_id,source_id,mass_table,temperature_table,source_mass_pdf_page,source_mass_row_on_page,mass_source_lexeme,mass_kg_from_nomenclature,author_M_dry_basis,author_M_star,time_source_lexeme,time_min,source_mass_numeric_row,source_temperature_pdf_page,source_temperature_row_on_page,surface_temperature_source_lexeme,surface_temperature_C,author_T_star,source_temperature_numeric_row,protocol_segment_inferred
SILVA2018_COMPENSATOR07,70C_C1_C2,SILVA2018,C.1,C.2,159,1,7.316,7.316,0.170186,1,0,0,"0,170186 0,001189          7.316     0,170186          1           0        100",161,1,"29,8",29.8,0,"0         29,8         64,7        29,8           0           0",main_drying
SILVA2018_COMPENSATOR07,70C_C1_C2,SILVA2018,C.1,C.2,159,2,7.300,7.300,0.167626,0.984857,5,5,"7.300     0,167626 0,984857             5      98,48566",161,2,"35,7",35.7,0.169054,"5                                  35,7      0,169054 16,90544",main_drying
SILVA2018_COMPENSATOR07,70C_C1_C2,SILVA2018,C.1,C.2,159,3,7.287,7.287,0.165547,0.972553,10,10,"7.287     0,165547 0,972553             10     97,25525",161,3,"36,7",36.7,0.197708,"10                                 36,7      0,197708 19,77077",main_drying
SILVA2018_COMPENSATOR07,70C_C1_C2,SILVA2018,C.1,C.2,159,4,7.270,7.270,0.162828,0.956463,15,15,"7.270     0,162828 0,956463             15     95,64627",161,4,"38,6",38.6,0.252149,"15                                 38,6      0,252149 25,21490",main_drying
SILVA2018_COMPENSATOR07,70C_C1_C2,SILVA2018,C.1,C.2,159,5,7.258,7.258,0.160909,0.945105,20,20,"7.258     0,160909 0,945105             20     94,51051",161,5,"37,6",37.6,0.223496,"20                                 37,6      0,223496 22,34957",main_drying
SILVA2018_COMPENSATOR07,70C_C1_C2,SILVA2018,C.1,C.2,159,6,7.241,7.241,0.158189,0.929015,25,25,"7.241     0,158189 0,929015             25     92,90152",161,6,"40,0",40.0,0.292264,"25                                 40,0      0,292264 29,22636",main_drying
SILVA2018_COMPENSATOR07,70C_C1_C2,SILVA2018,C.1,C.2,159,7,7.223,7.223,0.155310,0.911979,30,30,"7.223     0,155310 0,911979             30     91,19788",161,7,"40,3",40.3,0.300860,"30                                 40,3      0,300860 30,08596",main_drying
SILVA2018_COMPENSATOR07,70C_C1_C2,SILVA2018,C.1,C.2,159,8,7.182,7.182,0.148752,0.873174,40,40,"7.182     0,148752 0,873174             40     87,31738",161,8,"43,2",43.2,0.383954,"40                                 43,2      0,383954 38,39542",main_drying
SILVA2018_COMPENSATOR07,70C_C1_C2,SILVA2018,C.1,C.2,159,9,7.136,7.136,0.141395,0.829636,50,50,"7.136     0,141395 0,829636             50     82,96365",161,9,"45,2",45.2,0.441261,"50                                 45,2      0,441261 44,12607",main_drying
SILVA2018_COMPENSATOR07,70C_C1_C2,SILVA2018,C.1,C.2,159,10,7.112,7.112,0.137556,0.806921,60,60,"7.112     0,137556 0,806921             60     80,69213",161,10,"47,8",47.8,0.515759,"60                                 47,8      0,515759 51,57593",main_drying
SILVA2018_COMPENSATOR07,70C_C1_C2,SILVA2018,C.1,C.2,159,11,7.077,7.077,0.131958,0.773795,70,70,"7.077     0,131958 0,773795             70     77,37951",161,11,"48,7",48.7,0.541547,"70                                 48,7      0,541547 54,15473",main_drying
SILVA2018_COMPENSATOR07,70C_C1_C2,SILVA2018,C.1,C.2,159,12,7.040,7.040,0.126040,0.738776,80,80,"7.040     0,126040 0,738776             80     73,87759",161,12,"49,4",49.4,0.561605,"80                                 49,4      0,561605 56,16046",main_drying
SILVA2018_COMPENSATOR07,70C_C1_C2,SILVA2018,C.1,C.2,159,13,7.003,7.003,0.120122,0.703757,90,90,"7.003     0,120122 0,703757             90     70,37568",161,13,"50,9",50.9,0.604585,"90                                 50,9      0,604585 60,45845",main_drying
SILVA2018_COMPENSATOR07,70C_C1_C2,SILVA2018,C.1,C.2,159,14,6.897,6.897,0.103167,0.603432,120,120,"6.897     0,103167 0,603432            120     60,34316",161,14,"56,7",56.7,0.770774,"120                                 56,7      0,770774 77,07736",main_drying
SILVA2018_COMPENSATOR07,70C_C1_C2,SILVA2018,C.1,C.2,159,15,6.795,6.795,0.086852,0.506892,150,150,"6.795     0,086852 0,506892            150     50,68922",161,15,"58,5",58.5,0.822350,"150                                 58,5      0,822350 82,23496",main_drying
SILVA2018_COMPENSATOR07,70C_C1_C2,SILVA2018,C.1,C.2,159,16,6.713,6.713,0.073736,0.429282,180,180,"6.713     0,073736 0,429282            180     42,92822",161,16,"60,1",60.1,0.868195,"180                                 60,1      0,868195 86,81948",main_drying
SILVA2018_COMPENSATOR07,70C_C1_C2,SILVA2018,C.1,C.2,159,17,6.643,6.643,0.062540,0.363030,210,210,"6.643     0,062540 0,363030            210     36,30297",161,17,"62,7",62.7,0.942693,"210                                 62,7      0,942693 94,26934",main_drying
SILVA2018_COMPENSATOR07,70C_C1_C2,SILVA2018,C.1,C.2,159,18,6.590,6.590,0.054063,0.312867,240,240,"6.590     0,054063 0,312867            240     31,28671",161,18,"62,2",62.2,0.928367,"240                                 62,2      0,928367 92,83668",main_drying
SILVA2018_COMPENSATOR07,70C_C1_C2,SILVA2018,C.1,C.2,159,19,6.540,6.540,0.046065,0.265544,270,270,"6.540     0,046065 0,265544            270     26,55439",161,19,"62,2",62.2,0.928367,"270                                 62,2      0,928367 92,83668",main_drying
SILVA2018_COMPENSATOR07,70C_C1_C2,SILVA2018,C.1,C.2,159,20,6.468,6.468,0.034549,0.197398,330,330,"6.468     0,034549 0,197398            330     19,73985",161,20,"63,2",63.2,0.957020,"330                                 63,2      0,957020 95,70201",main_drying
SILVA2018_COMPENSATOR07,70C_C1_C2,SILVA2018,C.1,C.2,159,21,6.420,6.420,0.026871,0.151968,390,390,"6.420     0,026871 0,151968            390     15,19682",161,21,"64,3",64.3,0.988539,"390                                 64,3      0,988539 98,85387",main_drying
SILVA2018_COMPENSATOR07,70C_C1_C2,SILVA2018,C.1,C.2,159,22,6.385,6.385,0.021273,0.118842,450,450,"6.385     0,021273 0,118842            450     11,88420",161,22,"64,1",64.1,0.982808,"450                                 64,1      0,982808 98,28080",main_drying
SILVA2018_COMPENSATOR07,70C_C1_C2,SILVA2018,C.1,C.2,159,23,6.363,6.363,0.017754,0.098020,510,510,"6.363     0,017754 0,098020            510     9,801976",161,23,"64,5",64.5,0.994269,"510                                 64,5      0,994269 99,42693",main_drying
SILVA2018_COMPENSATOR07,70C_C1_C2,SILVA2018,C.1,C.2,159,24,6.345,6.345,0.014875,0.080983,570,570,"6.345     0,014875 0,080983            570     8,098341",161,24,"66,0",66.0,1.037249,"570                                 66,0      1,037249 103,7249",main_drying
SILVA2018_COMPENSATOR07,70C_C1_C2,SILVA2018,C.1,C.2,160,1,6.335,6.335,0.013276,0.071519,630,630,"6.335       0,013276 0,071519            630      7,151877",161,25,"64,5",64.5,0.994269,"630                                 64,5      0,994269 99,42693",main_drying
SILVA2018_COMPENSATOR07,70C_C1_C2,SILVA2018,C.1,C.2,160,2,6.327,6.327,0.011996,0.063947,690,690,"6.327       0,011996 0,063947            690      6,394706",161,26,"67,0",67.0,1.065903,"690                                 67,0      1,065903 106,5903",main_drying
SILVA2018_COMPENSATOR07,70C_C1_C2,SILVA2018,C.1,C.2,160,3,6.321,6.321,0.011036,0.058268,750,750,"6.321       0,011036 0,058268            750      5,826827",161,27,"64,7",64.7,1,"750                                 64,7           1          100",main_drying
SILVA2018_COMPENSATOR07,70C_C1_C2,SILVA2018,C.1,C.2,160,4,6.316,6.316,0.010237,0.053536,810,810,"6.316       0,010237 0,053536            810      5,353595",161,28,"65,6",65.6,1.025788,"810                                 65,6      1,025788 102,5788",main_drying
SILVA2018_COMPENSATOR07,70C_C1_C2,SILVA2018,C.1,C.2,160,5,6.311,6.311,0.009437,0.048804,870,870,"6.311       0,009437 0,048804            870      4,880363",161,29,"59,9",59.9,0.862464,"870                                 59,9      0,862464 86,24642",main_drying
SILVA2018_COMPENSATOR07,70C_C1_C2,SILVA2018,C.1,C.2,160,6,6.311,6.311,0.009437,0.048804,930,930,"6.311       0,009437 0,048804            930      4,880363",161,30,"63,5",63.5,0.965616,"930                                 63,5      0,965616 96,56160",main_drying
SILVA2018_COMPENSATOR07,70C_C1_C2,SILVA2018,C.1,C.2,160,7,6.307,6.307,0.008797,0.045018,990,990,"6.307       0,008797 0,045018            990      4,501777",162,1,"60,5",60.5,0.879656,"990          60,5     0,879656 87,96562",main_drying
SILVA2018_COMPENSATOR07,70C_C1_C2,SILVA2018,C.1,C.2,160,8,6.296,6.296,0.007038,0.034607,2.430,2430,"6.296       0,007038 0,034607           2.430     3,460667",162,2,"64,7",64.7,1,"2.430         64,7          1          100",equilibrium_conditioning_70C_24h
SILVA2018_COMPENSATOR07,70C_C1_C2,SILVA2018,C.1,C.2,160,9,6.252,6.252,0,-0.00704,3.870,3870,"6.252            0       -0,00704       3.870      -0,70377",162,3,"89,5",89.5,1.710602,"3.870         89,5     1,710602 171,0602",dry_mass_conditioning_100C_24h
