Repository: gaw008/brickmodel

# 污泥烧结砖：第一性原理研究与反向原料设计

本仓库从 Hermes 的 `research/material-dynamics-v2b2` 分支导入，保留完整的 10 个原始提交；最新模型提交为 `3b501c5`。上传不会改变模型的科学验收状态。

**目前没有砖厂可用的污泥成分窗口，也没有完成完整 virtual world model。所有模型结果只用于研究。**

当前正在按 [完整 Goal 合同](docs/GOAL_BRICK_PHYSICS_SANDBOX.md) 构建独立的 `sludge_sandbox` 物理沙盒。已有来源/材料账目、热化学、气体输运、守恒积分、反应算子和独立账本审计；刚性气相的气体—热量耦合已实际验证。纯水物性适配器与刚性气相导热时空收敛已通过独立复审；分段边界程序和显式理想水汽热量转换也已审核，当前基础及G2模块已通过498项非editable安装测试。完整湿砖的干燥、烧结收缩、冷却应力、公开实验对照及新 CLI/界面仍待完成。最新范围和实际验证见 [Goal 进度](docs/sandbox/GOAL_STATUS.md) 与 [验收矩阵](docs/sandbox/ACCEPTANCE_MATRIX.md)。下文 `sludge-vme` 命令仍属于已有 synthetic 原型，不能当作新沙盒全流程入口。

| 模块 | 内容 | 状态 |
| --- | --- | --- |
| [公开材料研究](experiments/material_design_v2/artifacts/DIRECTION_REPORT.md) | DTU 污泥焚烧灰数据重算、基料依赖、吸水与收缩折衷 | 独立审核通过，仅 Stage1 研究 |
| [B1 反应—输运](experiments/material_dynamics_v2b1/README.md) | 一维等温、固定几何、有限氧库存与局部残碳 | 独立审核通过，仅冻结诊断范围 |
| [B2 给定温度程序](experiments/material_dynamics_v2b2/README.md) | prescribed-temperature 扩展 | 历史审计失败已在 `0634e80` 修复并完成[冻结范围复验](docs/sandbox/research/b2-bound-0634e80/summary.json)；不代表湿砖全周期验证 |
| [早期 VME](docs/MODEL_ARCHITECTURE.md) | 正向/反向求解与 synthetic 筛选框架 | 受限研究原型；不能继承 B1 的审核结论 |

后续更新每 15 分钟由 Codex 自动同步：[同步范围、分支位置与运行条件](docs/research-status/GITHUB_SYNC.md)。

完整审核、失败原始数据、上传核验与复跑方法见 [研究状态说明](docs/research-status/README.md)。早期文档和历史产物中的 pending / PASS 均属于各自提交与范围，应结合独立审核阅读。

---

# Sludge VME MVP

一个可执行的 research-grade 污泥烧结砖 Virtual Materials Engine。它把污泥 composition/mineralogy/thermal properties/particle morphology 当作可设计 fingerprint，在固定 synthetic 页岩/煤矸石基体与固定隧道窑空间边界上运行：

- `L0`：lumped reduced-effective enthalpy ODE + finite-O2-capped multistep Arrhenius + conserved gas inventories + reduced sintering；
- `L1`：21/41-cell half-thickness finite volume + SciPy BDF（失败时 Radau）+ current-pore **molar** concentration Fick transport；
- UQ：power-of-two scrambled Sobol policy samples；
- inverse：physically-realizable Sobol design library → robust constraints → L1 refinement → nondominated Pareto/ranked candidates。

# 材料设计 v2 首阶段（研究用途，待独立审核）

直接结果见 artifacts/DIRECTION_REPORT.md；数据问题见 artifacts/DATA_AUDIT.md；后续模块优先级见 artifacts/MODEL_GAP_PRIORITY.md。

本目录独立于既有 solver/verifier。仅用 Python 3.12 标准库解析公开 OOXML、CSV、JSON 和生成浅色中文 SVG；不执行 Excel 公式/宏/外部链接，不联网运行，不安装包。原始DTU输入仍留在授权只读目录，没有复制/改写工作簿。

## 复跑

从 /home/ubuntu/sludge-brick-design-v2 运行：

    python3 experiments/material_design_v2/verify.py

该命令实际串行执行完整pipeline、focused unittest、compileall、git diff --check；若本机存在已安装的grounded-citations工具，也执行三个报告的证据引用检查。命令、原始退出码/输出、耗时、输入hash、计数、峰值RSS和边界写入 artifacts/verification.json。测试不是旧项目full suite。

仅重新生成数据/图/报告：

    python3 experiments/material_design_v2/pipeline.py

更换输入根或保留另一次输出（输出必须是本目录的子目录）：

    python3 experiments/material_design_v2/pipeline.py --input-dir /home/ubuntu/.hermes/reports/sludge-material-design-v2 --output-dir /home/ubuntu/sludge-brick-design-v2/experiments/material_design_v2/replay

单独测试：

    python3 -m unittest discover -s experiments/material_design_v2 -p test_pipeline.py -v

默认输入必须包含Manager提供的 DIRECTION_BRIEF.md、download-manifest.json、selected-datasets.json、workbook-inventory.json、四份dataset-metadata.json、dtu-collection.json、dtu-items.json和public-data。下载源/DOI/作者/许可见 artifacts/source_registry.json。共享README只取一份。原始五文件的MD5/SHA256/字节数在读入时检查，十五个授权输入的SHA256在运行前后核对。

## 交付结构

- pipeline.py：只读OOXML含共享公式读取、原表导入、身份/干基/精确试件质量join、源派生复算和组统计。
- reporting.py：全sheet/逐行/公式审计、来源注册、图表与中文报告生成；templates/保留人工审定的解释，数值表由真实数据填入。
- test_pipeline.py：RED→GREEN开发的focused tests；含真实工作簿重算、变更灰标识的反例、Ref被伪装30%灰的反例、源高度均值填补排除、全部source_derived观察的lineage覆盖、列schema与图表计数、重复运行。
- inspect_sources.py / explore_import.py / inspect_lineage.py：只读诊断工具，供查原表与审计来源；不是额外数据或模型。
- citations.json / sources_block.md / literature_evidence.md / raw-sludge-crossref.json：本轮已获取的文献证据和引用元数据。DTU正文PDF没有成功取得，不声称全文已读。
- artifacts/materials.csv 与 observations.csv：严格采用 DIRECTION_BRIEF 的列名/顺序；缺失数值为空，所有源文件/sheet/cell可定位。
- artifacts/material_evidence.json：materials固定schema之外的证据状态；DTG内部算法unknown。
- artifacts/derivations.json：源派生值的逐项外部缓存比对；TGA百分比局部解释诊断单独标role，不算通过的源量验证。
- artifacts/source_imputations.json：真实高度数据的均值填补及依赖统计排除记录。
- artifacts/conditions.json / group_summary.csv / chart_data.csv：实验条件、系列成员/计数、组均值/样本SD与图表点对账；统计不是独立验证。
- artifacts/sheet_audit.json / row_audit.csv / formula_audit.csv：所有sheet及非空行的用途、排除、原公式与缓存信息。
- artifacts/*.svg：两张中文浅色图。无远程字体/脚本/图片依赖；客户端需要中文字体。本机未进行CJK渲染器逐像素验收，已验证SVG结构、坐标/点数及出处。
- artifacts/verification.json / pipeline_run.json：实际执行证据，耗时/时间戳会随重跑改变；CSV/SVG/报告不依赖随机数。

## 科学与权限边界

Raw SSA是焚烧灰；DTU TGA是N2且单速率。A2P/#0179的P1/P2/Silica Sand身份冲突保留且排除定量配对。P&D全局旧模板说明与逐行身份链的不一致仍是chain-of-custody不确定性。R-P2-ED/1030°C/G的高度来自其他六片均值，不能作为独立高度样本；直径分析不受影响。

图中只比较同研究、同基料和名义最高温度的离散系列；完整热历史尚未取得。不开优化器、不制造连续可行域、不认证强度/环境合规、不声称工厂最优配方，不把unknown当物理不可能。

本轮只提交 research/material-design-v2 本地研究分支，不push/merge/publish，不改主仓库工作树，不创建资源或使用收费API，不连接PLC/机器人/窑炉。已存在独立Safety子卡 t_c6aa7e5f，审核前本产物不标approved。

回退：仅对本目录做经批准的定点恢复/后续revert；没有数据库/生产系统迁移或原始数据变更。不要改写历史或对主仓库reset。

File: experiments/material_design_v2/artifacts/chart_data.csv
figure,group_id,n_water,n_shrinkage,water_specimens,shrinkage_specimens,x_value,y_value,y_unit,evidence_status,expression
observation_comparison.svg,Y|P1-ED|1020,3,,"[""Y|P1-ED|1020|A"", ""Y|P1-ED|1020|B"", ""Y|P1-ED|1020|C""]",[],1020,21.423713946964618,mass %,model_derived,mean of within-series source-derived disc values; absorption kg/kg * 100
observation_comparison.svg,Y|P1-ED|1030,3,,"[""Y|P1-ED|1030|A"", ""Y|P1-ED|1030|B"", ""Y|P1-ED|1030|C""]",[],1030,20.087628040311493,mass %,model_derived,mean of within-series source-derived disc values; absorption kg/kg * 100
observation_comparison.svg,Y|P1-ED|1050,3,,"[""Y|P1-ED|1050|A"", ""Y|P1-ED|1050|B"", ""Y|P1-ED|1050|C""]",[],1050,13.952892215127042,mass %,model_derived,mean of within-series source-derived disc values; absorption kg/kg * 100
observation_comparison.svg,Y|P1-Raw|1020,3,,"[""Y|P1-Raw|1020|A"", ""Y|P1-Raw|1020|B"", ""Y|P1-Raw|1020|C""]",[],1020,21.254397085854094,mass %,model_derived,mean of within-series source-derived disc values; absorption kg/kg * 100
observation_comparison.svg,Y|P1-Raw|1030,3,,"[""Y|P1-Raw|1030|A"", ""Y|P1-Raw|1030|B"", ""Y|P1-Raw|1030|C""]",[],1030,21.103034112309636,mass %,model_derived,mean of within-series source-derived disc values; absorption kg/kg * 100
observation_comparison.svg,Y|P1-Raw|1050,3,,"[""Y|P1-Raw|1050|A"", ""Y|P1-Raw|1050|B"", ""Y|P1-Raw|1050|C""]",[],1050,16.237049414080275,mass %,model_derived,mean of within-series source-derived disc values; absorption kg/kg * 100
observation_comparison.svg,Y|P2-ED|1020,3,,"[""Y|P2-ED|1020|A"", ""Y|P2-ED|1020|B"", ""Y|P2-ED|1020|C""]",[],1020,19.671730502896935,mass %,model_derived,mean of within-series source-derived disc values; absorption kg/kg * 100
observation_comparison.svg,Y|P2-ED|1030,3,,"[""Y|P2-ED|1030|A"", ""Y|P2-ED|1030|B"", ""Y|P2-ED|1030|C""]",[],1030,17.48992389118872,mass %,model_derived,mean of within-series source-derived disc values; absorption kg/kg * 100
observation_comparison.svg,Y|P2-ED|1050,3,,"[""Y|P2-ED|1050|A"", ""Y|P2-ED|1050|B"", ""Y|P2-ED|1050|C""]",[],1050,11.178914699226741,mass %,model_derived,mean of within-series source-derived disc values; absorption kg/kg * 100
observation_comparison.svg,Y|P2-Raw|1020,3,,"[""Y|P2-Raw|1020|A"", ""Y|P2-Raw|1020|B"", ""Y|P2-Raw|1020|C""]",[],1020,20.619706449043473,mass %,model_derived,mean of within-series source-derived disc values; absorption kg/kg * 100
observation_comparison.svg,Y|P2-Raw|1030,3,,"[""Y|P2-Raw|1030|A"", ""Y|P2-Raw|1030|B"", ""Y|P2-Raw|1030|C""]",[],1030,18.85174189177753,mass %,model_derived,mean of within-series source-derived disc values; absorption kg/kg * 100
observation_comparison.svg,Y|P2-Raw|1050,3,,"[""Y|P2-Raw|1050|A"", ""Y|P2-Raw|1050|B"", ""Y|P2-Raw|1050|C""]",[],1050,13.675575032542778,mass %,model_derived,mean of within-series source-derived disc values; absorption kg/kg * 100
observation_comparison.svg,Y|Ref|1020,3,,"[""Y|Ref|1020|A"", ""Y|Ref|1020|B"", ""Y|Ref|1020|C""]",[],1020,18.400335022993456,mass %,model_derived,mean of within-series source-derived disc values; absorption kg/kg * 100
observation_comparison.svg,Y|Ref|1030,3,,"[""Y|Ref|1030|A"", ""Y|Ref|1030|B"", ""Y|Ref|1030|C""]",[],1030,18.30656994331421,mass %,model_derived,mean of within-series source-derived disc values; absorption kg/kg * 100
observation_comparison.svg,Y|Ref|1050,3,,"[""Y|Ref|1050|A"", ""Y|Ref|1050|B"", ""Y|Ref|1050|C""]",[],1050,17.377990691169273,mass %,model_derived,mean of within-series source-derived disc values; absorption kg/kg * 100
observation_comparison.svg,R|P1-ED|1020,3,,"[""R|P1-ED|1020|A"", ""R|P1-ED|1020|B"", ""R|P1-ED|1020|C""]",[],1020,15.3462830280885,mass %,model_derived,mean of within-series source-derived disc values; absorption kg/kg * 100
observation_comparison.svg,R|P1-ED|1030,3,,"[""R|P1-ED|1030|A"", ""R|P1-ED|1030|B"", ""R|P1-ED|1030|C""]",[],1030,13.783991880692204,mass %,model_derived,mean of within-series source-derived disc values; absorption kg/kg * 100
observation_comparison.svg,R|P1-ED|1050,3,,"[""R|P1-ED|1050|A"", ""R|P1-ED|1050|B"", ""R|P1-ED|1050|C""]",[],1050,11.270920230874196,mass %,model_derived,mean of within-series source-derived disc values; absorption kg/kg * 100
observation_comparison.svg,R|P1-Raw|1020,3,,"[""R|P1-Raw|1020|A"", ""R|P1-Raw|1020|B"", ""R|P1-Raw|1020|C""]",[],1020,14.241280792778484,mass %,model_derived,mean of within-series source-derived disc values; absorption kg/kg * 100
observation_comparison.svg,R|P1-Raw|1030,3,,"[""R|P1-Raw|1030|A"", ""R|P1-Raw|1030|B"", ""R|P1-Raw|1030|C""]",[],1030,13.303097778599454,mass %,model_derived,mean of within-series source-derived disc values; absorption kg/kg * 100
observation_comparison.svg,R|P1-Raw|1050,3,,"[""R|P1-Raw|1050|A"", ""R|P1-Raw|1050|B"", ""R|P1-Raw|1050|C""]",[],1050,8.402161556360989,mass %,model_derived,mean of within-series source-derived disc values; absorption kg/kg * 100
observation_comparison.svg,R|P2-ED|1020,3,,"[""R|P2-ED|1020|A"", ""R|P2-ED|1020|B"", ""R|P2-ED|1020|C""]",[],1020,12.849265812050223,mass %,model_derived,mean of within-series source-derived disc values; absorption kg/kg * 100
observation_comparison.svg,R|P2-ED|1030,3,,"[""R|P2-ED|1030|A"", ""R|P2-ED|1030|B"", ""R|P2-ED|1030|C""]",[],1030,10.659740726086861,mass %,model_derived,mean of within-series source-derived disc values; absorption kg/kg * 100
observation_comparison.svg,R|P2-ED|1050,3,,"[""R|P2-ED|1050|A"", ""R|P2-ED|1050|B"", ""R|P2-ED|1050|C""]",[],1050,7.093634488787943,mass %,model_derived,mean of within-series source-derived disc values; absorption kg/kg * 100
observation_comparison.svg,R|P2-Raw|1020,3,,"[""R|P2-Raw|1020|A"", ""R|P2-Raw|1020|B"", ""R|P2-Raw|1020|C""]",[],1020,12.982896146718431,mass %,model_derived,mean of within-series source-derived disc values; absorption kg/kg * 100
observation_comparison.svg,R|P2-Raw|1030,3,,"[""R|P2-Raw|1030|A"", ""R|P2-Raw|1030|B"", ""R|P2-Raw|1030|C""]",[],1030,10.220571921138658,mass %,model_derived,mean of within-series source-derived disc values; absorption kg/kg * 100
observation_comparison.svg,R|P2-Raw|1050,3,,"[""R|P2-Raw|1050|A"", ""R|P2-Raw|1050|B"", ""R|P2-Raw|1050|C""]",[],1050,6.25301169885539,mass %,model_derived,mean of within-series source-derived disc values; absorption kg/kg * 100
observation_comparison.svg,R|Ref|1020,3,,"[""R|Ref|1020|A"", ""R|Ref|1020|B"", ""R|Ref|1020|C""]",[],1020,15.04715765375356,mass %,model_derived,mean of within-series source-derived disc values; absorption kg/kg * 100
observation_comparison.svg,R|Ref|1030,3,,"[""R|Ref|1030|A"", ""R|Ref|1030|B"", ""R|Ref|1030|C""]",[],1030,14.981435444817507,mass %,model_derived,mean of within-series source-derived disc values; absorption kg/kg * 100
observation_comparison.svg,R|Ref|1050,3,,"[""R|Ref|1050|A"", ""R|Ref|1050|B"", ""R|Ref|1050|C""]",[],1050,13.769222424186168,mass %,model_derived,mean of within-series source-derived disc values; absorption kg/kg * 100
treatment_tradeoff.svg,Y|P1-ED|1020,3,7,"[""Y|P1-ED|1020|A"", ""Y|P1-ED|1020|B"", ""Y|P1-ED|1020|C""]","[""Y|P1-ED|1020|A"", ""Y|P1-ED|1020|B"", ""Y|P1-ED|1020|C"", ""Y|P1-ED|1020|D"", ""Y|P1-ED|1020|E"", ""Y|P1-ED|1020|F"", ""Y|P1-ED|1020|G""]",2.040021949143313,21.423713946964618,mass %,model_derived,mean of within-series source-derived disc values; absorption kg/kg * 100
treatment_tradeoff.svg,Y|P1-ED|1030,3,7,"[""Y|P1-ED|1030|A"", ""Y|P1-ED|1030|B"", ""Y|P1-ED|1030|C""]","[""Y|P1-ED|1030|A"", ""Y|P1-ED|1030|B"", ""Y|P1-ED|1030|C"", ""Y|P1-ED|1030|D"", ""Y|P1-ED|1030|E"", ""Y|P1-ED|1030|F"", ""Y|P1-ED|1030|G""]",2.7138628731802044,20.087628040311493,mass %,model_derived,mean of within-series source-derived disc values; absorption kg/kg * 100
treatment_tradeoff.svg,Y|P1-ED|1050,3,7,"[""Y|P1-ED|1050|A"", ""Y|P1-ED|1050|B"", ""Y|P1-ED|1050|C""]","[""Y|P1-ED|1050|A"", ""Y|P1-ED|1050|B"", ""Y|P1-ED|1050|C"", ""Y|P1-ED|1050|D"", ""Y|P1-ED|1050|E"", ""Y|P1-ED|1050|F"", ""Y|P1-ED|1050|G""]",5.763484132904012,13.952892215127042,mass %,model_derived,mean of within-series source-derived disc values; absorption kg/kg * 100
treatment_tradeoff.svg,Y|P1-Raw|1020,3,7,"[""Y|P1-Raw|1020|A"", ""Y|P1-Raw|1020|B"", ""Y|P1-Raw|1020|C""]","[""Y|P1-Raw|1020|A"", ""Y|P1-Raw|1020|B"", ""Y|P1-Raw|1020|C"", ""Y|P1-Raw|1020|D"", ""Y|P1-Raw|1020|E"", ""Y|P1-Raw|1020|F"", ""Y|P1-Raw|1020|G""]",1.1416457273901022,21.254397085854094,mass %,model_derived,mean of within-series source-derived disc values; absorption kg/kg * 100
treatment_tradeoff.svg,Y|P1-Raw|1030,3,7,"[""Y|P1-Raw|1030|A"", ""Y|P1-Raw|1030|B"", ""Y|P1-Raw|1030|C""]","[""Y|P1-Raw|1030|A"", ""Y|P1-Raw|1030|B"", ""Y|P1-Raw|1030|C"", ""Y|P1-Raw|1030|D"", ""Y|P1-Raw|1030|E"", ""Y|P1-Raw|1030|F"", ""Y|P1-Raw|1030|G""]",1.7253126989856187,21.103034112309636,mass %,model_derived,mean of within-series source-derived disc values; absorption kg/kg * 100
treatment_tradeoff.svg,Y|P1-Raw|1050,3,7,"[""Y|P1-Raw|1050|A"", ""Y|P1-Raw|1050|B"", ""Y|P1-Raw|1050|C""]","[""Y|P1-Raw|1050|A"", ""Y|P1-Raw|1050|B"", ""Y|P1-Raw|1050|C"", ""Y|P1-Raw|1050|D"", ""Y|P1-Raw|1050|E"", ""Y|P1-Raw|1050|F"", ""Y|P1-Raw|1050|G""]",3.788521184117713,16.237049414080275,mass %,model_derived,mean of within-series source-derived disc values; absorption kg/kg * 100
treatment_tradeoff.svg,Y|P2-ED|1020,3,7,"[""Y|P2-ED|1020|A"", ""Y|P2-ED|1020|B"", ""Y|P2-ED|1020|C""]","[""Y|P2-ED|1020|A"", ""Y|P2-ED|1020|B"", ""Y|P2-ED|1020|C"", ""Y|P2-ED|1020|D"", ""Y|P2-ED|1020|E"", ""Y|P2-ED|1020|F"", ""Y|P2-ED|1020|G""]",3.071793559619737,19.671730502896935,mass %,model_derived,mean of within-series source-derived disc values; absorption kg/kg * 100
treatment_tradeoff.svg,Y|P2-ED|1030,3,7,"[""Y|P2-ED|1030|A"", ""Y|P2-ED|1030|B"", ""Y|P2-ED|1030|C""]","[""Y|P2-ED|1030|A"", ""Y|P2-ED|1030|B"", ""Y|P2-ED|1030|C"", ""Y|P2-ED|1030|D"", ""Y|P2-ED|1030|E"", ""Y|P2-ED|1030|F"", ""Y|P2-ED|1030|G""]",4.373819424235268,17.48992389118872,mass %,model_derived,mean of within-series source-derived disc values; absorption kg/kg * 100
treatment_tradeoff.svg,Y|P2-ED|1050,3,7,"[""Y|P2-ED|1050|A"", ""Y|P2-ED|1050|B"", ""Y|P2-ED|1050|C""]","[""Y|P2-ED|1050|A"", ""Y|P2-ED|1050|B"", ""Y|P2-ED|1050|C"", ""Y|P2-ED|1050|D"", ""Y|P2-ED|1050|E"", ""Y|P2-ED|1050|F"", ""Y|P2-ED|1050|G""]",8.086234736754673,11.178914699226741,mass %,model_derived,mean of within-series source-derived disc values; absorption kg/kg * 100
treatment_tradeoff.svg,Y|P2-Raw|1020,3,7,"[""Y|P2-Raw|1020|A"", ""Y|P2-Raw|1020|B"", ""Y|P2-Raw|1020|C""]","[""Y|P2-Raw|1020|A"", ""Y|P2-Raw|1020|B"", ""Y|P2-Raw|1020|C"", ""Y|P2-Raw|1020|D"", ""Y|P2-Raw|1020|E"", ""Y|P2-Raw|1020|F"", ""Y|P2-Raw|1020|G""]",1.5775820540281387,20.619706449043473,mass %,model_derived,mean of within-series source-derived disc values; absorption kg/kg * 100
treatment_tradeoff.svg,Y|P2-Raw|1030,3,7,"[""Y|P2-Raw|1030|A"", ""Y|P2-Raw|1030|B"", ""Y|P2-Raw|1030|C""]","[""Y|P2-Raw|1030|A"", ""Y|P2-Raw|1030|B"", ""Y|P2-Raw|1030|C"", ""Y|P2-Raw|1030|D"", ""Y|P2-Raw|1030|E"", ""Y|P2-Raw|1030|F"", ""Y|P2-Raw|1030|G""]",2.8514591164509726,18.85174189177753,mass %,model_derived,mean of within-series source-derived disc values; absorption kg/kg * 100
treatment_tradeoff.svg,Y|P2-Raw|1050,3,7,"[""Y|P2-Raw|1050|A"", ""Y|P2-Raw|1050|B"", ""Y|P2-Raw|1050|C""]","[""Y|P2-Raw|1050|A"", ""Y|P2-Raw|1050|B"", ""Y|P2-Raw|1050|C"", ""Y|P2-Raw|1050|D"", ""Y|P2-Raw|1050|E"", ""Y|P2-Raw|1050|F"", ""Y|P2-Raw|1050|G""]",5.67980354966722,13.675575032542778,mass %,model_derived,mean of within-series source-derived disc values; absorption kg/kg * 100
treatment_tradeoff.svg,Y|Ref|1020,3,7,"[""Y|Ref|1020|A"", ""Y|Ref|1020|B"", ""Y|Ref|1020|C""]","[""Y|Ref|1020|A"", ""Y|Ref|1020|B"", ""Y|Ref|1020|C"", ""Y|Ref|1020|D"", ""Y|Ref|1020|E"", ""Y|Ref|1020|F"", ""Y|Ref|1020|G""]",-0.16238091960514475,18.400335022993456,mass %,model_derived,mean of within-series source-derived disc values; absorption kg/kg * 100
treatment_tradeoff.svg,Y|Ref|1030,3,7,"[""Y|Ref|1030|A"", ""Y|Ref|1030|B"", ""Y|Ref|1030|C""]","[""Y|Ref|1030|A"", ""Y|Ref|1030|B"", ""Y|Ref|1030|C"", ""Y|Ref|1030|D"", ""Y|Ref|1030|E"", ""Y|Ref|1030|F"", ""Y|Ref|1030|G""]",-0.05884752629956781,18.30656994331421,mass %,model_derived,mean of within-series source-derived disc values; absorption kg/kg * 100
treatment_tradeoff.svg,Y|Ref|1050,3,7,"[""Y|Ref|1050|A"", ""Y|Ref|1050|B"", ""Y|Ref|1050|C""]","[""Y|Ref|1050|A"", ""Y|Ref|1050|B"", ""Y|Ref|1050|C"", ""Y|Ref|1050|D"", ""Y|Ref|1050|E"", ""Y|Ref|1050|F"", ""Y|Ref|1050|G""]",0.6565320365272882,17.377990691169273,mass %,model_derived,mean of within-series source-derived disc values; absorption kg/kg * 100
treatment_tradeoff.svg,R|P1-ED|1020,3,7,"[""R|P1-ED|1020|A"", ""R|P1-ED|1020|B"", ""R|P1-ED|1020|C""]","[""R|P1-ED|1020|A"", ""R|P1-ED|1020|B"", ""R|P1-ED|1020|C"", ""R|P1-ED|1020|D"", ""R|P1-ED|1020|E"", ""R|P1-ED|1020|F"", ""R|P1-ED|1020|G""]",3.5471114456073343,15.3462830280885,mass %,model_derived,mean of within-series source-derived disc values; absorption kg/kg * 100
treatment_tradeoff.svg,R|P1-ED|1030,3,7,"[""R|P1-ED|1030|A"", ""R|P1-ED|1030|B"", ""R|P1-ED|1030|C""]","[""R|P1-ED|1030|A"", ""R|P1-ED|1030|B"", ""R|P1-ED|1030|C"", ""R|P1-ED|1030|D"", ""R|P1-ED|1030|E"", ""R|P1-ED|1030|F"", ""R|P1-ED|1030|G""]",4.513567691857199,13.783991880692204,mass %,model_derived,mean of within-series source-derived disc values; absorption kg/kg * 100
treatment_tradeoff.svg,R|P1-ED|1050,3,7,"[""R|P1-ED|1050|A"", ""R|P1-ED|1050|B"", ""R|P1-ED|1050|C""]","[""R|P1-ED|1050|A"", ""R|P1-ED|1050|B"", ""R|P1-ED|1050|C"", ""R|P1-ED|1050|D"", ""R|P1-ED|1050|E"", ""R|P1-ED|1050|F"", ""R|P1-ED|1050|G""]",5.392296315402656,11.270920230874196,mass %,model_derived,mean of within-series source-derived disc values; absorption kg/kg * 100
treatment_tradeoff.svg,R|P1-Raw|1020,3,7,"[""R|P1-Raw|1020|A"", ""R|P1-Raw|1020|B"", ""R|P1-Raw|1020|C""]","[""R|P1-Raw|1020|A"", ""R|P1-Raw|1020|B"", ""R|P1-Raw|1020|C"", ""R|P1-Raw|1020|D"", ""R|P1-Raw|1020|E"", ""R|P1-Raw|1020|F"", ""R|P1-Raw|1020|G""]",2.984956107208967,14.241280792778484,mass %,model_derived,mean of within-series source-derived disc values; absorption kg/kg * 100
treatment_tradeoff.svg,R|P1-Raw|1030,3,7,"[""R|P1-Raw|1030|A"", ""R|P1-Raw|1030|B"", ""R|P1-Raw|1030|C""]","[""R|P1-Raw|1030|A"", ""R|P1-Raw|1030|B"", ""R|P1-Raw|1030|C"", ""R|P1-Raw|1030|D"", ""R|P1-Raw|1030|E"", ""R|P1-Raw|1030|F"", ""R|P1-Raw|1030|G""]",3.724928332266684,13.303097778599454,mass %,model_derived,mean of within-series source-derived disc values; absorption kg/kg * 100
treatment_tradeoff.svg,R|P1-Raw|1050,3,7,"[""R|P1-Raw|1050|A"", ""R|P1-Raw|1050|B"", ""R|P1-Raw|1050|C""]","[""R|P1-Raw|1050|A"", ""R|P1-Raw|1050|B"", ""R|P1-Raw|1050|C"", ""R|P1-Raw|1050|D"", ""R|P1-Raw|1050|E"", ""R|P1-Raw|1050|F"", ""R|P1-Raw|1050|G""]",6.761805198409422,8.402161556360989,mass %,model_derived,mean of within-series source-derived disc values; absorption kg/kg * 100
treatment_tradeoff.svg,R|P2-ED|1020,3,7,"[""R|P2-ED|1020|A"", ""R|P2-ED|1020|B"", ""R|P2-ED|1020|C""]","[""R|P2-ED|1020|A"", ""R|P2-ED|1020|B"", ""R|P2-ED|1020|C"", ""R|P2-ED|1020|D"", ""R|P2-ED|1020|E"", ""R|P2-ED|1020|F"", ""R|P2-ED|1020|G""]",4.75115721080023,12.849265812050223,mass %,model_derived,mean of within-series source-derived disc values; absorption kg/kg * 100
treatment_tradeoff.svg,R|P2-ED|1030,3,7,"[""R|P2-ED|1030|A"", ""R|P2-ED|1030|B"", ""R|P2-ED|1030|C""]","[""R|P2-ED|1030|A"", ""R|P2-ED|1030|B"", ""R|P2-ED|1030|C"", ""R|P2-ED|1030|D"", ""R|P2-ED|1030|E"", ""R|P2-ED|1030|F"", ""R|P2-ED|1030|G""]",6.2327207204679995,10.659740726086861,mass %,model_derived,mean of within-series source-derived disc values; absorption kg/kg * 100
treatment_tradeoff.svg,R|P2-ED|1050,3,7,"[""R|P2-ED|1050|A"", ""R|P2-ED|1050|B"", ""R|P2-ED|1050|C""]","[""R|P2-ED|1050|A"", ""R|P2-ED|1050|B"", ""R|P2-ED|1050|C"", ""R|P2-ED|1050|D"", ""R|P2-ED|1050|E"", ""R|P2-ED|1050|F"", ""R|P2-ED|1050|G""]",8.399704223640715,7.093634488787943,mass %,model_derived,mean of within-series source-derived disc values; absorption kg/kg * 100
treatment_tradeoff.svg,R|P2-Raw|1020,3,7,"[""R|P2-Raw|1020|A"", ""R|P2-Raw|1020|B"", ""R|P2-Raw|1020|C""]","[""R|P2-Raw|1020|A"", ""R|P2-Raw|1020|B"", ""R|P2-Raw|1020|C"", ""R|P2-Raw|1020|D"", ""R|P2-Raw|1020|E"", ""R|P2-Raw|1020|F"", ""R|P2-Raw|1020|G""]",4.62893628404429,12.982896146718431,mass %,model_derived,mean of within-series source-derived disc values; absorption kg/kg * 100
treatment_tradeoff.svg,R|P2-Raw|1030,3,7,"[""R|P2-Raw|1030|A"", ""R|P2-Raw|1030|B"", ""R|P2-Raw|1030|C""]","[""R|P2-Raw|1030|A"", ""R|P2-Raw|1030|B"", ""R|P2-Raw|1030|C"", ""R|P2-Raw|1030|D"", ""R|P2-Raw|1030|E"", ""R|P2-Raw|1030|F"", ""R|P2-Raw|1030|G""]",6.28895303406758,10.220571921138658,mass %,model_derived,mean of within-series source-derived disc values; absorption kg/kg * 100
treatment_tradeoff.svg,R|P2-Raw|1050,3,7,"[""R|P2-Raw|1050|A"", ""R|P2-Raw|1050|B"", ""R|P2-Raw|1050|C""]","[""R|P2-Raw|1050|A"", ""R|P2-Raw|1050|B"", ""R|P2-Raw|1050|C"", ""R|P2-Raw|1050|D"", ""R|P2-Raw|1050|E"", ""R|P2-Raw|1050|F"", ""R|P2-Raw|1050|G""]",8.883802184739562,6.25301169885539,mass %,model_derived,mean of within-series source-derived disc values; absorption kg/kg * 100
treatment_tradeoff.svg,R|Ref|1020,3,7,"[""R|Ref|1020|A"", ""R|Ref|1020|B"", ""R|Ref|1020|C""]","[""R|Ref|1020|A"", ""R|Ref|1020|B"", ""R|Ref|1020|C"", ""R|Ref|1020|D"", ""R|Ref|1020|E"", ""R|Ref|1020|F"", ""R|Ref|1020|G""]",-0.14433210299520244,15.04715765375356,mass %,model_derived,mean of within-series source-derived disc values; absorption kg/kg * 100
treatment_tradeoff.svg,R|Ref|1030,3,7,"[""R|Ref|1030|A"", ""R|Ref|1030|B"", ""R|Ref|1030|C""]","[""R|Ref|1030|A"", ""R|Ref|1030|B"", ""R|Ref|1030|C"", ""R|Ref|1030|D"", ""R|Ref|1030|E"", ""R|Ref|1030|F"", ""R|Ref|1030|G""]",0.09142237887676471,14.981435444817507,mass %,model_derived,mean of within-series source-derived disc values; absorption kg/kg * 100
treatment_tradeoff.svg,R|Ref|1050,3,7,"[""R|Ref|1050|A"", ""R|Ref|1050|B"", ""R|Ref|1050|C""]","[""R|Ref|1050|A"", ""R|Ref|1050|B"", ""R|Ref|1050|C"", ""R|Ref|1050|D"", ""R|Ref|1050|E"", ""R|Ref|1050|F"", ""R|Ref|1050|G""]",0.7457294369010556,13.769222424186168,mass %,model_derived,mean of within-series source-derived disc values; absorption kg/kg * 100
