Repository: gaw008/brickmodel

# 污泥烧结砖：第一性原理研究与反向原料设计

本仓库从 Hermes 的 `research/material-dynamics-v2b2` 分支导入，保留完整的 10 个原始提交；最新模型提交为 `3b501c5`。上传不会改变模型的科学验收状态。

**目前没有砖厂可用的污泥成分窗口，也没有完成完整 virtual world model。所有模型结果只用于研究。**

当前正在按 [完整 Goal 合同](docs/GOAL_BRICK_PHYSICS_SANDBOX.md) 构建独立的 `sludge_sandbox` 物理沙盒。已有来源/材料账目、热化学、气体输运、守恒积分、反应算子和独立账本审计；刚性气相的气体—热量耦合已实际验证。纯水物性适配器与刚性气相导热时空收敛已通过独立复审；分段边界程序和显式理想水汽热量转换也已审核，当前基础及G2模块已通过498项非editable安装测试。完整湿砖的干燥、烧结收缩、冷却应力、公开实验对照及新 CLI/界面仍待完成。最新范围和实际验证见 [Goal 进度](docs/sandbox/GOAL_STATUS.md) 与 [验收矩阵](docs/sandbox/ACCEPTANCE_MATRIX.md)。下文 `sludge-vme` 命令仍属于已有 synthetic 原型，不能当作新沙盒全流程入口。

| 模块 | 内容 | 状态 |
| --- | --- | --- |
| [公开材料研究](experiments/material_design_v2/artifacts/DIRECTION_REPORT.md) | DTU 污泥焚烧灰数据重算、基料依赖、吸水与收缩折衷 | 独立审核通过，仅 Stage1 研究 |
| [B1 反应—输运](experiments/material_dynamics_v2b1/README.md) | 一维等温、固定几何、有限氧库存与局部残碳 | 独立审核通过，仅冻结诊断范围 |
| [B2 给定温度程序](experiments/material_dynamics_v2b2/README.md) | prescribed-temperature 扩展 | 历史审计失败已在 `0634e80` 修复并完成[冻结范围复验](docs/sandbox/research/b2-bound-0634e80/summary.json)；不代表湿砖全周期验证 |
| [早期 VME](docs/MODEL_ARCHITECTURE.md) | 正向/反向求解与 synthetic 筛选框架 | 受限研究原型；不能继承 B1 的审核结论 |

后续更新每 15 分钟由 Codex 自动同步：[同步范围、分支位置与运行条件](docs/research-status/GITHUB_SYNC.md)。

完整审核、失败原始数据、上传核验与复跑方法见 [研究状态说明](docs/research-status/README.md)。早期文档和历史产物中的 pending / PASS 均属于各自提交与范围，应结合独立审核阅读。

---

# Sludge VME MVP

一个可执行的 research-grade 污泥烧结砖 Virtual Materials Engine。它把污泥 composition/mineralogy/thermal properties/particle morphology 当作可设计 fingerprint，在固定 synthetic 页岩/煤矸石基体与固定隧道窑空间边界上运行：

- `L0`：lumped reduced-effective enthalpy ODE + finite-O2-capped multistep Arrhenius + conserved gas inventories + reduced sintering；
- `L1`：21/41-cell half-thickness finite volume + SciPy BDF（失败时 Radau）+ current-pore **molar** concentration Fick transport；
- UQ：power-of-two scrambled Sobol policy samples；
- inverse：physically-realizable Sobol design library → robust constraints → L1 refinement → nondominated Pareto/ranked candidates。

# 材料设计 v2 首阶段（研究用途，待独立审核）

直接结果见 artifacts/DIRECTION_REPORT.md；数据问题见 artifacts/DATA_AUDIT.md；后续模块优先级见 artifacts/MODEL_GAP_PRIORITY.md。

本目录独立于既有 solver/verifier。仅用 Python 3.12 标准库解析公开 OOXML、CSV、JSON 和生成浅色中文 SVG；不执行 Excel 公式/宏/外部链接，不联网运行，不安装包。原始DTU输入仍留在授权只读目录，没有复制/改写工作簿。

## 复跑

从 /home/ubuntu/sludge-brick-design-v2 运行：

    python3 experiments/material_design_v2/verify.py

该命令实际串行执行完整pipeline、focused unittest、compileall、git diff --check；若本机存在已安装的grounded-citations工具，也执行三个报告的证据引用检查。命令、原始退出码/输出、耗时、输入hash、计数、峰值RSS和边界写入 artifacts/verification.json。测试不是旧项目full suite。

仅重新生成数据/图/报告：

    python3 experiments/material_design_v2/pipeline.py

更换输入根或保留另一次输出（输出必须是本目录的子目录）：

    python3 experiments/material_design_v2/pipeline.py --input-dir /home/ubuntu/.hermes/reports/sludge-material-design-v2 --output-dir /home/ubuntu/sludge-brick-design-v2/experiments/material_design_v2/replay

单独测试：

    python3 -m unittest discover -s experiments/material_design_v2 -p test_pipeline.py -v

默认输入必须包含Manager提供的 DIRECTION_BRIEF.md、download-manifest.json、selected-datasets.json、workbook-inventory.json、四份dataset-metadata.json、dtu-collection.json、dtu-items.json和public-data。下载源/DOI/作者/许可见 artifacts/source_registry.json。共享README只取一份。原始五文件的MD5/SHA256/字节数在读入时检查，十五个授权输入的SHA256在运行前后核对。

## 交付结构

- pipeline.py：只读OOXML含共享公式读取、原表导入、身份/干基/精确试件质量join、源派生复算和组统计。
- reporting.py：全sheet/逐行/公式审计、来源注册、图表与中文报告生成；templates/保留人工审定的解释，数值表由真实数据填入。
- test_pipeline.py：RED→GREEN开发的focused tests；含真实工作簿重算、变更灰标识的反例、Ref被伪装30%灰的反例、源高度均值填补排除、全部source_derived观察的lineage覆盖、列schema与图表计数、重复运行。
- inspect_sources.py / explore_import.py / inspect_lineage.py：只读诊断工具，供查原表与审计来源；不是额外数据或模型。
- citations.json / sources_block.md / literature_evidence.md / raw-sludge-crossref.json：本轮已获取的文献证据和引用元数据。DTU正文PDF没有成功取得，不声称全文已读。
- artifacts/materials.csv 与 observations.csv：严格采用 DIRECTION_BRIEF 的列名/顺序；缺失数值为空，所有源文件/sheet/cell可定位。
- artifacts/material_evidence.json：materials固定schema之外的证据状态；DTG内部算法unknown。
- artifacts/derivations.json：源派生值的逐项外部缓存比对；TGA百分比局部解释诊断单独标role，不算通过的源量验证。
- artifacts/source_imputations.json：真实高度数据的均值填补及依赖统计排除记录。
- artifacts/conditions.json / group_summary.csv / chart_data.csv：实验条件、系列成员/计数、组均值/样本SD与图表点对账；统计不是独立验证。
- artifacts/sheet_audit.json / row_audit.csv / formula_audit.csv：所有sheet及非空行的用途、排除、原公式与缓存信息。
- artifacts/*.svg：两张中文浅色图。无远程字体/脚本/图片依赖；客户端需要中文字体。本机未进行CJK渲染器逐像素验收，已验证SVG结构、坐标/点数及出处。
- artifacts/verification.json / pipeline_run.json：实际执行证据，耗时/时间戳会随重跑改变；CSV/SVG/报告不依赖随机数。

## 科学与权限边界

Raw SSA是焚烧灰；DTU TGA是N2且单速率。A2P/#0179的P1/P2/Silica Sand身份冲突保留且排除定量配对。P&D全局旧模板说明与逐行身份链的不一致仍是chain-of-custody不确定性。R-P2-ED/1030°C/G的高度来自其他六片均值，不能作为独立高度样本；直径分析不受影响。

图中只比较同研究、同基料和名义最高温度的离散系列；完整热历史尚未取得。不开优化器、不制造连续可行域、不认证强度/环境合规、不声称工厂最优配方，不把unknown当物理不可能。

本轮只提交 research/material-design-v2 本地研究分支，不push/merge/publish，不改主仓库工作树，不创建资源或使用收费API，不连接PLC/机器人/窑炉。已存在独立Safety子卡 t_c6aa7e5f，审核前本产物不标approved。

回退：仅对本目录做经批准的定点恢复/后续revert；没有数据库/生产系统迁移或原始数据变更。不要改写历史或对主仓库reset。

File: experiments/material_design_v2/artifacts/group_summary.csv
matrix_id,additive_id,additive_fraction_dry,firing_temperature_C,group_id,evidence_status,n_shrinkage,n_water,n_volume,n_independent_batches,diameter_shrinkage_mean,diameter_shrinkage_sd,volume_shrinkage_mean,volume_shrinkage_sd,water_absorption_mean,water_absorption_sd,open_porosity_mean,open_porosity_sd,dry_density_mean,dry_density_sd,shrinkage_specimens,water_specimens,volume_specimens
R,SSA-P1-ED,0.3,1020,R|P1-ED|1020,model_derived,7,3,7,,3.5471114456073343,0.29893432173079687,8.682093274397152,0.6232735172482445,0.153462830280885,0.0016097903761701775,0.2916081109975068,0.0020024866321534406,1896.8149189961416,6.876091349169235,"[""R|P1-ED|1020|A"", ""R|P1-ED|1020|B"", ""R|P1-ED|1020|C"", ""R|P1-ED|1020|D"", ""R|P1-ED|1020|E"", ""R|P1-ED|1020|F"", ""R|P1-ED|1020|G""]","[""R|P1-ED|1020|A"", ""R|P1-ED|1020|B"", ""R|P1-ED|1020|C""]","[""R|P1-ED|1020|A"", ""R|P1-ED|1020|B"", ""R|P1-ED|1020|C"", ""R|P1-ED|1020|D"", ""R|P1-ED|1020|E"", ""R|P1-ED|1020|F"", ""R|P1-ED|1020|G""]"
R,SSA-P1-ED,0.3,1030,R|P1-ED|1030,model_derived,7,3,7,,4.513567691857199,1.0425608323895308,10.5318484453771,2.0703039435573443,0.13783991880692203,0.0051716342532452005,0.2685044106305486,0.00792072543893736,1944.8381899751744,16.718664909160495,"[""R|P1-ED|1030|A"", ""R|P1-ED|1030|B"", ""R|P1-ED|1030|C"", ""R|P1-ED|1030|D"", ""R|P1-ED|1030|E"", ""R|P1-ED|1030|F"", ""R|P1-ED|1030|G""]","[""R|P1-ED|1030|A"", ""R|P1-ED|1030|B"", ""R|P1-ED|1030|C""]","[""R|P1-ED|1030|A"", ""R|P1-ED|1030|B"", ""R|P1-ED|1030|C"", ""R|P1-ED|1030|D"", ""R|P1-ED|1030|E"", ""R|P1-ED|1030|F"", ""R|P1-ED|1030|G""]"
R,SSA-P1-ED,0.3,1050,R|P1-ED|1050,model_derived,7,3,7,,5.392296315402656,0.7476956292381218,13.402738034371389,1.337117567367772,0.11270920230874197,0.00017657202569379939,0.22845548855606065,0.0002027581200956141,2023.2993333002848,1.774478155940546,"[""R|P1-ED|1050|A"", ""R|P1-ED|1050|B"", ""R|P1-ED|1050|C"", ""R|P1-ED|1050|D"", ""R|P1-ED|1050|E"", ""R|P1-ED|1050|F"", ""R|P1-ED|1050|G""]","[""R|P1-ED|1050|A"", ""R|P1-ED|1050|B"", ""R|P1-ED|1050|C""]","[""R|P1-ED|1050|A"", ""R|P1-ED|1050|B"", ""R|P1-ED|1050|C"", ""R|P1-ED|1050|D"", ""R|P1-ED|1050|E"", ""R|P1-ED|1050|F"", ""R|P1-ED|1050|G""]"
R,SSA-P1-Raw,0.3,1020,R|P1-Raw|1020,model_derived,7,3,7,,2.984956107208967,0.20574864289967304,8.193526408957723,0.6971893737165625,0.14241280792778485,0.002887952916214115,0.27687659165855405,0.00434184719122479,1940.8039648793315,9.111145784386014,"[""R|P1-Raw|1020|A"", ""R|P1-Raw|1020|B"", ""R|P1-Raw|1020|C"", ""R|P1-Raw|1020|D"", ""R|P1-Raw|1020|E"", ""R|P1-Raw|1020|F"", ""R|P1-Raw|1020|G""]","[""R|P1-Raw|1020|A"", ""R|P1-Raw|1020|B"", ""R|P1-Raw|1020|C""]","[""R|P1-Raw|1020|A"", ""R|P1-Raw|1020|B"", ""R|P1-Raw|1020|C"", ""R|P1-Raw|1020|D"", ""R|P1-Raw|1020|E"", ""R|P1-Raw|1020|F"", ""R|P1-Raw|1020|G""]"
R,SSA-P1-Raw,0.3,1030,R|P1-Raw|1030,model_derived,7,3,7,,3.724928332266684,0.5241698897956987,10.75646354075816,0.821372992509769,0.13303097778599454,0.003910327319566258,0.2626219177981103,0.0058194872872595485,1970.8741831631453,14.929943549117864,"[""R|P1-Raw|1030|A"", ""R|P1-Raw|1030|B"", ""R|P1-Raw|1030|C"", ""R|P1-Raw|1030|D"", ""R|P1-Raw|1030|E"", ""R|P1-Raw|1030|F"", ""R|P1-Raw|1030|G""]","[""R|P1-Raw|1030|A"", ""R|P1-Raw|1030|B"", ""R|P1-Raw|1030|C""]","[""R|P1-Raw|1030|A"", ""R|P1-Raw|1030|B"", ""R|P1-Raw|1030|C"", ""R|P1-Raw|1030|D"", ""R|P1-Raw|1030|E"", ""R|P1-Raw|1030|F"", ""R|P1-Raw|1030|G""]"
R,SSA-P1-Raw,0.3,1050,R|P1-Raw|1050,model_derived,7,3,7,,6.761805198409422,0.23107055785032427,17.903521911063397,0.5660751387137436,0.08402161556360989,0.0015169773502623604,0.18248483576578728,0.0028400468764847235,2168.0362840149032,5.636039110016557,"[""R|P1-Raw|1050|A"", ""R|P1-Raw|1050|B"", ""R|P1-Raw|1050|C"", ""R|P1-Raw|1050|D"", ""R|P1-Raw|1050|E"", ""R|P1-Raw|1050|F"", ""R|P1-Raw|1050|G""]","[""R|P1-Raw|1050|A"", ""R|P1-Raw|1050|B"", ""R|P1-Raw|1050|C""]","[""R|P1-Raw|1050|A"", ""R|P1-Raw|1050|B"", ""R|P1-Raw|1050|C"", ""R|P1-Raw|1050|D"", ""R|P1-Raw|1050|E"", ""R|P1-Raw|1050|F"", ""R|P1-Raw|1050|G""]"
R,SSA-P2-ED,0.3,1020,R|P2-ED|1020,model_derived,7,3,7,,4.75115721080023,0.23046112931968077,11.772083386689458,0.7667282441534269,0.12849265812050223,0.002731170675883282,0.25805314831580517,0.004695355943399929,2004.7853982265506,7.506487815675263,"[""R|P2-ED|1020|A"", ""R|P2-ED|1020|B"", ""R|P2-ED|1020|C"", ""R|P2-ED|1020|D"", ""R|P2-ED|1020|E"", ""R|P2-ED|1020|F"", ""R|P2-ED|1020|G""]","[""R|P2-ED|1020|A"", ""R|P2-ED|1020|B"", ""R|P2-ED|1020|C""]","[""R|P2-ED|1020|A"", ""R|P2-ED|1020|B"", ""R|P2-ED|1020|C"", ""R|P2-ED|1020|D"", ""R|P2-ED|1020|E"", ""R|P2-ED|1020|F"", ""R|P2-ED|1020|G""]"
R,SSA-P2-ED,0.3,1030,R|P2-ED|1030,model_derived,7,3,6,,6.2327207204679995,0.36868720994338317,15.435381100471675,0.43571978372247716,0.10659740726086861,0.0012999890038175826,0.22267556730091914,0.002039919164479376,2085.2315611985587,6.462442089156137,"[""R|P2-ED|1030|A"", ""R|P2-ED|1030|B"", ""R|P2-ED|1030|C"", ""R|P2-ED|1030|D"", ""R|P2-ED|1030|E"", ""R|P2-ED|1030|F"", ""R|P2-ED|1030|G""]","[""R|P2-ED|1030|A"", ""R|P2-ED|1030|B"", ""R|P2-ED|1030|C""]","[""R|P2-ED|1030|A"", ""R|P2-ED|1030|B"", ""R|P2-ED|1030|C"", ""R|P2-ED|1030|D"", ""R|P2-ED|1030|E"", ""R|P2-ED|1030|F""]"
R,SSA-P2-ED,0.3,1050,R|P2-ED|1050,model_derived,7,3,7,,8.399704223640715,0.2535024856599844,20.682812676579278,0.5883972924816269,0.07093634488787944,0.0008704562227726481,0.15930376858520917,0.001655959233876659,2241.7215818408276,4.845545127319184,"[""R|P2-ED|1050|A"", ""R|P2-ED|1050|B"", ""R|P2-ED|1050|C"", ""R|P2-ED|1050|D"", ""R|P2-ED|1050|E"", ""R|P2-ED|1050|F"", ""R|P2-ED|1050|G""]","[""R|P2-ED|1050|A"", ""R|P2-ED|1050|B"", ""R|P2-ED|1050|C""]","[""R|P2-ED|1050|A"", ""R|P2-ED|1050|B"", ""R|P2-ED|1050|C"", ""R|P2-ED|1050|D"", ""R|P2-ED|1050|E"", ""R|P2-ED|1050|F"", ""R|P2-ED|1050|G""]"
R,SSA-P2-Raw,0.3,1020,R|P2-Raw|1020,model_derived,7,3,7,,4.62893628404429,0.4557160530407987,12.783598458803205,0.4405780587640422,0.1298289614671843,0.0026272683751235463,0.26072616853390124,0.003711633091814339,2004.7776106291483,12.196321218224657,"[""R|P2-Raw|1020|A"", ""R|P2-Raw|1020|B"", ""R|P2-Raw|1020|C"", ""R|P2-Raw|1020|D"", ""R|P2-Raw|1020|E"", ""R|P2-Raw|1020|F"", ""R|P2-Raw|1020|G""]","[""R|P2-Raw|1020|A"", ""R|P2-Raw|1020|B"", ""R|P2-Raw|1020|C""]","[""R|P2-Raw|1020|A"", ""R|P2-Raw|1020|B"", ""R|P2-Raw|1020|C"", ""R|P2-Raw|1020|D"", ""R|P2-Raw|1020|E"", ""R|P2-Raw|1020|F"", ""R|P2-Raw|1020|G""]"
R,SSA-P2-Raw,0.3,1030,R|P2-Raw|1030,model_derived,7,3,7,,6.28895303406758,0.3287606105178659,16.76715761617658,0.6506020517302491,0.10220571921138658,0.0007855626446228929,0.21588098811191386,0.001300849835041448,2108.43716925602,4.253293194860479,"[""R|P2-Raw|1030|A"", ""R|P2-Raw|1030|B"", ""R|P2-Raw|1030|C"", ""R|P2-Raw|1030|D"", ""R|P2-Raw|1030|E"", ""R|P2-Raw|1030|F"", ""R|P2-Raw|1030|G""]","[""R|P2-Raw|1030|A"", ""R|P2-Raw|1030|B"", ""R|P2-Raw|1030|C""]","[""R|P2-Raw|1030|A"", ""R|P2-Raw|1030|B"", ""R|P2-Raw|1030|C"", ""R|P2-Raw|1030|D"", ""R|P2-Raw|1030|E"", ""R|P2-Raw|1030|F"", ""R|P2-Raw|1030|G""]"
R,SSA-P2-Raw,0.3,1050,R|P2-Raw|1050,model_derived,7,3,7,,8.883802184739562,0.2730682484232765,23.14394918750077,1.065606578728543,0.0625301169885539,0.0011942714718555763,0.14336500734875765,0.0023261256587126067,2288.692059826991,6.5727740226464855,"[""R|P2-Raw|1050|A"", ""R|P2-Raw|1050|B"", ""R|P2-Raw|1050|C"", ""R|P2-Raw|1050|D"", ""R|P2-Raw|1050|E"", ""R|P2-Raw|1050|F"", ""R|P2-Raw|1050|G""]","[""R|P2-Raw|1050|A"", ""R|P2-Raw|1050|B"", ""R|P2-Raw|1050|C""]","[""R|P2-Raw|1050|A"", ""R|P2-Raw|1050|B"", ""R|P2-Raw|1050|C"", ""R|P2-Raw|1050|D"", ""R|P2-Raw|1050|E"", ""R|P2-Raw|1050|F"", ""R|P2-Raw|1050|G""]"
R,,0.0,1020,R|Ref|1020,model_derived,7,3,7,,-0.14433210299520244,0.31917361002274486,-1.6411392079350295,0.605921680737031,0.1504715765375356,0.0010174421739494429,0.28515779900350935,0.001387249176636575,1891.6991748572482,3.61032695487529,"[""R|Ref|1020|A"", ""R|Ref|1020|B"", ""R|Ref|1020|C"", ""R|Ref|1020|D"", ""R|Ref|1020|E"", ""R|Ref|1020|F"", ""R|Ref|1020|G""]","[""R|Ref|1020|A"", ""R|Ref|1020|B"", ""R|Ref|1020|C""]","[""R|Ref|1020|A"", ""R|Ref|1020|B"", ""R|Ref|1020|C"", ""R|Ref|1020|D"", ""R|Ref|1020|E"", ""R|Ref|1020|F"", ""R|Ref|1020|G""]"
R,,0.0,1030,R|Ref|1030,model_derived,7,3,7,,0.09142237887676471,0.27267302982426495,-1.2269484568262548,0.2978548252668534,0.14981435444817506,0.0028537242902753144,0.2835099153226243,0.003809168018248227,1889.1379105562685,10.712403358252207,"[""R|Ref|1030|A"", ""R|Ref|1030|B"", ""R|Ref|1030|C"", ""R|Ref|1030|D"", ""R|Ref|1030|E"", ""R|Ref|1030|F"", ""R|Ref|1030|G""]","[""R|Ref|1030|A"", ""R|Ref|1030|B"", ""R|Ref|1030|C""]","[""R|Ref|1030|A"", ""R|Ref|1030|B"", ""R|Ref|1030|C"", ""R|Ref|1030|D"", ""R|Ref|1030|E"", ""R|Ref|1030|F"", ""R|Ref|1030|G""]"
R,,0.0,1050,R|Ref|1050,model_derived,7,3,7,,0.7457294369010556,0.210849177117096,0.1348597747591806,1.0281398817514609,0.13769222424186167,0.000994719352025076,0.26610537588027877,0.001587740727588362,1929.1430048972031,2.4346132144501733,"[""R|Ref|1050|A"", ""R|Ref|1050|B"", ""R|Ref|1050|C"", ""R|Ref|1050|D"", ""R|Ref|1050|E"", ""R|Ref|1050|F"", ""R|Ref|1050|G""]","[""R|Ref|1050|A"", ""R|Ref|1050|B"", ""R|Ref|1050|C""]","[""R|Ref|1050|A"", ""R|Ref|1050|B"", ""R|Ref|1050|C"", ""R|Ref|1050|D"", ""R|Ref|1050|E"", ""R|Ref|1050|F"", ""R|Ref|1050|G""]"
Y,SSA-P1-ED,0.3,1020,Y|P1-ED|1020,model_derived,7,3,7,,2.040021949143313,0.2589303001607878,5.925345406064154,0.9055249538717143,0.21423713946964618,0.0028227659204239103,0.3736684963894811,0.003407211571617551,1741.1037630607038,7.012664050772389,"[""Y|P1-ED|1020|A"", ""Y|P1-ED|1020|B"", ""Y|P1-ED|1020|C"", ""Y|P1-ED|1020|D"", ""Y|P1-ED|1020|E"", ""Y|P1-ED|1020|F"", ""Y|P1-ED|1020|G""]","[""Y|P1-ED|1020|A"", ""Y|P1-ED|1020|B"", ""Y|P1-ED|1020|C""]","[""Y|P1-ED|1020|A"", ""Y|P1-ED|1020|B"", ""Y|P1-ED|1020|C"", ""Y|P1-ED|1020|D"", ""Y|P1-ED|1020|E"", ""Y|P1-ED|1020|F"", ""Y|P1-ED|1020|G""]"
Y,SSA-P1-ED,0.3,1030,Y|P1-ED|1030,model_derived,7,3,7,,2.7138628731802044,0.7145256985687932,8.201336824976803,1.3335319030829544,0.20087628040311495,0.002905267303946639,0.3583332539787137,0.003404607032985936,1780.7242245366197,8.779856435317821,"[""Y|P1-ED|1030|A"", ""Y|P1-ED|1030|B"", ""Y|P1-ED|1030|C"", ""Y|P1-ED|1030|D"", ""Y|P1-ED|1030|E"", ""Y|P1-ED|1030|F"", ""Y|P1-ED|1030|G""]","[""Y|P1-ED|1030|A"", ""Y|P1-ED|1030|B"", ""Y|P1-ED|1030|C""]","[""Y|P1-ED|1030|A"", ""Y|P1-ED|1030|B"", ""Y|P1-ED|1030|C"", ""Y|P1-ED|1030|D"", ""Y|P1-ED|1030|E"", ""Y|P1-ED|1030|F"", ""Y|P1-ED|1030|G""]"
Y,SSA-P1-ED,0.3,1050,Y|P1-ED|1050,model_derived,7,3,7,,5.763484132904012,0.6389754298242084,16.679336214075562,1.5043946238648565,0.1395289221512704,0.00398767871099138,0.2782494687703651,0.005587701760700477,1990.94465574295,17.334230758749424,"[""Y|P1-ED|1050|A"", ""Y|P1-ED|1050|B"", ""Y|P1-ED|1050|C"", ""Y|P1-ED|1050|D"", ""Y|P1-ED|1050|E"", ""Y|P1-ED|1050|F"", ""Y|P1-ED|1050|G""]","[""Y|P1-ED|1050|A"", ""Y|P1-ED|1050|B"", ""Y|P1-ED|1050|C""]","[""Y|P1-ED|1050|A"", ""Y|P1-ED|1050|B"", ""Y|P1-ED|1050|C"", ""Y|P1-ED|1050|D"", ""Y|P1-ED|1050|E"", ""Y|P1-ED|1050|F"", ""Y|P1-ED|1050|G""]"
Y,SSA-P1-Raw,0.3,1020,Y|P1-Raw|1020,model_derived,7,3,7,,1.1416457273901022,0.23898954449813817,3.1349909896915245,0.9508258777763398,0.21254397085854093,0.0006535045769859238,0.3704690964821319,0.0008868101962690221,1739.888302703353,1.195649407575362,"[""Y|P1-Raw|1020|A"", ""Y|P1-Raw|1020|B"", ""Y|P1-Raw|1020|C"", ""Y|P1-Raw|1020|D"", ""Y|P1-Raw|1020|E"", ""Y|P1-Raw|1020|F"", ""Y|P1-Raw|1020|G""]","[""Y|P1-Raw|1020|A"", ""Y|P1-Raw|1020|B"", ""Y|P1-Raw|1020|C""]","[""Y|P1-Raw|1020|A"", ""Y|P1-Raw|1020|B"", ""Y|P1-Raw|1020|C"", ""Y|P1-Raw|1020|D"", ""Y|P1-Raw|1020|E"", ""Y|P1-Raw|1020|F"", ""Y|P1-Raw|1020|G""]"
Y,SSA-P1-Raw,0.3,1030,Y|P1-Raw|1030,model_derived,7,3,7,,1.7253126989856187,0.35309833697507875,4.204282704689756,1.8727346346720233,0.21103034112309638,0.003700045264246908,0.36848285617985604,0.0042387391783649,1743.0948771980059,10.761247519596504,"[""Y|P1-Raw|1030|A"", ""Y|P1-Raw|1030|B"", ""Y|P1-Raw|1030|C"", ""Y|P1-Raw|1030|D"", ""Y|P1-Raw|1030|E"", ""Y|P1-Raw|1030|F"", ""Y|P1-Raw|1030|G""]","[""Y|P1-Raw|1030|A"", ""Y|P1-Raw|1030|B"", ""Y|P1-Raw|1030|C""]","[""Y|P1-Raw|1030|A"", ""Y|P1-Raw|1030|B"", ""Y|P1-Raw|1030|C"", ""Y|P1-Raw|1030|D"", ""Y|P1-Raw|1030|E"", ""Y|P1-Raw|1030|F"", ""Y|P1-Raw|1030|G""]"
Y,SSA-P1-Raw,0.3,1050,Y|P1-Raw|1050,model_derived,7,3,7,,3.788521184117713,0.47800300056549677,11.183857403468558,1.0410782730154975,0.16237049414080273,0.004175575427406329,0.30882815743187325,0.005799510669537723,1898.7992714752402,13.193829880191773,"[""Y|P1-Raw|1050|A"", ""Y|P1-Raw|1050|B"", ""Y|P1-Raw|1050|C"", ""Y|P1-Raw|1050|D"", ""Y|P1-Raw|1050|E"", ""Y|P1-Raw|1050|F"", ""Y|P1-Raw|1050|G""]","[""Y|P1-Raw|1050|A"", ""Y|P1-Raw|1050|B"", ""Y|P1-Raw|1050|C""]","[""Y|P1-Raw|1050|A"", ""Y|P1-Raw|1050|B"", ""Y|P1-Raw|1050|C"", ""Y|P1-Raw|1050|D"", ""Y|P1-Raw|1050|E"", ""Y|P1-Raw|1050|F"", ""Y|P1-Raw|1050|G""]"
Y,SSA-P2-ED,0.3,1020,Y|P2-ED|1020,model_derived,7,3,7,,3.071793559619737,0.35995431577618003,9.198438605737838,1.1136477763268064,0.19671730502896936,0.003918295170525336,0.35456325529647276,0.004715920006614837,1799.3142495041861,12.062885253189208,"[""Y|P2-ED|1020|A"", ""Y|P2-ED|1020|B"", ""Y|P2-ED|1020|C"", ""Y|P2-ED|1020|D"", ""Y|P2-ED|1020|E"", ""Y|P2-ED|1020|F"", ""Y|P2-ED|1020|G""]","[""Y|P2-ED|1020|A"", ""Y|P2-ED|1020|B"", ""Y|P2-ED|1020|C""]","[""Y|P2-ED|1020|A"", ""Y|P2-ED|1020|B"", ""Y|P2-ED|1020|C"", ""Y|P2-ED|1020|D"", ""Y|P2-ED|1020|E"", ""Y|P2-ED|1020|F"", ""Y|P2-ED|1020|G""]"
Y,SSA-P2-ED,0.3,1030,Y|P2-ED|1030,model_derived,7,3,7,,4.373819424235268,0.29410588659496073,12.60623873408496,0.9630333986918383,0.17489923891188722,0.003943090306768174,0.32834869667414407,0.005157102106750342,1874.175197888711,13.060038196353968,"[""Y|P2-ED|1030|A"", ""Y|P2-ED|1030|B"", ""Y|P2-ED|1030|C"", ""Y|P2-ED|1030|D"", ""Y|P2-ED|1030|E"", ""Y|P2-ED|1030|F"", ""Y|P2-ED|1030|G""]","[""Y|P2-ED|1030|A"", ""Y|P2-ED|1030|B"", ""Y|P2-ED|1030|C""]","[""Y|P2-ED|1030|A"", ""Y|P2-ED|1030|B"", ""Y|P2-ED|1030|C"", ""Y|P2-ED|1030|D"", ""Y|P2-ED|1030|E"", ""Y|P2-ED|1030|F"", ""Y|P2-ED|1030|G""]"
Y,SSA-P2-ED,0.3,1050,Y|P2-ED|1050,model_derived,7,3,7,,8.086234736754673,0.605552010781523,22.45865785994691,1.150684070419253,0.11178914699226741,0.003208369707345639,0.23565572467712634,0.00553175462610976,2104.4538687675267,11.08987986929975,"[""Y|P2-ED|1050|A"", ""Y|P2-ED|1050|B"", ""Y|P2-ED|1050|C"", ""Y|P2-ED|1050|D"", ""Y|P2-ED|1050|E"", ""Y|P2-ED|1050|F"", ""Y|P2-ED|1050|G""]","[""Y|P2-ED|1050|A"", ""Y|P2-ED|1050|B"", ""Y|P2-ED|1050|C""]","[""Y|P2-ED|1050|A"", ""Y|P2-ED|1050|B"", ""Y|P2-ED|1050|C"", ""Y|P2-ED|1050|D"", ""Y|P2-ED|1050|E"", ""Y|P2-ED|1050|F"", ""Y|P2-ED|1050|G""]"
Y,SSA-P2-Raw,0.3,1020,Y|P2-Raw|1020,model_derived,7,3,7,,1.5775820540281387,0.4505685915775297,5.730091844815534,1.1847551290969833,0.20619706449043473,0.0003453599048256442,0.36586003865112704,0.0005920181288833324,1771.12869764808,0.8047519654241607,"[""Y|P2-Raw|1020|A"", ""Y|P2-Raw|1020|B"", ""Y|P2-Raw|1020|C"", ""Y|P2-Raw|1020|D"", ""Y|P2-Raw|1020|E"", ""Y|P2-Raw|1020|F"", ""Y|P2-Raw|1020|G""]","[""Y|P2-Raw|1020|A"", ""Y|P2-Raw|1020|B"", ""Y|P2-Raw|1020|C""]","[""Y|P2-Raw|1020|A"", ""Y|P2-Raw|1020|B"", ""Y|P2-Raw|1020|C"", ""Y|P2-Raw|1020|D"", ""Y|P2-Raw|1020|E"", ""Y|P2-Raw|1020|F"", ""Y|P2-Raw|1020|G""]"
Y,SSA-P2-Raw,0.3,1030,Y|P2-Raw|1030,model_derived,7,3,7,,2.8514591164509726,0.2987628782357921,8.197471130364727,1.0025834968287926,0.1885174189177753,0.001418872286634166,0.3449955079439882,0.0017408943074959074,1826.775070610147,4.874703179120093,"[""Y|P2-Raw|1030|A"", ""Y|P2-Raw|1030|B"", ""Y|P2-Raw|1030|C"", ""Y|P2-Raw|1030|D"", ""Y|P2-Raw|1030|E"", ""Y|P2-Raw|1030|F"", ""Y|P2-Raw|1030|G""]","[""Y|P2-Raw|1030|A"", ""Y|P2-Raw|1030|B"", ""Y|P2-Raw|1030|C""]","[""Y|P2-Raw|1030|A"", ""Y|P2-Raw|1030|B"", ""Y|P2-Raw|1030|C"", ""Y|P2-Raw|1030|D"", ""Y|P2-Raw|1030|E"", ""Y|P2-Raw|1030|F"", ""Y|P2-Raw|1030|G""]"
Y,SSA-P2-Raw,0.3,1050,Y|P2-Raw|1050,model_derived,7,3,7,,5.67980354966722,0.33526579880892027,16.044172192463666,1.1006540197931431,0.13675575032542778,0.0021450483660850886,0.2748003954509473,0.0027116776219562565,2005.9288571457614,11.583055493930111,"[""Y|P2-Raw|1050|A"", ""Y|P2-Raw|1050|B"", ""Y|P2-Raw|1050|C"", ""Y|P2-Raw|1050|D"", ""Y|P2-Raw|1050|E"", ""Y|P2-Raw|1050|F"", ""Y|P2-Raw|1050|G""]","[""Y|P2-Raw|1050|A"", ""Y|P2-Raw|1050|B"", ""Y|P2-Raw|1050|C""]","[""Y|P2-Raw|1050|A"", ""Y|P2-Raw|1050|B"", ""Y|P2-Raw|1050|C"", ""Y|P2-Raw|1050|D"", ""Y|P2-Raw|1050|E"", ""Y|P2-Raw|1050|F"", ""Y|P2-Raw|1050|G""]"
Y,,0.0,1020,Y|Ref|1020,model_derived,7,3,7,,-0.16238091960514475,0.4803575577935691,-0.46749073322134704,0.86515517839553,0.18400335022993455,0.0006247343191147576,0.33520210579073,0.0007904246076433194,1818.443134279381,2.570059810492027,"[""Y|Ref|1020|A"", ""Y|Ref|1020|B"", ""Y|Ref|1020|C"", ""Y|Ref|1020|D"", ""Y|Ref|1020|E"", ""Y|Ref|1020|F"", ""Y|Ref|1020|G""]","[""Y|Ref|1020|A"", ""Y|Ref|1020|B"", ""Y|Ref|1020|C""]","[""Y|Ref|1020|A"", ""Y|Ref|1020|B"", ""Y|Ref|1020|C"", ""Y|Ref|1020|D"", ""Y|Ref|1020|E"", ""Y|Ref|1020|F"", ""Y|Ref|1020|G""]"
Y,,0.0,1030,Y|Ref|1030,model_derived,7,3,7,,-0.05884752629956781,0.5585970214659566,-0.0008121974936743501,1.1821818650355238,0.18306569943314208,0.0005112502032515484,0.3333700628272938,0.0007453836956902315,1817.7646468922128,1.2044272664993907,"[""Y|Ref|1030|A"", ""Y|Ref|1030|B"", ""Y|Ref|1030|C"", ""Y|Ref|1030|D"", ""Y|Ref|1030|E"", ""Y|Ref|1030|F"", ""Y|Ref|1030|G""]","[""Y|Ref|1030|A"", ""Y|Ref|1030|B"", ""Y|Ref|1030|C""]","[""Y|Ref|1030|A"", ""Y|Ref|1030|B"", ""Y|Ref|1030|C"", ""Y|Ref|1030|D"", ""Y|Ref|1030|E"", ""Y|Ref|1030|F"", ""Y|Ref|1030|G""]"
Y,,0.0,1050,Y|Ref|1050,model_derived,7,3,7,,0.6565320365272882,0.5486560330049088,2.13792407309401,1.2810633274931444,0.17377990691169273,0.001101083274116163,0.32221964542005344,0.001067907899373595,1850.868882865395,5.764227644738978,"[""Y|Ref|1050|A"", ""Y|Ref|1050|B"", ""Y|Ref|1050|C"", ""Y|Ref|1050|D"", ""Y|Ref|1050|E"", ""Y|Ref|1050|F"", ""Y|Ref|1050|G""]","[""Y|Ref|1050|A"", ""Y|Ref|1050|B"", ""Y|Ref|1050|C""]","[""Y|Ref|1050|A"", ""Y|Ref|1050|B"", ""Y|Ref|1050|C"", ""Y|Ref|1050|D"", ""Y|Ref|1050|E"", ""Y|Ref|1050|F"", ""Y|Ref|1050|G""]"

File: experiments/material_design_v2/artifacts/materials.csv (part 1 of 114)
source_id,material_id,material_class,original_label,property,value,unit,basis,file,sheet,cell,identity_status
30156127,Y,clay,#0250,xrf_Na2O,0.559,wt%,source_oxide_plus_LOI1050_total_pct,public-data/30156127/XRF DTU Data.xlsx,Sheet1,B2,resolved
30156127,Y,clay,#0250,xrf_MgO,2.562,wt%,source_oxide_plus_LOI1050_total_pct,public-data/30156127/XRF DTU Data.xlsx,Sheet1,B3,resolved
30156127,Y,clay,#0250,xrf_Al2O3,11.361,wt%,source_oxide_plus_LOI1050_total_pct,public-data/30156127/XRF DTU Data.xlsx,Sheet1,B4,resolved
30156127,Y,clay,#0250,xrf_SiO2,51.306,wt%,source_oxide_plus_LOI1050_total_pct,public-data/30156127/XRF DTU Data.xlsx,Sheet1,B5,resolved
30156127,Y,clay,#0250,xrf_P2O5,0.144,wt%,source_oxide_plus_LOI1050_total_pct,public-data/30156127/XRF DTU Data.xlsx,Sheet1,B6,resolved
30156127,Y,clay,#0250,xrf_SO3,0.341,wt%,source_oxide_plus_LOI1050_total_pct,public-data/30156127/XRF DTU Data.xlsx,Sheet1,B7,resolved
30156127,Y,clay,#0250,xrf_K2O,2.478,wt%,source_oxide_plus_LOI1050_total_pct,public-data/30156127/XRF DTU Data.xlsx,Sheet1,B8,resolved
30156127,Y,clay,#0250,xrf_CaO,11.318,wt%,source_oxide_plus_LOI1050_total_pct,public-data/30156127/XRF DTU Data.xlsx,Sheet1,B9,resolved
30156127,Y,clay,#0250,xrf_TiO2,0.645,wt%,source_oxide_plus_LOI1050_total_pct,public-data/30156127/XRF DTU Data.xlsx,Sheet1,B10,resolved
30156127,Y,clay,#0250,xrf_MnO,0.709,wt%,source_oxide_plus_LOI1050_total_pct,public-data/30156127/XRF DTU Data.xlsx,Sheet1,B11,resolved
30156127,Y,clay,#0250,xrf_Fe2O3,4.634,wt%,source_oxide_plus_LOI1050_total_pct,public-data/30156127/XRF DTU Data.xlsx,Sheet1,B12,resolved
30156127,Y,clay,#0250,xrf_CuO,,wt%,source_oxide_plus_LOI1050_total_pct,public-data/30156127/XRF DTU Data.xlsx,Sheet1,B13,resolved
30156127,Y,clay,#0250,xrf_ZnO,,wt%,source_oxide_plus_LOI1050_total_pct,public-data/30156127/XRF DTU Data.xlsx,Sheet1,B14,resolved
30156127,Y,clay,#0250,xrf_SrO,,wt%,source_oxide_plus_LOI1050_total_pct,public-data/30156127/XRF DTU Data.xlsx,Sheet1,B15,resolved
30156127,Y,clay,#0250,xrf_BaO,,wt%,source_oxide_plus_LOI1050_total_pct,public-data/30156127/XRF DTU Data.xlsx,Sheet1,B16,resolved
30156127,Y,clay,#0250,xrf_LoI,13.9,wt%,source_oxide_plus_LOI1050_total_pct,public-data/30156127/XRF DTU Data.xlsx,Sheet1,B18,resolved
30156127,Y,clay,#0250,xrf_Total,99.957,wt%,source_oxide_plus_LOI1050_total_pct,public-data/30156127/XRF DTU Data.xlsx,Sheet1,B20,resolved
30156127,R,clay,#0252,xrf_Na2O,0.713,wt%,source_oxide_plus_LOI1050_total_pct,public-data/30156127/XRF DTU Data.xlsx,Sheet1,C2,resolved
30156127,R,clay,#0252,xrf_MgO,2.142,wt%,source_oxide_plus_LOI1050_total_pct,public-data/30156127/XRF DTU Data.xlsx,Sheet1,C3,resolved
30156127,R,clay,#0252,xrf_Al2O3,13.73,wt%,source_oxide_plus_LOI1050_total_pct,public-data/30156127/XRF DTU Data.xlsx,Sheet1,C4,resolved
30156127,R,clay,#0252,xrf_SiO2,63.305,wt%,source_oxide_plus_LOI1050_total_pct,public-data/30156127/XRF DTU Data.xlsx,Sheet1,C5,resolved
30156127,R,clay,#0252,xrf_P2O5,0.0,wt%,source_oxide_plus_LOI1050_total_pct,public-data/30156127/XRF DTU Data.xlsx,Sheet1,C6,resolved
30156127,R,clay,#0252,xrf_SO3,0.0,wt%,source_oxide_plus_LOI1050_total_pct,public-data/30156127/XRF DTU Data.xlsx,Sheet1,C7,resolved
30156127,R,clay,#0252,xrf_K2O,2.805,wt%,source_oxide_plus_LOI1050_total_pct,public-data/30156127/XRF DTU Data.xlsx,Sheet1,C8,resolved
30156127,R,clay,#0252,xrf_CaO,2.633,wt%,source_oxide_plus_LOI1050_total_pct,public-data/30156127/XRF DTU Data.xlsx,Sheet1,C9,resolved
30156127,R,clay,#0252,xrf_TiO2,0.84,wt%,source_oxide_plus_LOI1050_total_pct,public-data/30156127/XRF DTU Data.xlsx,Sheet1,C10,resolved
30156127,R,clay,#0252,xrf_MnO,0.107,wt%,source_oxide_plus_LOI1050_total_pct,public-data/30156127/XRF DTU Data.xlsx,Sheet1,C11,resolved
30156127,R,clay,#0252,xrf_Fe2O3,5.524,wt%,source_oxide_plus_LOI1050_total_pct,public-data/30156127/XRF DTU Data.xlsx,Sheet1,C12,resolved
30156127,R,clay,#0252,xrf_CuO,,wt%,source_oxide_plus_LOI1050_total_pct,public-data/30156127/XRF DTU Data.xlsx,Sheet1,C13,resolved
30156127,R,clay,#0252,xrf_ZnO,,wt%,source_oxide_plus_LOI1050_total_pct,public-data/30156127/XRF DTU Data.xlsx,Sheet1,C14,resolved
30156127,R,clay,#0252,xrf_SrO,,wt%,source_oxide_plus_LOI1050_total_pct,public-data/30156127/XRF DTU Data.xlsx,Sheet1,C15,resolved
30156127,R,clay,#0252,xrf_BaO,,wt%,source_oxide_plus_LOI1050_total_pct,public-data/30156127/XRF DTU Data.xlsx,Sheet1,C16,resolved
30156127,R,clay,#0252,xrf_LoI,8.2,wt%,source_oxide_plus_LOI1050_total_pct,public-data/30156127/XRF DTU Data.xlsx,Sheet1,C18,resolved
30156127,R,clay,#0252,xrf_Total,99.99900000000001,wt%,source_oxide_plus_LOI1050_total_pct,public-data/30156127/XRF DTU Data.xlsx,Sheet1,C20,resolved
30156127,SSA-P1-Raw,sewage_sludge_ash,#0262,xrf_Na2O,0.739,wt%,source_oxide_plus_LOI1050_total_pct,public-data/30156127/XRF DTU Data.xlsx,Sheet1,D2,resolved
30156127,SSA-P1-Raw,sewage_sludge_ash,#0262,xrf_MgO,3.652,wt%,source_oxide_plus_LOI1050_total_pct,public-data/30156127/XRF DTU Data.xlsx,Sheet1,D3,resolved
30156127,SSA-P1-Raw,sewage_sludge_ash,#0262,xrf_Al2O3,9.781,wt%,source_oxide_plus_LOI1050_total_pct,public-data/30156127/XRF DTU Data.xlsx,Sheet1,D4,resolved
30156127,SSA-P1-Raw,sewage_sludge_ash,#0262,xrf_SiO2,28.211,wt%,source_oxide_plus_LOI1050_total_pct,public-data/30156127/XRF DTU Data.xlsx,Sheet1,D5,resolved
30156127,SSA-P1-Raw,sewage_sludge_ash,#0262,xrf_P2O5,20.979,wt%,source_oxide_plus_LOI1050_total_pct,public-data/30156127/XRF DTU Data.xlsx,Sheet1,D6,resolved
30156127,SSA-P1-Raw,sewage_sludge_ash,#0262,xrf_SO3,1.011,wt%,source_oxide_plus_LOI1050_total_pct,public-data/30156127/XRF DTU Data.xlsx,Sheet1,D7,resolved
30156127,SSA-P1-Raw,sewage_sludge_ash,#0262,xrf_K2O,2.142,wt%,source_oxide_plus_LOI1050_total_pct,public-data/30156127/XRF DTU Data.xlsx,Sheet1,D8,resolved
30156127,SSA-P1-Raw,sewage_sludge_ash,#0262,xrf_CaO,16.408,wt%,source_oxide_plus_LOI1050_total_pct,public-data/30156127/XRF DTU Data.xlsx,Sheet1,D9,resolved
30156127,SSA-P1-Raw,sewage_sludge_ash,#0262,xrf_TiO2,0.815,wt%,source_oxide_plus_LOI1050_total_pct,public-data/30156127/XRF DTU Data.xlsx,Sheet1,D10,resolved
30156127,SSA-P1-Raw,sewage_sludge_ash,#0262,xrf_MnO,0.104,wt%,source_oxide_plus_LOI1050_total_pct,public-data/30156127/XRF DTU Data.xlsx,Sheet1,D11,resolved
30156127,SSA-P1-Raw,sewage_sludge_ash,#0262,xrf_Fe2O3,13.5,wt%,source_oxide_plus_LOI1050_total_pct,public-data/30156127/XRF DTU Data.xlsx,Sheet1,D12,resolved
30156127,SSA-P1-Raw,sewage_sludge_ash,#0262,xrf_CuO,0.106,wt%,source_oxide_plus_LOI1050_total_pct,public-data/30156127/XRF DTU Data.xlsx,Sheet1,D13,resolved
30156127,SSA-P1-Raw,sewage_sludge_ash,#0262,xrf_ZnO,0.36,wt%,source_oxide_plus_LOI1050_total_pct,public-data/30156127/XRF DTU Data.xlsx,Sheet1,D14,resolved
30156127,SSA-P1-Raw,sewage_sludge_ash,#0262,xrf_SrO,0.309,wt%,source_oxide_plus_LOI1050_total_pct,public-data/30156127/XRF DTU Data.xlsx,Sheet1,D15,resolved
30156127,SSA-P1-Raw,sewage_sludge_ash,#0262,xrf_BaO,0.077,wt%,source_oxide_plus_LOI1050_total_pct,public-data/30156127/XRF DTU Data.xlsx,Sheet1,D16,resolved
30156127,SSA-P1-Raw,sewage_sludge_ash,#0262,xrf_LoI,1.8060000000000258,wt%,source_oxide_plus_LOI1050_total_pct,public-data/30156127/XRF DTU Data.xlsx,Sheet1,D18,resolved
30156127,SSA-P1-Raw,sewage_sludge_ash,#0262,xrf_Total,100.0,wt%,source_oxide_plus_LOI1050_total_pct,public-data/30156127/XRF DTU Data.xlsx,Sheet1,D20,resolved
30156127,SSA-P1-ED,sewage_sludge_ash,Pilot-8,xrf_Na2O,0.371,wt%,source_oxide_plus_LOI1050_total_pct,public-data/30156127/XRF DTU Data.xlsx,Sheet1,E2,resolved
30156127,SSA-P1-ED,sewage_sludge_ash,Pilot-8,xrf_MgO,2.427,wt%,source_oxide_plus_LOI1050_total_pct,public-data/30156127/XRF DTU Data.xlsx,Sheet1,E3,resolved
30156127,SSA-P1-ED,sewage_sludge_ash,Pilot-8,xrf_Al2O3,7.157,wt%,source_oxide_plus_LOI1050_total_pct,public-data/30156127/XRF DTU Data.xlsx,Sheet1,E4,resolved
30156127,SSA-P1-ED,sewage_sludge_ash,Pilot-8,xrf_SiO2,31.337,wt%,source_oxide_plus_LOI1050_total_pct,public-data/30156127/XRF DTU Data.xlsx,Sheet1,E5,resolved
30156127,SSA-P1-ED,sewage_sludge_ash,Pilot-8,xrf_P2O5,16.908,wt%,source_oxide_plus_LOI1050_total_pct,public-data/30156127/XRF DTU Data.xlsx,Sheet1,E6,resolved
30156127,SSA-P1-ED,sewage_sludge_ash,Pilot-8,xrf_SO3,0.957,wt%,source_oxide_plus_LOI1050_total_pct,public-data/30156127/XRF DTU Data.xlsx,Sheet1,E7,resolved
30156127,SSA-P1-ED,sewage_sludge_ash,Pilot-8,xrf_K2O,1.443,wt%,source_oxide_plus_LOI1050_total_pct,public-data/30156127/XRF DTU Data.xlsx,Sheet1,E8,resolved
30156127,SSA-P1-ED,sewage_sludge_ash,Pilot-8,xrf_CaO,11.608,wt%,source_oxide_plus_LOI1050_total_pct,public-data/30156127/XRF DTU Data.xlsx,Sheet1,E9,resolved
30156127,SSA-P1-ED,sewage_sludge_ash,Pilot-8,xrf_TiO2,1.088,wt%,source_oxide_plus_LOI1050_total_pct,public-data/30156127/XRF DTU Data.xlsx,Sheet1,E10,resolved
30156127,SSA-P1-ED,sewage_sludge_ash,Pilot-8,xrf_MnO,0.085,wt%,source_oxide_plus_LOI1050_total_pct,public-data/30156127/XRF DTU Data.xlsx,Sheet1,E11,resolved
30156127,SSA-P1-ED,sewage_sludge_ash,Pilot-8,xrf_Fe2O3,20.325,wt%,source_oxide_plus_LOI1050_total_pct,public-data/30156127/XRF DTU Data.xlsx,Sheet1,E12,resolved
30156127,SSA-P1-ED,sewage_sludge_ash,Pilot-8,xrf_CuO,0.097,wt%,source_oxide_plus_LOI1050_total_pct,public-data/30156127/XRF DTU Data.xlsx,Sheet1,E13,resolved
30156127,SSA-P1-ED,sewage_sludge_ash,Pilot-8,xrf_ZnO,0.298,wt%,source_oxide_plus_LOI1050_total_pct,public-data/30156127/XRF DTU Data.xlsx,Sheet1,E14,resolved
30156127,SSA-P1-ED,sewage_sludge_ash,Pilot-8,xrf_SrO,0.197,wt%,source_oxide_plus_LOI1050_total_pct,public-data/30156127/XRF DTU Data.xlsx,Sheet1,E15,resolved
30156127,SSA-P1-ED,sewage_sludge_ash,Pilot-8,xrf_BaO,0.0,wt%,source_oxide_plus_LOI1050_total_pct,public-data/30156127/XRF DTU Data.xlsx,Sheet1,E16,resolved
30156127,SSA-P1-ED,sewage_sludge_ash,Pilot-8,xrf_LoI,5.7,wt%,source_oxide_plus_LOI1050_total_pct,public-data/30156127/XRF DTU Data.xlsx,Sheet1,E18,resolved
30156127,SSA-P1-ED,sewage_sludge_ash,Pilot-8,xrf_Total,99.99799999999999,wt%,source_oxide_plus_LOI1050_total_pct,public-data/30156127/XRF DTU Data.xlsx,Sheet1,E20,resolved
30156127,SSA-P2-Raw,sewage_sludge_ash,#0263,xrf_Na2O,0.959,wt%,source_oxide_plus_LOI1050_total_pct,public-data/30156127/XRF DTU Data.xlsx,Sheet1,F2,resolved
30156127,SSA-P2-Raw,sewage_sludge_ash,#0263,xrf_MgO,5.672,wt%,source_oxide_plus_LOI1050_total_pct,public-data/30156127/XRF DTU Data.xlsx,Sheet1,F3,resolved
30156127,SSA-P2-Raw,sewage_sludge_ash,#0263,xrf_Al2O3,5.912,wt%,source_oxide_plus_LOI1050_total_pct,public-data/30156127/XRF DTU Data.xlsx,Sheet1,F4,resolved
30156127,SSA-P2-Raw,sewage_sludge_ash,#0263,xrf_SiO2,23.724,wt%,source_oxide_plus_LOI1050_total_pct,public-data/30156127/XRF DTU Data.xlsx,Sheet1,F5,resolved
30156127,SSA-P2-Raw,sewage_sludge_ash,#0263,xrf_P2O5,23.954,wt%,source_oxide_plus_LOI1050_total_pct,public-data/30156127/XRF DTU Data.xlsx,Sheet1,F6,resolved
30156127,SSA-P2-Raw,sewage_sludge_ash,#0263,xrf_SO3,1.008,wt%,source_oxide_plus_LOI1050_total_pct,public-data/30156127/XRF DTU Data.xlsx,Sheet1,F7,resolved
30156127,SSA-P2-Raw,sewage_sludge_ash,#0263,xrf_K2O,1.977,wt%,source_oxide_plus_LOI1050_total_pct,public-data/30156127/XRF DTU Data.xlsx,Sheet1,F8,resolved
30156127,SSA-P2-Raw,sewage_sludge_ash,#0263,xrf_CaO,16.312,wt%,source_oxide_plus_LOI1050_total_pct,public-data/30156127/XRF DTU Data.xlsx,Sheet1,F9,resolved
30156127,SSA-P2-Raw,sewage_sludge_ash,#0263,xrf_TiO2,0.926,wt%,source_oxide_plus_LOI1050_total_pct,public-data/30156127/XRF DTU Data.xlsx,Sheet1,F10,resolved
30156127,SSA-P2-Raw,sewage_sludge_ash,#0263,xrf_MnO,0.096,wt%,source_oxide_plus_LOI1050_total_pct,public-data/30156127/XRF DTU Data.xlsx,Sheet1,F11,resolved
30156127,SSA-P2-Raw,sewage_sludge_ash,#0263,xrf_Fe2O3,16.614,wt%,source_oxide_plus_LOI1050_total_pct,public-data/30156127/XRF DTU Data.xlsx,Sheet1,F12,resolved
30156127,SSA-P2-Raw,sewage_sludge_ash,#0263,xrf_CuO,0.119,wt%,source_oxide_plus_LOI1050_total_pct,public-data/30156127/XRF DTU Data.xlsx,Sheet1,F13,resolved
30156127,SSA-P2-Raw,sewage_sludge_ash,#0263,xrf_ZnO,0.457,wt%,source_oxide_plus_LOI1050_total_pct,public-data/30156127/XRF DTU Data.xlsx,Sheet1,F14,resolved
30156127,SSA-P2-Raw,sewage_sludge_ash,#0263,xrf_SrO,0.272,wt%,source_oxide_plus_LOI1050_total_pct,public-data/30156127/XRF DTU Data.xlsx,Sheet1,F15,resolved
30156127,SSA-P2-Raw,sewage_sludge_ash,#0263,xrf_BaO,0.0,wt%,source_oxide_plus_LOI1050_total_pct,public-data/30156127/XRF DTU Data.xlsx,Sheet1,F16,resolved
30156127,SSA-P2-Raw,sewage_sludge_ash,#0263,xrf_LoI,2.0,wt%,source_oxide_plus_LOI1050_total_pct,public-data/30156127/XRF DTU Data.xlsx,Sheet1,F18,resolved
30156127,SSA-P2-Raw,sewage_sludge_ash,#0263,xrf_Total,100.00200000000001,wt%,source_oxide_plus_LOI1050_total_pct,public-data/30156127/XRF DTU Data.xlsx,Sheet1,F20,resolved
30156127,SSA-P2-ED,sewage_sludge_ash,Pilot-10,xrf_Na2O,0.785,wt%,source_oxide_plus_LOI1050_total_pct,public-data/30156127/XRF DTU Data.xlsx,Sheet1,G2,resolved
30156127,SSA-P2-ED,sewage_sludge_ash,Pilot-10,xrf_MgO,3.04,wt%,source_oxide_plus_LOI1050_total_pct,public-data/30156127/XRF DTU Data.xlsx,Sheet1,G3,resolved
30156127,SSA-P2-ED,sewage_sludge_ash,Pilot-10,xrf_Al2O3,6.392,wt%,source_oxide_plus_LOI1050_total_pct,public-data/30156127/XRF DTU Data.xlsx,Sheet1,G4,resolved
30156127,SSA-P2-ED,sewage_sludge_ash,Pilot-10,xrf_SiO2,36.221,wt%,source_oxide_plus_LOI1050_total_pct,public-data/30156127/XRF DTU Data.xlsx,Sheet1,G5,resolved
30156127,SSA-P2-ED,sewage_sludge_ash,Pilot-10,xrf_P2O5,14.933,wt%,source_oxide_plus_LOI1050_total_pct,public-data/30156127/XRF DTU Data.xlsx,Sheet1,G6,resolved
30156127,SSA-P2-ED,sewage_sludge_ash,Pilot-10,xrf_SO3,0.167,wt%,source_oxide_plus_LOI1050_total_pct,public-data/30156127/XRF DTU Data.xlsx,Sheet1,G7,resolved
30156127,SSA-P2-ED,sewage_sludge_ash,Pilot-10,xrf_K2O,2.098,wt%,source_oxide_plus_LOI1050_total_pct,public-data/30156127/XRF DTU Data.xlsx,Sheet1,G8,resolved
30156127,SSA-P2-ED,sewage_sludge_ash,Pilot-10,xrf_CaO,6.288,wt%,source_oxide_plus_LOI1050_total_pct,public-data/30156127/XRF DTU Data.xlsx,Sheet1,G9,resolved
30156127,SSA-P2-ED,sewage_sludge_ash,Pilot-10,xrf_TiO2,1.287,wt%,source_oxide_plus_LOI1050_total_pct,public-data/30156127/XRF DTU Data.xlsx,Sheet1,G10,resolved
30156127,SSA-P2-ED,sewage_sludge_ash,Pilot-10,xrf_MnO,0.064,wt%,source_oxide_plus_LOI1050_total_pct,public-data/30156127/XRF DTU Data.xlsx,Sheet1,G11,resolved
30156127,SSA-P2-ED,sewage_sludge_ash,Pilot-10,xrf_Fe2O3,24.199,wt%,source_oxide_plus_LOI1050_total_pct,public-data/30156127/XRF DTU Data.xlsx,Sheet1,G12,resolved
30156127,SSA-P2-ED,sewage_sludge_ash,Pilot-10,xrf_CuO,0.081,wt%,source_oxide_plus_LOI1050_total_pct,public-data/30156127/XRF DTU Data.xlsx,Sheet1,G13,resolved
30156127,SSA-P2-ED,sewage_sludge_ash,Pilot-10,xrf_ZnO,0.204,wt%,source_oxide_plus_LOI1050_total_pct,public-data/30156127/XRF DTU Data.xlsx,Sheet1,G14,resolved
30156127,SSA-P2-ED,sewage_sludge_ash,Pilot-10,xrf_SrO,0.127,wt%,source_oxide_plus_LOI1050_total_pct,public-data/30156127/XRF DTU Data.xlsx,Sheet1,G15,resolved
30156127,SSA-P2-ED,sewage_sludge_ash,Pilot-10,xrf_BaO,0.104,wt%,source_oxide_plus_LOI1050_total_pct,public-data/30156127/XRF DTU Data.xlsx,Sheet1,G16,resolved
30156127,SSA-P2-ED,sewage_sludge_ash,Pilot-10,xrf_LoI,4.0,wt%,source_oxide_plus_LOI1050_total_pct,public-data/30156127/XRF DTU Data.xlsx,Sheet1,G18,resolved
30156127,SSA-P2-ED,sewage_sludge_ash,Pilot-10,xrf_Total,99.98999999999998,wt%,source_oxide_plus_LOI1050_total_pct,public-data/30156127/XRF DTU Data.xlsx,Sheet1,G20,resolved
30156127,unresolved:#0179,unknown,#0179,xrf_Na2O,0.795,wt%,source_oxide_plus_LOI1050_total_pct,public-data/30156127/XRF DTU Data.xlsx,Sheet1,H2,identity_ambiguous
30156127,unresolved:#0179,unknown,#0179,xrf_MgO,1.594,wt%,source_oxide_plus_LOI1050_total_pct,public-data/30156127/XRF DTU Data.xlsx,Sheet1,H3,identity_ambiguous
30156127,unresolved:#0179,unknown,#0179,xrf_Al2O3,7.933,wt%,source_oxide_plus_LOI1050_total_pct,public-data/30156127/XRF DTU Data.xlsx,Sheet1,H4,identity_ambiguous
30156127,unresolved:#0179,unknown,#0179,xrf_SiO2,52.342,wt%,source_oxide_plus_LOI1050_total_pct,public-data/30156127/XRF DTU Data.xlsx,Sheet1,H5,identity_ambiguous
30156127,unresolved:#0179,unknown,#0179,xrf_P2O5,3.201,wt%,source_oxide_plus_LOI1050_total_pct,public-data/30156127/XRF DTU Data.xlsx,Sheet1,H6,identity_ambiguous
30156127,unresolved:#0179,unknown,#0179,xrf_SO3,0.133,wt%,source_oxide_plus_LOI1050_total_pct,public-data/30156127/XRF DTU Data.xlsx,Sheet1,H7,identity_ambiguous
30156127,unresolved:#0179,unknown,#0179,xrf_K2O,2.49,wt%,source_oxide_plus_LOI1050_total_pct,public-data/30156127/XRF DTU Data.xlsx,Sheet1,H8,identity_ambiguous
30156127,unresolved:#0179,unknown,#0179,xrf_CaO,1.217,wt%,source_oxide_plus_LOI1050_total_pct,public-data/30156127/XRF DTU Data.xlsx,Sheet1,H9,identity_ambiguous
30156127,unresolved:#0179,unknown,#0179,xrf_TiO2,1.605,wt%,source_oxide_plus_LOI1050_total_pct,public-data/30156127/XRF DTU Data.xlsx,Sheet1,H10,identity_ambiguous
30156127,unresolved:#0179,unknown,#0179,xrf_MnO,0.036,wt%,source_oxide_plus_LOI1050_total_pct,public-data/30156127/XRF DTU Data.xlsx,Sheet1,H11,identity_ambiguous
30156127,unresolved:#0179,unknown,#0179,xrf_Fe2O3,24.891,wt%,source_oxide_plus_LOI1050_total_pct,public-data/30156127/XRF DTU Data.xlsx,Sheet1,H12,identity_ambiguous
30156127,unresolved:#0179,unknown,#0179,xrf_CuO,0.062,wt%,source_oxide_plus_LOI1050_total_pct,public-data/30156127/XRF DTU Data.xlsx,Sheet1,H13,identity_ambiguous
30156127,unresolved:#0179,unknown,#0179,xrf_ZnO,0.187,wt%,source_oxide_plus_LOI1050_total_pct,public-data/30156127/XRF DTU Data.xlsx,Sheet1,H14,identity_ambiguous
30156127,unresolved:#0179,unknown,#0179,xrf_SrO,0.073,wt%,source_oxide_plus_LOI1050_total_pct,public-data/30156127/XRF DTU Data.xlsx,Sheet1,H15,identity_ambiguous
30156127,unresolved:#0179,unknown,#0179,xrf_BaO,0.151,wt%,source_oxide_plus_LOI1050_total_pct,public-data/30156127/XRF DTU Data.xlsx,Sheet1,H16,identity_ambiguous
30156127,unresolved:#0179,unknown,#0179,xrf_LoI,3.3,wt%,source_oxide_plus_LOI1050_total_pct,public-data/30156127/XRF DTU Data.xlsx,Sheet1,H18,identity_ambiguous
30156127,unresolved:#0179,unknown,#0179,xrf_Total,100.00999999999998,wt%,source_oxide_plus_LOI1050_total_pct,public-data/30156127/XRF DTU Data.xlsx,Sheet1,H20,identity_ambiguous
30157066,Y,clay,#0250,tga_sample_mass,30.1207,mg,instrument_initial_sample_mass,public-data/30157066/DTU Data TGA.xlsx,#0250,B17,resolved
30157066,Y,clay,#0250,tga_temperature,34.961,degC,N2_instrument_signed_signal_not_air_oxidation,public-data/30157066/DTU Data TGA.xlsx,#0250,A33,resolved
30157066,Y,clay,#0250,tga_time,11.04108,min,N2_instrument_signed_signal_not_air_oxidation,public-data/30157066/DTU Data TGA.xlsx,#0250,B33,resolved
30157066,Y,clay,#0250,tga_mass_change,-0.1335,mg,N2_instrument_signed_signal_not_air_oxidation,public-data/30157066/DTU Data TGA.xlsx,#0250,C33,resolved
30157066,Y,clay,#0250,tga_dtg,0.01104885,mg/min,N2_instrument_signed_signal_not_air_oxidation,public-data/30157066/DTU Data TGA.xlsx,#0250,F33,resolved
30157066,Y,clay,#0250,tga_temperature,35.961,degC,N2_instrument_signed_signal_not_air_oxidation,public-data/30157066/DTU Data TGA.xlsx,#0250,A34,resolved
30157066,Y,clay,#0250,tga_time,11.52392,min,N2_instrument_signed_signal_not_air_oxidation,public-data/30157066/DTU Data TGA.xlsx,#0250,B34,resolved
30157066,Y,clay,#0250,tga_mass_change,-0.12733,mg,N2_instrument_signed_signal_not_air_oxidation,public-data/30157066/DTU Data TGA.xlsx,#0250,C34,resolved
30157066,Y,clay,#0250,tga_dtg,0.01301965,mg/min,N2_instrument_signed_signal_not_air_oxidation,public-data/30157066/DTU Data TGA.xlsx,#0250,F34,resolved
30157066,Y,clay,#0250,tga_temperature,36.961,degC,N2_instrument_signed_signal_not_air_oxidation,public-data/30157066/DTU Data TGA.xlsx,#0250,A35,resolved
30157066,Y,clay,#0250,tga_time,11.89384,min,N2_instrument_signed_signal_not_air_oxidation,public-data/30157066/DTU Data TGA.xlsx,#0250,B35,resolved
30157066,Y,clay,#0250,tga_mass_change,-0.12224,mg,N2_instrument_signed_signal_not_air_oxidation,public-data/30157066/DTU Data TGA.xlsx,#0250,C35,resolved
30157066,Y,clay,#0250,tga_dtg,0.0109977,mg/min,N2_instrument_signed_signal_not_air_oxidation,public-data/30157066/DTU Data TGA.xlsx,#0250,F35,resolved
30157066,Y,clay,#0250,tga_temperature,37.961,degC,N2_instrument_signed_signal_not_air_oxidation,public-data/30157066/DTU Data TGA.xlsx,#0250,A36,resolved
30157066,Y,clay,#0250,tga_time,12.20836,min,N2_instrument_signed_signal_not_air_oxidation,public-data/30157066/DTU Data TGA.xlsx,#0250,B36,resolved
30157066,Y,clay,#0250,tga_mass_change,-0.11949,mg,N2_instrument_signed_signal_not_air_oxidation,public-data/30157066/DTU Data TGA.xlsx,#0250,C36,resolved
30157066,Y,clay,#0250,tga_dtg,0.01093668,mg/min,N2_instrument_signed_signal_not_air_oxidation,public-data/30157066/DTU Data TGA.xlsx,#0250,F36,resolved
30157066,Y,clay,#0250,tga_temperature,38.961,degC,N2_instrument_signed_signal_not_air_oxidation,public-data/30157066/DTU Data TGA.xlsx,#0250,A37,resolved
30157066,Y,clay,#0250,tga_time,12.48173,min,N2_instrument_signed_signal_not_air_oxidation,public-data/30157066/DTU Data TGA.xlsx,#0250,B37,resolved
30157066,Y,clay,#0250,tga_mass_change,-0.11629,mg,N2_instrument_signed_signal_not_air_oxidation,public-data/30157066/DTU Data TGA.xlsx,#0250,C37,resolved
30157066,Y,clay,#0250,tga_dtg,0.009396458,mg/min,N2_instrument_signed_signal_not_air_oxidation,public-data/30157066/DTU Data TGA.xlsx,#0250,F37,resolved
30157066,Y,clay,#0250,tga_temperature,39.961,degC,N2_instrument_signed_signal_not_air_oxidation,public-data/30157066/DTU Data TGA.xlsx,#0250,A38,resolved
30157066,Y,clay,#0250,tga_time,12.72681,min,N2_instrument_signed_signal_not_air_oxidation,public-data/30157066/DTU Data TGA.xlsx,#0250,B38,resolved
30157066,Y,clay,#0250,tga_mass_change,-0.11398,mg,N2_instrument_signed_signal_not_air_oxidation,public-data/30157066/DTU Data TGA.xlsx,#0250,C38,resolved
30157066,Y,clay,#0250,tga_dtg,0.01114106,mg/min,N2_instrument_signed_signal_not_air_oxidation,public-data/30157066/DTU Data TGA.xlsx,#0250,F38,resolved
30157066,Y,clay,#0250,tga_temperature,40.961,degC,N2_instrument_signed_signal_not_air_oxidation,public-data/30157066/DTU Data TGA.xlsx,#0250,A39,resolved
30157066,Y,clay,#0250,tga_time,12.94815,min,N2_instrument_signed_signal_not_air_oxidation,public-data/30157066/DTU Data TGA.xlsx,#0250,B39,resolved
30157066,Y,clay,#0250,tga_mass_change,-0.11209,mg,N2_instrument_signed_signal_not_air_oxidation,public-data/30157066/DTU Data TGA.xlsx,#0250,C39,resolved
30157066,Y,clay,#0250,tga_dtg,0.01072218,mg/min,N2_instrument_signed_signal_not_air_oxidation,public-data/30157066/DTU Data TGA.xlsx,#0250,F39,resolved
30157066,Y,clay,#0250,tga_temperature,41.961,degC,N2_instrument_signed_signal_not_air_oxidation,public-data/30157066/DTU Data TGA.xlsx,#0250,A40,resolved
30157066,Y,clay,#0250,tga_time,13.15121,min,N2_instrument_signed_signal_not_air_oxidation,public-data/30157066/DTU Data TGA.xlsx,#0250,B40,resolved
30157066,Y,clay,#0250,tga_mass_change,-0.1096,mg,N2_instrument_signed_signal_not_air_oxidation,public-data/30157066/DTU Data TGA.xlsx,#0250,C40,resolved
30157066,Y,clay,#0250,tga_dtg,0.01224583,mg/min,N2_instrument_signed_signal_not_air_oxidation,public-data/30157066/DTU Data TGA.xlsx,#0250,F40,resolved
30157066,Y,clay,#0250,tga_temperature,42.961,degC,N2_instrument_signed_signal_not_air_oxidation,public-data/30157066/DTU Data TGA.xlsx,#0250,A41,resolved
30157066,Y,clay,#0250,tga_time,13.33989,min,N2_instrument_signed_signal_not_air_oxidation,public-data/30157066/DTU Data TGA.xlsx,#0250,B41,resolved
30157066,Y,clay,#0250,tga_mass_change,-0.1071,mg,N2_instrument_signed_signal_not_air_oxidation,public-data/30157066/DTU Data TGA.xlsx,#0250,C41,resolved
30157066,Y,clay,#0250,tga_dtg,0.01238955,mg/min,N2_instrument_signed_signal_not_air_oxidation,public-data/30157066/DTU Data TGA.xlsx,#0250,F41,resolved
30157066,Y,clay,#0250,tga_temperature,43.961,degC,N2_instrument_signed_signal_not_air_oxidation,public-data/30157066/DTU Data TGA.xlsx,#0250,A42,resolved
30157066,Y,clay,#0250,tga_time,13.51735,min,N2_instrument_signed_signal_not_air_oxidation,public-data/30157066/DTU Data TGA.xlsx,#0250,B42,resolved
30157066,Y,clay,#0250,tga_mass_change,-0.10447,mg,N2_instrument_signed_signal_not_air_oxidation,public-data/30157066/DTU Data TGA.xlsx,#0250,C42,resolved
30157066,Y,clay,#0250,tga_dtg,0.01130327,mg/min,N2_instrument_signed_signal_not_air_oxidation,public-data/30157066/DTU Data TGA.xlsx,#0250,F42,resolved
30157066,Y,clay,#0250,tga_temperature,44.961,degC,N2_instrument_signed_signal_not_air_oxidation,public-data/30157066/DTU Data TGA.xlsx,#0250,A43,resolved
30157066,Y,clay,#0250,tga_time,13.68449,min,N2_instrument_signed_signal_not_air_oxidation,public-data/30157066/DTU Data TGA.xlsx,#0250,B43,resolved
30157066,Y,clay,#0250,tga_mass_change,-0.10242,mg,N2_instrument_signed_signal_not_air_oxidation,public-data/30157066/DTU Data TGA.xlsx,#0250,C43,resolved
30157066,Y,clay,#0250,tga_dtg,0.009650789,mg/min,N2_instrument_signed_signal_not_air_oxidation,public-data/30157066/DTU Data TGA.xlsx,#0250,F43,resolved
30157066,Y,clay,#0250,tga_temperature,45.961,degC,N2_instrument_signed_signal_not_air_oxidation,public-data/30157066/DTU Data TGA.xlsx,#0250,A44,resolved
30157066,Y,clay,#0250,tga_time,13.84244,min,N2_instrument_signed_signal_not_air_oxidation,public-data/30157066/DTU Data TGA.xlsx,#0250,B44,resolved
30157066,Y,clay,#0250,tga_mass_change,-0.1016,mg,N2_instrument_signed_signal_not_air_oxidation,public-data/30157066/DTU Data TGA.xlsx,#0250,C44,resolved
30157066,Y,clay,#0250,tga_dtg,0.007862951,mg/min,N2_instrument_signed_signal_not_air_oxidation,public-data/30157066/DTU Data TGA.xlsx,#0250,F44,resolved
30157066,Y,clay,#0250,tga_temperature,46.961,degC,N2_instrument_signed_signal_not_air_oxidation,public-data/30157066/DTU Data TGA.xlsx,#0250,A45,resolved
30157066,Y,clay,#0250,tga_time,13.99263,min,N2_instrument_signed_signal_not_air_oxidation,public-data/30157066/DTU Data TGA.xlsx,#0250,B45,resolved
30157066,Y,clay,#0250,tga_mass_change,-0.10077,mg,N2_instrument_signed_signal_not_air_oxidation,public-data/30157066/DTU Data TGA.xlsx,#0250,C45,resolved
30157066,Y,clay,#0250,tga_dtg,0.006750931,mg/min,N2_instrument_signed_signal_not_air_oxidation,public-data/30157066/DTU Data TGA.xlsx,#0250,F45,resolved
30157066,Y,clay,#0250,tga_temperature,47.961,degC,N2_instrument_signed_signal_not_air_oxidation,public-data/30157066/DTU Data TGA.xlsx,#0250,A46,resolved
30157066,Y,clay,#0250,tga_time,14.13627,min,N2_instrument_signed_signal_not_air_oxidation,public-data/30157066/DTU Data TGA.xlsx,#0250,B46,resolved
30157066,Y,clay,#0250,tga_mass_change,-0.09969517,mg,N2_instrument_signed_signal_not_air_oxidation,public-data/30157066/DTU Data TGA.xlsx,#0250,C46,resolved
30157066,Y,clay,#0250,tga_dtg,0.005431646,mg/min,N2_instrument_signed_signal_not_air_oxidation,public-data/30157066/DTU Data TGA.xlsx,#0250,F46,resolved
30157066,Y,clay,#0250,tga_temperature,48.961,degC,N2_instrument_signed_signal_not_air_oxidation,public-data/30157066/DTU Data TGA.xlsx,#0250,A47,resolved
30157066,Y,clay,#0250,tga_time,14.27492,min,N2_instrument_signed_signal_not_air_oxidation,public-data/30157066/DTU Data TGA.xlsx,#0250,B47,resolved
30157066,Y,clay,#0250,tga_mass_change,-0.09931495,mg,N2_instrument_signed_signal_not_air_oxidation,public-data/30157066/DTU Data TGA.xlsx,#0250,C47,resolved
30157066,Y,clay,#0250,tga_dtg,0.004661981,mg/min,N2_instrument_signed_signal_not_air_oxidation,public-data/30157066/DTU Data TGA.xlsx,#0250,F47,resolved
30157066,Y,clay,#0250,tga_temperature,49.961,degC,N2_instrument_signed_signal_not_air_oxidation,public-data/30157066/DTU Data TGA.xlsx,#0250,A48,resolved
30157066,Y,clay,#0250,tga_time,14.40904,min,N2_instrument_signed_signal_not_air_oxidation,public-data/30157066/DTU Data TGA.xlsx,#0250,B48,resolved
30157066,Y,clay,#0250,tga_mass_change,-0.09803303,mg,N2_instrument_signed_signal_not_air_oxidation,public-data/30157066/DTU Data TGA.xlsx,#0250,C48,resolved
30157066,Y,clay,#0250,tga_dtg,0.003820413,mg/min,N2_instrument_signed_signal_not_air_oxidation,public-data/30157066/DTU Data TGA.xlsx,#0250,F48,resolved
30157066,Y,clay,#0250,tga_temperature,50.961,degC,N2_instrument_signed_signal_not_air_oxidation,public-data/30157066/DTU Data TGA.xlsx,#0250,A49,resolved
30157066,Y,clay,#0250,tga_time,14.53849,min,N2_instrument_signed_signal_not_air_oxidation,public-data/30157066/DTU Data TGA.xlsx,#0250,B49,resolved
30157066,Y,clay,#0250,tga_mass_change,-0.0976,mg,N2_instrument_signed_signal_not_air_oxidation,public-data/30157066/DTU Data TGA.xlsx,#0250,C49,resolved
30157066,Y,clay,#0250,tga_dtg,0.002668435,mg/min,N2_instrument_signed_signal_not_air_oxidation,public-data/30157066/DTU Data TGA.xlsx,#0250,F49,resolved
30157066,Y,clay,#0250,tga_temperature,51.961,degC,N2_instrument_signed_signal_not_air_oxidation,public-data/30157066/DTU Data TGA.xlsx,#0250,A50,resolved
30157066,Y,clay,#0250,tga_time,14.66387,min,N2_instrument_signed_signal_not_air_oxidation,public-data/30157066/DTU Data TGA.xlsx,#0250,B50,resolved
30157066,Y,clay,#0250,tga_mass_change,-0.0976,mg,N2_instrument_signed_signal_not_air_oxidation,public-data/30157066/DTU Data TGA.xlsx,#0250,C50,resolved
30157066,Y,clay,#0250,tga_dtg,0.001489472,mg/min,N2_instrument_signed_signal_not_air_oxidation,public-data/30157066/DTU Data TGA.xlsx,#0250,F50,resolved
30157066,Y,clay,#0250,tga_temperature,52.961,degC,N2_instrument_signed_signal_not_air_oxidation,public-data/30157066/DTU Data TGA.xlsx,#0250,A51,resolved
30157066,Y,clay,#0250,tga_time,14.7854,min,N2_instrument_signed_signal_not_air_oxidation,public-data/30157066/DTU Data TGA.xlsx,#0250,B51,resolved
30157066,Y,clay,#0250,tga_mass_change,-0.0976,mg,N2_instrument_signed_signal_not_air_oxidation,public-data/30157066/DTU Data TGA.xlsx,#0250,C51,resolved
30157066,Y,clay,#0250,tga_dtg,-0.000976479,mg/min,N2_instrument_signed_signal_not_air_oxidation,public-data/30157066/DTU Data TGA.xlsx,#0250,F51,resolved
30157066,Y,clay,#0250,tga_temperature,53.961,degC,N2_instrument_signed_signal_not_air_oxidation,public-data/30157066/DTU Data TGA.xlsx,#0250,A52,resolved
30157066,Y,clay,#0250,tga_time,14.90342,min,N2_instrument_signed_signal_not_air_oxidation,public-data/30157066/DTU Data TGA.xlsx,#0250,B52,resolved
30157066,Y,clay,#0250,tga_mass_change,-0.0976,mg,N2_instrument_signed_signal_not_air_oxidation,public-data/30157066/DTU Data TGA.xlsx,#0250,C52,resolved
30157066,Y,clay,#0250,tga_dtg,-0.002412698,mg/min,N2_instrument_signed_signal_not_air_oxidation,public-data/30157066/DTU Data TGA.xlsx,#0250,F52,resolved
30157066,Y,clay,#0250,tga_temperature,54.961,degC,N2_instrument_signed_signal_not_air_oxidation,public-data/30157066/DTU Data TGA.xlsx,#0250,A53,resolved
30157066,Y,clay,#0250,tga_time,15.01861,min,N2_instrument_signed_signal_not_air_oxidation,public-data/30157066/DTU Data TGA.xlsx,#0250,B53,resolved
30157066,Y,clay,#0250,tga_mass_change,-0.0976,mg,N2_instrument_signed_signal_not_air_oxidation,public-data/30157066/DTU Data TGA.xlsx,#0250,C53,resolved
30157066,Y,clay,#0250,tga_dtg,-0.003021264,mg/min,N2_instrument_signed_signal_not_air_oxidation,public-data/30157066/DTU Data TGA.xlsx,#0250,F53,resolved
30157066,Y,clay,#0250,tga_temperature,55.961,degC,N2_instrument_signed_signal_not_air_oxidation,public-data/30157066/DTU Data TGA.xlsx,#0250,A54,resolved
30157066,Y,clay,#0250,tga_time,15.13098,min,N2_instrument_signed_signal_not_air_oxidation,public-data/30157066/DTU Data TGA.xlsx,#0250,B54,resolved
30157066,Y,clay,#0250,tga_mass_change,-0.09900151,mg,N2_instrument_signed_signal_not_air_oxidation,public-data/30157066/DTU Data TGA.xlsx,#0250,C54,resolved
30157066,Y,clay,#0250,tga_dtg,-0.004648147,mg/min,N2_instrument_signed_signal_not_air_oxidation,public-data/30157066/DTU Data TGA.xlsx,#0250,F54,resolved
30157066,Y,clay,#0250,tga_temperature,56.961,degC,N2_instrument_signed_signal_not_air_oxidation,public-data/30157066/DTU Data TGA.xlsx,#0250,A55,resolved
30157066,Y,clay,#0250,tga_time,15.24088,min,N2_instrument_signed_signal_not_air_oxidation,public-data/30157066/DTU Data TGA.xlsx,#0250,B55,resolved
30157066,Y,clay,#0250,tga_mass_change,-0.09949985,mg,N2_instrument_signed_signal_not_air_oxidation,public-data/30157066/DTU Data TGA.xlsx,#0250,C55,resolved
30157066,Y,clay,#0250,tga_dtg,-0.007027888,mg/min,N2_instrument_signed_signal_not_air_oxidation,public-data/30157066/DTU Data TGA.xlsx,#0250,F55,resolved
30157066,Y,clay,#0250,tga_temperature,57.961,degC,N2_instrument_signed_signal_not_air_oxidation,public-data/30157066/DTU Data TGA.xlsx,#0250,A56,resolved
30157066,Y,clay,#0250,tga_time,15.34845,min,N2_instrument_signed_signal_not_air_oxidation,public-data/30157066/DTU Data TGA.xlsx,#0250,B56,resolved
30157066,Y,clay,#0250,tga_mass_change,-0.0997528,mg,N2_instrument_signed_signal_not_air_oxidation,public-data/30157066/DTU Data TGA.xlsx,#0250,C56,resolved
30157066,Y,clay,#0250,tga_dtg,-0.01134769,mg/min,N2_instrument_signed_signal_not_air_oxidation,public-data/30157066/DTU Data TGA.xlsx,#0250,F56,resolved
30157066,Y,clay,#0250,tga_temperature,58.961,degC,N2_instrument_signed_signal_not_air_oxidation,public-data/30157066/DTU Data TGA.xlsx,#0250,A57,resolved
30157066,Y,clay,#0250,tga_time,15.45365,min,N2_instrument_signed_signal_not_air_oxidation,public-data/30157066/DTU Data TGA.xlsx,#0250,B57,resolved
30157066,Y,clay,#0250,tga_mass_change,-0.10037,mg,N2_instrument_signed_signal_not_air_oxidation,public-data/30157066/DTU Data TGA.xlsx,#0250,C57,resolved
30157066,Y,clay,#0250,tga_dtg,-0.0131352,mg/min,N2_instrument_signed_signal_not_air_oxidation,public-data/30157066/DTU Data TGA.xlsx,#0250,F57,resolved
30157066,Y,clay,#0250,tga_temperature,59.961,degC,N2_instrument_signed_signal_not_air_oxidation,public-data/30157066/DTU Data TGA.xlsx,#0250,A58,resolved
30157066,Y,clay,#0250,tga_time,15.55669,min,N2_instrument_signed_signal_not_air_oxidation,public-data/30157066/DTU Data TGA.xlsx,#0250,B58,resolved
30157066,Y,clay,#0250,tga_mass_change,-0.10161,mg,N2_instrument_signed_signal_not_air_oxidation,public-data/30157066/DTU Data TGA.xlsx,#0250,C58,resolved
30157066,Y,clay,#0250,tga_dtg,-0.01255627,mg/min,N2_instrument_signed_signal_not_air_oxidation,public-data/30157066/DTU Data TGA.xlsx,#0250,F58,resolved
30157066,Y,clay,#0250,tga_temperature,60.961,degC,N2_instrument_signed_signal_not_air_oxidation,public-data/30157066/DTU Data TGA.xlsx,#0250,A59,resolved
30157066,Y,clay,#0250,tga_time,15.65776,min,N2_instrument_signed_signal_not_air_oxidation,public-data/30157066/DTU Data TGA.xlsx,#0250,B59,resolved
30157066,Y,clay,#0250,tga_mass_change,-0.10317,mg,N2_instrument_signed_signal_not_air_oxidation,public-data/30157066/DTU Data TGA.xlsx,#0250,C59,resolved
30157066,Y,clay,#0250,tga_dtg,-0.01347105,mg/min,N2_instrument_signed_signal_not_air_oxidation,public-data/30157066/DTU Data TGA.xlsx,#0250,F59,resolved
30157066,Y,clay,#0250,tga_temperature,61.961,degC,N2_instrument_signed_signal_not_air_oxidation,public-data/30157066/DTU Data TGA.xlsx,#0250,A60,resolved
30157066,Y,clay,#0250,tga_time,15.75698,min,N2_instrument_signed_signal_not_air_oxidation,public-data/30157066/DTU Data TGA.xlsx,#0250,B60,resolved
30157066,Y,clay,#0250,tga_mass_change,-0.10692,mg,N2_instrument_signed_signal_not_air_oxidation,public-data/30157066/DTU Data TGA.xlsx,#0250,C60,resolved
30157066,Y,clay,#0250,tga_dtg,-0.01663361,mg/min,N2_instrument_signed_signal_not_air_oxidation,public-data/30157066/DTU Data TGA.xlsx,#0250,F60,resolved
30157066,Y,clay,#0250,tga_temperature,62.961,degC,N2_instrument_signed_signal_not_air_oxidation,public-data/30157066/DTU Data TGA.xlsx,#0250,A61,resolved
30157066,Y,clay,#0250,tga_time,15.85458,min,N2_instrument_signed_signal_not_air_oxidation,public-data/30157066/DTU Data TGA.xlsx,#0250,B61,resolved
30157066,Y,clay,#0250,tga_mass_change,-0.1085,mg,N2_instrument_signed_signal_not_air_oxidation,public-data/30157066/DTU Data TGA.xlsx,#0250,C61,resolved
30157066,Y,clay,#0250,tga_dtg,-0.01875174,mg/min,N2_instrument_signed_signal_not_air_oxidation,public-data/30157066/DTU Data TGA.xlsx,#0250,F61,resolved
30157066,Y,clay,#0250,tga_temperature,63.961,degC,N2_instrument_signed_signal_not_air_oxidation,public-data/30157066/DTU Data TGA.xlsx,#0250,A62,resolved
30157066,Y,clay,#0250,tga_time,15.95074,min,N2_instrument_signed_signal_not_air_oxidation,public-data/30157066/DTU Data TGA.xlsx,#0250,B62,resolved
30157066,Y,clay,#0250,tga_mass_change,-0.1095,mg,N2_instrument_signed_signal_not_air_oxidation,public-data/30157066/DTU Data TGA.xlsx,#0250,C62,resolved
30157066,Y,clay,#0250,tga_dtg,-0.01941432,mg/min,N2_instrument_signed_signal_not_air_oxidation,public-data/30157066/DTU Data TGA.xlsx,#0250,F62,resolved
30157066,Y,clay,#0250,tga_temperature,64.961,degC,N2_instrument_signed_signal_not_air_oxidation,public-data/30157066/DTU Data TGA.xlsx,#0250,A63,resolved
30157066,Y,clay,#0250,tga_time,16.04549,min,N2_instrument_signed_signal_not_air_oxidation,public-data/30157066/DTU Data TGA.xlsx,#0250,B63,resolved
30157066,Y,clay,#0250,tga_mass_change,-0.1104,mg,N2_instrument_signed_signal_not_air_oxidation,public-data/30157066/DTU Data TGA.xlsx,#0250,C63,resolved
30157066,Y,clay,#0250,tga_dtg,-0.02086624,mg/min,N2_instrument_signed_signal_not_air_oxidation,public-data/30157066/DTU Data TGA.xlsx,#0250,F63,resolved
30157066,Y,clay,#0250,tga_temperature,65.961,degC,N2_instrument_signed_signal_not_air_oxidation,public-data/30157066/DTU Data TGA.xlsx,#0250,A64,resolved
30157066,Y,clay,#0250,tga_time,16.13904,min,N2_instrument_signed_signal_not_air_oxidation,public-data/30157066/DTU Data TGA.xlsx,#0250,B64,resolved
30157066,Y,clay,#0250,tga_mass_change,-0.11209,mg,N2_instrument_signed_signal_not_air_oxidation,public-data/30157066/DTU Data TGA.xlsx,#0250,C64,resolved
30157066,Y,clay,#0250,tga_dtg,-0.01985692,mg/min,N2_instrument_signed_signal_not_air_oxidation,public-data/30157066/DTU Data TGA.xlsx,#0250,F64,resolved
30157066,Y,clay,#0250,tga_temperature,66.961,degC,N2_instrument_signed_signal_not_air_oxidation,public-data/30157066/DTU Data TGA.xlsx,#0250,A65,resolved
30157066,Y,clay,#0250,tga_time,16.23151,min,N2_instrument_signed_signal_not_air_oxidation,public-data/30157066/DTU Data TGA.xlsx,#0250,B65,resolved
30157066,Y,clay,#0250,tga_mass_change,-0.11501,mg,N2_instrument_signed_signal_not_air_oxidation,public-data/30157066/DTU Data TGA.xlsx,#0250,C65,resolved
30157066,Y,clay,#0250,tga_dtg,-0.01836139,mg/min,N2_instrument_signed_signal_not_air_oxidation,public-data/30157066/DTU Data TGA.xlsx,#0250,F65,resolved
30157066,Y,clay,#0250,tga_temperature,67.961,degC,N2_instrument_signed_signal_not_air_oxidation,public-data/30157066/DTU Data TGA.xlsx,#0250,A66,resolved
30157066,Y,clay,#0250,tga_time,16.32267,min,N2_instrument_signed_signal_not_air_oxidation,public-data/30157066/DTU Data TGA.xlsx,#0250,B66,resolved
30157066,Y,clay,#0250,tga_mass_change,-0.11684,mg,N2_instrument_signed_signal_not_air_oxidation,public-data/30157066/DTU Data TGA.xlsx,#0250,C66,resolved
30157066,Y,clay,#0250,tga_dtg,-0.01863517,mg/min,N2_instrument_signed_signal_not_air_oxidation,public-data/30157066/DTU Data TGA.xlsx,#0250,F66,resolved
30157066,Y,clay,#0250,tga_temperature,68.961,degC,N2_instrument_signed_signal_not_air_oxidation,public-data/30157066/DTU Data TGA.xlsx,#0250,A67,resolved
30157066,Y,clay,#0250,tga_time,16.41256,min,N2_instrument_signed_signal_not_air_oxidation,public-data/30157066/DTU Data TGA.xlsx,#0250,B67,resolved
30157066,Y,clay,#0250,tga_mass_change,-0.11863,mg,N2_instrument_signed_signal_not_air_oxidation,public-data/30157066/DTU Data TGA.xlsx,#0250,C67,resolved
30157066,Y,clay,#0250,tga_dtg,-0.02209869,mg/min,N2_instrument_signed_signal_not_air_oxidation,public-data/30157066/DTU Data TGA.xlsx,#0250,F67,resolved
30157066,Y,clay,#0250,tga_temperature,69.961,degC,N2_instrument_signed_signal_not_air_oxidation,public-data/30157066/DTU Data TGA.xlsx,#0250,A68,resolved
30157066,Y,clay,#0250,tga_time,16.50144,min,N2_instrument_signed_signal_not_air_oxidation,public-data/30157066/DTU Data TGA.xlsx,#0250,B68,resolved
