Repository: gaw008/brickmodel

# 材料设计 v2 首阶段（研究用途，待独立审核）

直接结果见 artifacts/DIRECTION_REPORT.md；数据问题见 artifacts/DATA_AUDIT.md；后续模块优先级见 artifacts/MODEL_GAP_PRIORITY.md。

本目录独立于既有 solver/verifier。仅用 Python 3.12 标准库解析公开 OOXML、CSV、JSON 和生成浅色中文 SVG；不执行 Excel 公式/宏/外部链接，不联网运行，不安装包。原始DTU输入仍留在授权只读目录，没有复制/改写工作簿。

## 复跑

从 /home/ubuntu/sludge-brick-design-v2 运行：

    python3 experiments/material_design_v2/verify.py

该命令实际串行执行完整pipeline、focused unittest、compileall、git diff --check；若本机存在已安装的grounded-citations工具，也执行三个报告的证据引用检查。命令、原始退出码/输出、耗时、输入hash、计数、峰值RSS和边界写入 artifacts/verification.json。测试不是旧项目full suite。

仅重新生成数据/图/报告：

    python3 experiments/material_design_v2/pipeline.py

更换输入根或保留另一次输出（输出必须是本目录的子目录）：

File: experiments/material_design_v2/artifacts/observations.csv (part 1 of 35)
source_id,specimen_id,matrix_id,additive_id,additive_fraction_dry,firing_temperature_C,property,value,unit,replicate_id,file,sheet,cell,evidence_status
30156127,mix:Y,Y,,0.0,,mixture_xrf_Na2O,0.559,wt%,,public-data/30156127/XRF DTU Data.xlsx,Sheet1,B29,source_derived
30156127,mix:Y,Y,,0.0,,mixture_xrf_MgO,2.562,wt%,,public-data/30156127/XRF DTU Data.xlsx,Sheet1,B30,source_derived
30156127,mix:Y,Y,,0.0,,mixture_xrf_Al2O3,11.361,wt%,,public-data/30156127/XRF DTU Data.xlsx,Sheet1,B31,source_derived
30156127,mix:Y,Y,,0.0,,mixture_xrf_SiO2,51.306,wt%,,public-data/30156127/XRF DTU Data.xlsx,Sheet1,B32,source_derived
30156127,mix:Y,Y,,0.0,,mixture_xrf_P2O5,0.144,wt%,,public-data/30156127/XRF DTU Data.xlsx,Sheet1,B33,source_derived
30156127,mix:Y,Y,,0.0,,mixture_xrf_K2O,2.478,wt%,,public-data/30156127/XRF DTU Data.xlsx,Sheet1,B34,source_derived
30156127,mix:Y,Y,,0.0,,mixture_xrf_CaO,11.318,wt%,,public-data/30156127/XRF DTU Data.xlsx,Sheet1,B35,source_derived
30156127,mix:Y,Y,,0.0,,mixture_xrf_TiO2,0.645,wt%,,public-data/30156127/XRF DTU Data.xlsx,Sheet1,B36,source_derived
30156127,mix:Y,Y,,0.0,,mixture_xrf_MnO,0.709,wt%,,public-data/30156127/XRF DTU Data.xlsx,Sheet1,B37,source_derived
30156127,mix:Y,Y,,0.0,,mixture_xrf_Fe2O3,4.634,wt%,,public-data/30156127/XRF DTU Data.xlsx,Sheet1,B38,source_derived
30156127,mix:Y,Y,,0.0,,mixture_xrf_Total,99.957,wt%,,public-data/30156127/XRF DTU Data.xlsx,Sheet1,B39,source_derived
30156127,mix:Y-P1-Raw,Y,SSA-P1-Raw,0.3,,mixture_xrf_Na2O,0.613,wt%,,public-data/30156127/XRF DTU Data.xlsx,Sheet1,C29,source_derived
30156127,mix:Y-P1-Raw,Y,SSA-P1-Raw,0.3,,mixture_xrf_MgO,2.8889999999999993,wt%,,public-data/30156127/XRF DTU Data.xlsx,Sheet1,C30,source_derived
30156127,mix:Y-P1-Raw,Y,SSA-P1-Raw,0.3,,mixture_xrf_Al2O3,10.887,wt%,,public-data/30156127/XRF DTU Data.xlsx,Sheet1,C31,source_derived
30156127,mix:Y-P1-Raw,Y,SSA-P1-Raw,0.3,,mixture_xrf_SiO2,44.37749999999999,wt%,,public-data/30156127/XRF DTU Data.xlsx,Sheet1,C32,source_derived
30156127,mix:Y-P1-Raw,Y,SSA-P1-Raw,0.3,,mixture_xrf_P2O5,6.394499999999999,wt%,,public-data/30156127/XRF DTU Data.xlsx,Sheet1,C33,source_derived
30156127,mix:Y-P1-Raw,Y,SSA-P1-Raw,0.3,,mixture_xrf_K2O,2.3772,wt%,,public-data/30156127/XRF DTU Data.xlsx,Sheet1,C34,source_derived
30156127,mix:Y-P1-Raw,Y,SSA-P1-Raw,0.3,,mixture_xrf_CaO,12.844999999999999,wt%,,public-data/30156127/XRF DTU Data.xlsx,Sheet1,C35,source_derived
30156127,mix:Y-P1-Raw,Y,SSA-P1-Raw,0.3,,mixture_xrf_TiO2,0.696,wt%,,public-data/30156127/XRF DTU Data.xlsx,Sheet1,C36,source_derived
30156127,mix:Y-P1-Raw,Y,SSA-P1-Raw,0.3,,mixture_xrf_MnO,0.5275,wt%,,public-data/30156127/XRF DTU Data.xlsx,Sheet1,C37,source_derived
30156127,mix:Y-P1-Raw,Y,SSA-P1-Raw,0.3,,mixture_xrf_Fe2O3,7.2938,wt%,,public-data/30156127/XRF DTU Data.xlsx,Sheet1,C38,source_derived
30156127,mix:Y-P1-Raw,Y,SSA-P1-Raw,0.3,,mixture_xrf_Total,99.9699,wt%,,public-data/30156127/XRF DTU Data.xlsx,Sheet1,C39,source_derived
30156127,mix:Y-P1-ED,Y,SSA-P1-ED,0.3,,mixture_xrf_Na2O,0.5026,wt%,,public-data/30156127/XRF DTU Data.xlsx,Sheet1,D29,source_derived
30156127,mix:Y-P1-ED,Y,SSA-P1-ED,0.3,,mixture_xrf_MgO,2.5214999999999996,wt%,,public-data/30156127/XRF DTU Data.xlsx,Sheet1,D30,source_derived
30156127,mix:Y-P1-ED,Y,SSA-P1-ED,0.3,,mixture_xrf_Al2O3,10.0998,wt%,,public-data/30156127/XRF DTU Data.xlsx,Sheet1,D31,source_derived
30156127,mix:Y-P1-ED,Y,SSA-P1-ED,0.3,,mixture_xrf_SiO2,45.31529999999999,wt%,,public-data/30156127/XRF DTU Data.xlsx,Sheet1,D32,source_derived
30156127,mix:Y-P1-ED,Y,SSA-P1-ED,0.3,,mixture_xrf_P2O5,5.1732,wt%,,public-data/30156127/XRF DTU Data.xlsx,Sheet1,D33,source_derived
30156127,mix:Y-P1-ED,Y,SSA-P1-ED,0.3,,mixture_xrf_K2O,2.1675,wt%,,public-data/30156127/XRF DTU Data.xlsx,Sheet1,D34,source_derived
30156127,mix:Y-P1-ED,Y,SSA-P1-ED,0.3,,mixture_xrf_CaO,11.405,wt%,,public-data/30156127/XRF DTU Data.xlsx,Sheet1,D35,source_derived
30156127,mix:Y-P1-ED,Y,SSA-P1-ED,0.3,,mixture_xrf_TiO2,0.7779,wt%,,public-data/30156127/XRF DTU Data.xlsx,Sheet1,D36,source_derived
30156127,mix:Y-P1-ED,Y,SSA-P1-ED,0.3,,mixture_xrf_MnO,0.5217999999999999,wt%,,public-data/30156127/XRF DTU Data.xlsx,Sheet1,D37,source_derived
30156127,mix:Y-P1-ED,Y,SSA-P1-ED,0.3,,mixture_xrf_Fe2O3,9.3413,wt%,,public-data/30156127/XRF DTU Data.xlsx,Sheet1,D38,source_derived
30156127,mix:Y-P1-ED,Y,SSA-P1-ED,0.3,,mixture_xrf_Total,99.96929999999999,wt%,,public-data/30156127/XRF DTU Data.xlsx,Sheet1,D39,source_derived
30156127,mix:Y-P2-Raw,Y,SSA-P2-Raw,0.3,,mixture_xrf_Na2O,0.679,wt%,,public-data/30156127/XRF DTU Data.xlsx,Sheet1,E29,source_derived
30156127,mix:Y-P2-Raw,Y,SSA-P2-Raw,0.3,,mixture_xrf_MgO,3.494999999999999,wt%,,public-data/30156127/XRF DTU Data.xlsx,Sheet1,E30,source_derived
30156127,mix:Y-P2-Raw,Y,SSA-P2-Raw,0.3,,mixture_xrf_Al2O3,9.7263,wt%,,public-data/30156127/XRF DTU Data.xlsx,Sheet1,E31,source_derived
30156127,mix:Y-P2-Raw,Y,SSA-P2-Raw,0.3,,mixture_xrf_SiO2,43.03139999999999,wt%,,public-data/30156127/XRF DTU Data.xlsx,Sheet1,E32,source_derived
30156127,mix:Y-P2-Raw,Y,SSA-P2-Raw,0.3,,mixture_xrf_P2O5,7.287,wt%,,public-data/30156127/XRF DTU Data.xlsx,Sheet1,E33,source_derived
30156127,mix:Y-P2-Raw,Y,SSA-P2-Raw,0.3,,mixture_xrf_K2O,2.3277,wt%,,public-data/30156127/XRF DTU Data.xlsx,Sheet1,E34,source_derived
30156127,mix:Y-P2-Raw,Y,SSA-P2-Raw,0.3,,mixture_xrf_CaO,12.816199999999998,wt%,,public-data/30156127/XRF DTU Data.xlsx,Sheet1,E35,source_derived
30156127,mix:Y-P2-Raw,Y,SSA-P2-Raw,0.3,,mixture_xrf_TiO2,0.7293,wt%,,public-data/30156127/XRF DTU Data.xlsx,Sheet1,E36,source_derived
30156127,mix:Y-P2-Raw,Y,SSA-P2-Raw,0.3,,mixture_xrf_MnO,0.5251,wt%,,public-data/30156127/XRF DTU Data.xlsx,Sheet1,E37,source_derived
30156127,mix:Y-P2-Raw,Y,SSA-P2-Raw,0.3,,mixture_xrf_Fe2O3,8.228000000000002,wt%,,public-data/30156127/XRF DTU Data.xlsx,Sheet1,E38,source_derived
30156127,mix:Y-P2-Raw,Y,SSA-P2-Raw,0.3,,mixture_xrf_Total,99.9705,wt%,,public-data/30156127/XRF DTU Data.xlsx,Sheet1,E39,source_derived
30156127,mix:Y-P2-ED,Y,SSA-P2-ED,0.3,,mixture_xrf_Na2O,0.6268,wt%,,public-data/30156127/XRF DTU Data.xlsx,Sheet1,F29,source_derived
30156127,mix:Y-P2-ED,Y,SSA-P2-ED,0.3,,mixture_xrf_MgO,2.7053999999999996,wt%,,public-data/30156127/XRF DTU Data.xlsx,Sheet1,F30,source_derived
30156127,mix:Y-P2-ED,Y,SSA-P2-ED,0.3,,mixture_xrf_Al2O3,9.8703,wt%,,public-data/30156127/XRF DTU Data.xlsx,Sheet1,F31,source_derived
30156127,mix:Y-P2-ED,Y,SSA-P2-ED,0.3,,mixture_xrf_SiO2,46.78049999999999,wt%,,public-data/30156127/XRF DTU Data.xlsx,Sheet1,F32,source_derived
30156127,mix:Y-P2-ED,Y,SSA-P2-ED,0.3,,mixture_xrf_P2O5,4.580699999999999,wt%,,public-data/30156127/XRF DTU Data.xlsx,Sheet1,F33,source_derived
30156127,mix:Y-P2-ED,Y,SSA-P2-ED,0.3,,mixture_xrf_K2O,2.364,wt%,,public-data/30156127/XRF DTU Data.xlsx,Sheet1,F34,source_derived
30156127,mix:Y-P2-ED,Y,SSA-P2-ED,0.3,,mixture_xrf_CaO,9.809,wt%,,public-data/30156127/XRF DTU Data.xlsx,Sheet1,F35,source_derived
30156127,mix:Y-P2-ED,Y,SSA-P2-ED,0.3,,mixture_xrf_TiO2,0.8375999999999999,wt%,,public-data/30156127/XRF DTU Data.xlsx,Sheet1,F36,source_derived
30156127,mix:Y-P2-ED,Y,SSA-P2-ED,0.3,,mixture_xrf_MnO,0.5155,wt%,,public-data/30156127/XRF DTU Data.xlsx,Sheet1,F37,source_derived
30156127,mix:Y-P2-ED,Y,SSA-P2-ED,0.3,,mixture_xrf_Fe2O3,10.5035,wt%,,public-data/30156127/XRF DTU Data.xlsx,Sheet1,F38,source_derived
30156127,mix:Y-P2-ED,Y,SSA-P2-ED,0.3,,mixture_xrf_Total,99.96689999999998,wt%,,public-data/30156127/XRF DTU Data.xlsx,Sheet1,F39,source_derived
30156127,mix:Y-P2-A2P,Y,unresolved:#0179,0.3,,mixture_xrf_Na2O,0.6298,wt%,,public-data/30156127/XRF DTU Data.xlsx,Sheet1,G29,identity_ambiguous
30156127,mix:Y-P2-A2P,Y,unresolved:#0179,0.3,,mixture_xrf_MgO,2.2716,wt%,,public-data/30156127/XRF DTU Data.xlsx,Sheet1,G30,identity_ambiguous
30156127,mix:Y-P2-A2P,Y,unresolved:#0179,0.3,,mixture_xrf_Al2O3,10.3326,wt%,,public-data/30156127/XRF DTU Data.xlsx,Sheet1,G31,identity_ambiguous
30156127,mix:Y-P2-A2P,Y,unresolved:#0179,0.3,,mixture_xrf_SiO2,51.61679999999999,wt%,,public-data/30156127/XRF DTU Data.xlsx,Sheet1,G32,identity_ambiguous
30156127,mix:Y-P2-A2P,Y,unresolved:#0179,0.3,,mixture_xrf_P2O5,1.0611,wt%,,public-data/30156127/XRF DTU Data.xlsx,Sheet1,G33,identity_ambiguous
30156127,mix:Y-P2-A2P,Y,unresolved:#0179,0.3,,mixture_xrf_K2O,2.4816000000000003,wt%,,public-data/30156127/XRF DTU Data.xlsx,Sheet1,G34,identity_ambiguous
30156127,mix:Y-P2-A2P,Y,unresolved:#0179,0.3,,mixture_xrf_CaO,8.2877,wt%,,public-data/30156127/XRF DTU Data.xlsx,Sheet1,G35,identity_ambiguous
30156127,mix:Y-P2-A2P,Y,unresolved:#0179,0.3,,mixture_xrf_TiO2,0.9329999999999999,wt%,,public-data/30156127/XRF DTU Data.xlsx,Sheet1,G36,identity_ambiguous
30156127,mix:Y-P2-A2P,Y,unresolved:#0179,0.3,,mixture_xrf_MnO,0.5071,wt%,,public-data/30156127/XRF DTU Data.xlsx,Sheet1,G37,identity_ambiguous
30156127,mix:Y-P2-A2P,Y,unresolved:#0179,0.3,,mixture_xrf_Fe2O3,10.711099999999998,wt%,,public-data/30156127/XRF DTU Data.xlsx,Sheet1,G38,identity_ambiguous
30156127,mix:Y-P2-A2P,Y,unresolved:#0179,0.3,,mixture_xrf_Total,99.97289999999998,wt%,,public-data/30156127/XRF DTU Data.xlsx,Sheet1,G39,identity_ambiguous
30156127,mix:R,R,,0.0,,mixture_xrf_Na2O,0.713,wt%,,public-data/30156127/XRF DTU Data.xlsx,Sheet1,H29,source_derived
30156127,mix:R,R,,0.0,,mixture_xrf_MgO,2.142,wt%,,public-data/30156127/XRF DTU Data.xlsx,Sheet1,H30,source_derived
30156127,mix:R,R,,0.0,,mixture_xrf_Al2O3,13.73,wt%,,public-data/30156127/XRF DTU Data.xlsx,Sheet1,H31,source_derived
30156127,mix:R,R,,0.0,,mixture_xrf_SiO2,63.305,wt%,,public-data/30156127/XRF DTU Data.xlsx,Sheet1,H32,source_derived
30156127,mix:R,R,,0.0,,mixture_xrf_P2O5,0.0,wt%,,public-data/30156127/XRF DTU Data.xlsx,Sheet1,H33,source_derived
30156127,mix:R,R,,0.0,,mixture_xrf_K2O,2.805,wt%,,public-data/30156127/XRF DTU Data.xlsx,Sheet1,H34,source_derived
30156127,mix:R,R,,0.0,,mixture_xrf_CaO,2.633,wt%,,public-data/30156127/XRF DTU Data.xlsx,Sheet1,H35,source_derived
30156127,mix:R,R,,0.0,,mixture_xrf_TiO2,0.84,wt%,,public-data/30156127/XRF DTU Data.xlsx,Sheet1,H36,source_derived
30156127,mix:R,R,,0.0,,mixture_xrf_MnO,0.107,wt%,,public-data/30156127/XRF DTU Data.xlsx,Sheet1,H37,source_derived
30156127,mix:R,R,,0.0,,mixture_xrf_Fe2O3,5.524,wt%,,public-data/30156127/XRF DTU Data.xlsx,Sheet1,H38,source_derived
30156127,mix:R,R,,0.0,,mixture_xrf_Total,99.99900000000001,wt%,,public-data/30156127/XRF DTU Data.xlsx,Sheet1,H39,source_derived
30156127,mix:R-P1-Raw,R,SSA-P1-Raw,0.3,,mixture_xrf_Na2O,0.7207999999999999,wt%,,public-data/30156127/XRF DTU Data.xlsx,Sheet1,I29,source_derived
30156127,mix:R-P1-Raw,R,SSA-P1-Raw,0.3,,mixture_xrf_MgO,2.5949999999999998,wt%,,public-data/30156127/XRF DTU Data.xlsx,Sheet1,I30,source_derived
30156127,mix:R-P1-Raw,R,SSA-P1-Raw,0.3,,mixture_xrf_Al2O3,12.5453,wt%,,public-data/30156127/XRF DTU Data.xlsx,Sheet1,I31,source_derived
30156127,mix:R-P1-Raw,R,SSA-P1-Raw,0.3,,mixture_xrf_SiO2,52.776799999999994,wt%,,public-data/30156127/XRF DTU Data.xlsx,Sheet1,I32,source_derived
30156127,mix:R-P1-Raw,R,SSA-P1-Raw,0.3,,mixture_xrf_P2O5,6.293699999999999,wt%,,public-data/30156127/XRF DTU Data.xlsx,Sheet1,I33,source_derived
30156127,mix:R-P1-Raw,R,SSA-P1-Raw,0.3,,mixture_xrf_K2O,2.6061,wt%,,public-data/30156127/XRF DTU Data.xlsx,Sheet1,I34,source_derived
30156127,mix:R-P1-Raw,R,SSA-P1-Raw,0.3,,mixture_xrf_CaO,6.7655,wt%,,public-data/30156127/XRF DTU Data.xlsx,Sheet1,I35,source_derived
30156127,mix:R-P1-Raw,R,SSA-P1-Raw,0.3,,mixture_xrf_TiO2,0.8324999999999999,wt%,,public-data/30156127/XRF DTU Data.xlsx,Sheet1,I36,source_derived
30156127,mix:R-P1-Raw,R,SSA-P1-Raw,0.3,,mixture_xrf_MnO,0.1061,wt%,,public-data/30156127/XRF DTU Data.xlsx,Sheet1,I37,source_derived
30156127,mix:R-P1-Raw,R,SSA-P1-Raw,0.3,,mixture_xrf_Fe2O3,7.916799999999999,wt%,,public-data/30156127/XRF DTU Data.xlsx,Sheet1,I38,source_derived
30156127,mix:R-P1-Raw,R,SSA-P1-Raw,0.3,,mixture_xrf_Total,99.9993,wt%,,public-data/30156127/XRF DTU Data.xlsx,Sheet1,I39,source_derived
30156127,mix:R-P1-ED,R,SSA-P1-ED,0.3,,mixture_xrf_Na2O,0.6103999999999999,wt%,,public-data/30156127/XRF DTU Data.xlsx,Sheet1,J29,source_derived
30156127,mix:R-P1-ED,R,SSA-P1-ED,0.3,,mixture_xrf_MgO,2.2275,wt%,,public-data/30156127/XRF DTU Data.xlsx,Sheet1,J30,source_derived
30156127,mix:R-P1-ED,R,SSA-P1-ED,0.3,,mixture_xrf_Al2O3,11.758099999999999,wt%,,public-data/30156127/XRF DTU Data.xlsx,Sheet1,J31,source_derived
30156127,mix:R-P1-ED,R,SSA-P1-ED,0.3,,mixture_xrf_SiO2,53.7146,wt%,,public-data/30156127/XRF DTU Data.xlsx,Sheet1,J32,source_derived
30156127,mix:R-P1-ED,R,SSA-P1-ED,0.3,,mixture_xrf_P2O5,5.0724,wt%,,public-data/30156127/XRF DTU Data.xlsx,Sheet1,J33,source_derived
30156127,mix:R-P1-ED,R,SSA-P1-ED,0.3,,mixture_xrf_K2O,2.3964,wt%,,public-data/30156127/XRF DTU Data.xlsx,Sheet1,J34,source_derived
30156127,mix:R-P1-ED,R,SSA-P1-ED,0.3,,mixture_xrf_CaO,5.3255,wt%,,public-data/30156127/XRF DTU Data.xlsx,Sheet1,J35,source_derived
30156127,mix:R-P1-ED,R,SSA-P1-ED,0.3,,mixture_xrf_TiO2,0.9144,wt%,,public-data/30156127/XRF DTU Data.xlsx,Sheet1,J36,source_derived
30156127,mix:R-P1-ED,R,SSA-P1-ED,0.3,,mixture_xrf_MnO,0.10039999999999999,wt%,,public-data/30156127/XRF DTU Data.xlsx,Sheet1,J37,source_derived
30156127,mix:R-P1-ED,R,SSA-P1-ED,0.3,,mixture_xrf_Fe2O3,9.964299999999998,wt%,,public-data/30156127/XRF DTU Data.xlsx,Sheet1,J38,source_derived
30156127,mix:R-P1-ED,R,SSA-P1-ED,0.3,,mixture_xrf_Total,99.9987,wt%,,public-data/30156127/XRF DTU Data.xlsx,Sheet1,J39,source_derived
30156127,mix:R-P2-Raw,R,SSA-P2-Raw,0.3,,mixture_xrf_Na2O,0.7867999999999999,wt%,,public-data/30156127/XRF DTU Data.xlsx,Sheet1,K29,source_derived
30156127,mix:R-P2-Raw,R,SSA-P2-Raw,0.3,,mixture_xrf_MgO,3.2009999999999996,wt%,,public-data/30156127/XRF DTU Data.xlsx,Sheet1,K30,source_derived
30156127,mix:R-P2-Raw,R,SSA-P2-Raw,0.3,,mixture_xrf_Al2O3,11.384599999999999,wt%,,public-data/30156127/XRF DTU Data.xlsx,Sheet1,K31,source_derived
30156127,mix:R-P2-Raw,R,SSA-P2-Raw,0.3,,mixture_xrf_SiO2,51.430699999999995,wt%,,public-data/30156127/XRF DTU Data.xlsx,Sheet1,K32,source_derived
30156127,mix:R-P2-Raw,R,SSA-P2-Raw,0.3,,mixture_xrf_P2O5,7.1862,wt%,,public-data/30156127/XRF DTU Data.xlsx,Sheet1,K33,source_derived
30156127,mix:R-P2-Raw,R,SSA-P2-Raw,0.3,,mixture_xrf_K2O,2.5566,wt%,,public-data/30156127/XRF DTU Data.xlsx,Sheet1,K34,source_derived
30156127,mix:R-P2-Raw,R,SSA-P2-Raw,0.3,,mixture_xrf_CaO,6.7367,wt%,,public-data/30156127/XRF DTU Data.xlsx,Sheet1,K35,source_derived
30156127,mix:R-P2-Raw,R,SSA-P2-Raw,0.3,,mixture_xrf_TiO2,0.8657999999999999,wt%,,public-data/30156127/XRF DTU Data.xlsx,Sheet1,K36,source_derived
30156127,mix:R-P2-Raw,R,SSA-P2-Raw,0.3,,mixture_xrf_MnO,0.10369999999999999,wt%,,public-data/30156127/XRF DTU Data.xlsx,Sheet1,K37,source_derived
30156127,mix:R-P2-Raw,R,SSA-P2-Raw,0.3,,mixture_xrf_Fe2O3,8.850999999999999,wt%,,public-data/30156127/XRF DTU Data.xlsx,Sheet1,K38,source_derived
30156127,mix:R-P2-Raw,R,SSA-P2-Raw,0.3,,mixture_xrf_Total,99.99990000000001,wt%,,public-data/30156127/XRF DTU Data.xlsx,Sheet1,K39,source_derived
30156127,mix:R-P2-ED,R,SSA-P2-ED,0.3,,mixture_xrf_Na2O,0.7345999999999999,wt%,,public-data/30156127/XRF DTU Data.xlsx,Sheet1,L29,source_derived
30156127,mix:R-P2-ED,R,SSA-P2-ED,0.3,,mixture_xrf_MgO,2.4113999999999995,wt%,,public-data/30156127/XRF DTU Data.xlsx,Sheet1,L30,source_derived
30156127,mix:R-P2-ED,R,SSA-P2-ED,0.3,,mixture_xrf_Al2O3,11.528599999999999,wt%,,public-data/30156127/XRF DTU Data.xlsx,Sheet1,L31,source_derived
30156127,mix:R-P2-ED,R,SSA-P2-ED,0.3,,mixture_xrf_SiO2,55.1798,wt%,,public-data/30156127/XRF DTU Data.xlsx,Sheet1,L32,source_derived
30156127,mix:R-P2-ED,R,SSA-P2-ED,0.3,,mixture_xrf_P2O5,4.4799,wt%,,public-data/30156127/XRF DTU Data.xlsx,Sheet1,L33,source_derived
30156127,mix:R-P2-ED,R,SSA-P2-ED,0.3,,mixture_xrf_K2O,2.5929,wt%,,public-data/30156127/XRF DTU Data.xlsx,Sheet1,L34,source_derived
30156127,mix:R-P2-ED,R,SSA-P2-ED,0.3,,mixture_xrf_CaO,3.7295,wt%,,public-data/30156127/XRF DTU Data.xlsx,Sheet1,L35,source_derived
30156127,mix:R-P2-ED,R,SSA-P2-ED,0.3,,mixture_xrf_TiO2,0.9741,wt%,,public-data/30156127/XRF DTU Data.xlsx,Sheet1,L36,source_derived
30156127,mix:R-P2-ED,R,SSA-P2-ED,0.3,,mixture_xrf_MnO,0.09409999999999999,wt%,,public-data/30156127/XRF DTU Data.xlsx,Sheet1,L37,source_derived
30156127,mix:R-P2-ED,R,SSA-P2-ED,0.3,,mixture_xrf_Fe2O3,11.1265,wt%,,public-data/30156127/XRF DTU Data.xlsx,Sheet1,L38,source_derived
30156127,mix:R-P2-ED,R,SSA-P2-ED,0.3,,mixture_xrf_Total,99.99629999999999,wt%,,public-data/30156127/XRF DTU Data.xlsx,Sheet1,L39,source_derived
30156127,mix:R-P2-A2P,R,unresolved:#0179,0.3,,mixture_xrf_Na2O,0.7375999999999999,wt%,,public-data/30156127/XRF DTU Data.xlsx,Sheet1,M29,identity_ambiguous
30156127,mix:R-P2-A2P,R,unresolved:#0179,0.3,,mixture_xrf_MgO,1.9775999999999998,wt%,,public-data/30156127/XRF DTU Data.xlsx,Sheet1,M30,identity_ambiguous
30156127,mix:R-P2-A2P,R,unresolved:#0179,0.3,,mixture_xrf_Al2O3,11.990899999999998,wt%,,public-data/30156127/XRF DTU Data.xlsx,Sheet1,M31,identity_ambiguous
30156127,mix:R-P2-A2P,R,unresolved:#0179,0.3,,mixture_xrf_SiO2,60.016099999999994,wt%,,public-data/30156127/XRF DTU Data.xlsx,Sheet1,M32,identity_ambiguous
30156127,mix:R-P2-A2P,R,unresolved:#0179,0.3,,mixture_xrf_P2O5,0.9602999999999999,wt%,,public-data/30156127/XRF DTU Data.xlsx,Sheet1,M33,identity_ambiguous
30156127,mix:R-P2-A2P,R,unresolved:#0179,0.3,,mixture_xrf_K2O,2.7105,wt%,,public-data/30156127/XRF DTU Data.xlsx,Sheet1,M34,identity_ambiguous
30156127,mix:R-P2-A2P,R,unresolved:#0179,0.3,,mixture_xrf_CaO,2.2082,wt%,,public-data/30156127/XRF DTU Data.xlsx,Sheet1,M35,identity_ambiguous
30156127,mix:R-P2-A2P,R,unresolved:#0179,0.3,,mixture_xrf_TiO2,1.0695,wt%,,public-data/30156127/XRF DTU Data.xlsx,Sheet1,M36,identity_ambiguous
30156127,mix:R-P2-A2P,R,unresolved:#0179,0.3,,mixture_xrf_MnO,0.0857,wt%,,public-data/30156127/XRF DTU Data.xlsx,Sheet1,M37,identity_ambiguous
30156127,mix:R-P2-A2P,R,unresolved:#0179,0.3,,mixture_xrf_Fe2O3,11.3341,wt%,,public-data/30156127/XRF DTU Data.xlsx,Sheet1,M38,identity_ambiguous
30156127,mix:R-P2-A2P,R,unresolved:#0179,0.3,,mixture_xrf_Total,100.00229999999999,wt%,,public-data/30156127/XRF DTU Data.xlsx,Sheet1,M39,identity_ambiguous
30157108,Y|Ref|1020|A,Y,,0.0,1020,dry_diameter_reading_1,18.66,mm,A,public-data/30157108/DTU Data - Brick Pellet Production.xlsx,High and Diameter,C9,measured
30157108,Y|Ref|1020|A,Y,,0.0,1020,dry_diameter_reading_2,18.55,mm,A,public-data/30157108/DTU Data - Brick Pellet Production.xlsx,High and Diameter,D9,measured
30157108,Y|Ref|1020|A,Y,,0.0,1020,dry_diameter_reading_3,18.61,mm,A,public-data/30157108/DTU Data - Brick Pellet Production.xlsx,High and Diameter,E9,measured
30157108,Y|Ref|1020|A,Y,,0.0,1020,dry_height_reading_1,5.98,mm,A,public-data/30157108/DTU Data - Brick Pellet Production.xlsx,High and Diameter,G9,measured
30157108,Y|Ref|1020|A,Y,,0.0,1020,dry_height_reading_2,5.99,mm,A,public-data/30157108/DTU Data - Brick Pellet Production.xlsx,High and Diameter,H9,measured
30157108,Y|Ref|1020|A,Y,,0.0,1020,dry_height_reading_3,6.17,mm,A,public-data/30157108/DTU Data - Brick Pellet Production.xlsx,High and Diameter,I9,measured
30157108,Y|Ref|1020|A,Y,,0.0,1020,fired_diameter_reading_1,18.61,mm,A,public-data/30157108/DTU Data - Brick Pellet Production.xlsx,High and Diameter,N9,measured
30157108,Y|Ref|1020|A,Y,,0.0,1020,fired_diameter_reading_2,18.63,mm,A,public-data/30157108/DTU Data - Brick Pellet Production.xlsx,High and Diameter,O9,measured
30157108,Y|Ref|1020|A,Y,,0.0,1020,fired_diameter_reading_3,18.69,mm,A,public-data/30157108/DTU Data - Brick Pellet Production.xlsx,High and Diameter,P9,measured
30157108,Y|Ref|1020|A,Y,,0.0,1020,fired_height_reading_1,6.13,mm,A,public-data/30157108/DTU Data - Brick Pellet Production.xlsx,High and Diameter,R9,measured
30157108,Y|Ref|1020|A,Y,,0.0,1020,fired_height_reading_2,6.02,mm,A,public-data/30157108/DTU Data - Brick Pellet Production.xlsx,High and Diameter,S9,measured
30157108,Y|Ref|1020|A,Y,,0.0,1020,fired_height_reading_3,6.0,mm,A,public-data/30157108/DTU Data - Brick Pellet Production.xlsx,High and Diameter,T9,measured
30157108,Y|Ref|1020|A,Y,,0.0,1020,dry_diameter_mean,18.606666666666666,mm,A,public-data/30157108/DTU Data - Brick Pellet Production.xlsx,High and Diameter,F9,source_derived
30157108,Y|Ref|1020|A,Y,,0.0,1020,dry_height_mean,6.046666666666667,mm,A,public-data/30157108/DTU Data - Brick Pellet Production.xlsx,High and Diameter,J9,source_derived
30157108,Y|Ref|1020|A,Y,,0.0,1020,fired_diameter_mean,18.64333333333333,mm,A,public-data/30157108/DTU Data - Brick Pellet Production.xlsx,High and Diameter,Q9,source_derived
30157108,Y|Ref|1020|A,Y,,0.0,1020,fired_height_mean,6.05,mm,A,public-data/30157108/DTU Data - Brick Pellet Production.xlsx,High and Diameter,U9,source_derived
30157108,Y|Ref|1020|A,Y,,0.0,1020,dry_geometric_volume,1644.1561611326701,mm3,A,public-data/30157108/DTU Data - Brick Pellet Production.xlsx,High and Diameter,K9,source_derived
30157108,Y|Ref|1020|A,Y,,0.0,1020,fired_geometric_volume,1651.5525057721545,mm3,A,public-data/30157108/DTU Data - Brick Pellet Production.xlsx,High and Diameter,V9,source_derived
30157108,Y|Ref|1020|A,Y,,0.0,1020,diameter_shrinkage,-0.19706198495162286,%,A,public-data/30157108/DTU Data - Brick Pellet Production.xlsx,High and Diameter,W9,source_derived
30157108,Y|Ref|1020|A,Y,,0.0,1020,height_shrinkage,-0.0551267916207216,%,A,public-data/30157108/DTU Data - Brick Pellet Production.xlsx,High and Diameter,X9,source_derived
30157108,Y|Ref|1020|A,Y,,0.0,1020,volume_shrinkage,-0.4498565777589507,%,A,public-data/30157108/DTU Data - Brick Pellet Production.xlsx,High and Diameter,Y9,source_derived
30157108,Y|Ref|1020|A,Y,,0.0,1020,green_mass,3.8198,g,A,public-data/30157108/DTU Data - Brick Pellet Production.xlsx,Water and Burning,C9,measured
30157108,Y|Ref|1020|A,Y,,0.0,1020,dried_mass_105C,3.1243,g,A,public-data/30157108/DTU Data - Brick Pellet Production.xlsx,Water and Burning,D9,measured
30157108,Y|Ref|1020|A,Y,,0.0,1020,fired_mass,2.8395,g,A,public-data/30157108/DTU Data - Brick Pellet Production.xlsx,Water and Burning,F9,measured
30157108,Y|Ref|1020|A,Y,,0.0,1020,forming_water_content,18.2077595685638,%,A,public-data/30157108/DTU Data - Brick Pellet Production.xlsx,Water and Burning,E9,source_derived
30157108,Y|Ref|1020|A,Y,,0.0,1020,firing_mass_loss,9.11564190378644,%,A,public-data/30157108/DTU Data - Brick Pellet Production.xlsx,Water and Burning,G9,source_derived
30157108,Y|Ref|1020|A,Y,,0.0,1020,saturated_mass,3.364,g,A,public-data/30157108/DTU Data - Brick Pellet Production.xlsx,Porosity and Density,F14,measured
30157108,Y|Ref|1020|A,Y,,0.0,1020,submerged_mass,1.803,g,A,public-data/30157108/DTU Data - Brick Pellet Production.xlsx,Porosity and Density,G14,measured
30157108,Y|Ref|1020|A,Y,,0.0,1020,water_displacement_volume,1.5638148667601681e-06,m3,A,public-data/30157108/DTU Data - Brick Pellet Production.xlsx,Porosity and Density,K14,source_derived
30157108,Y|Ref|1020|A,Y,,0.0,1020,open_pore_volume,5.254458024443996e-07,m3,A,public-data/30157108/DTU Data - Brick Pellet Production.xlsx,Porosity and Density,L14,source_derived
30157108,Y|Ref|1020|A,Y,,0.0,1020,open_porosity,0.3360025624599614,m3/m3,A,public-data/30157108/DTU Data - Brick Pellet Production.xlsx,Porosity and Density,M14,source_derived
30157108,Y|Ref|1020|A,Y,,0.0,1020,dry_density,1815.75201793722,kg/m3,A,public-data/30157108/DTU Data - Brick Pellet Production.xlsx,Porosity and Density,N14,source_derived
30157108,Y|Ref|1020|A,Y,,0.0,1020,apparent_solid_density,2734.5768451519534,kg/m3,A,public-data/30157108/DTU Data - Brick Pellet Production.xlsx,Porosity and Density,O14,source_derived
30157108,Y|Ref|1020|A,Y,,0.0,1020,saturated_density,2151.1497757847533,kg/m3,A,public-data/30157108/DTU Data - Brick Pellet Production.xlsx,Porosity and Density,P14,source_derived
30157108,Y|Ref|1020|A,Y,,0.0,1020,water_absorption,0.18471561894699765,kg/kg,A,public-data/30157108/DTU Data - Brick Pellet Production.xlsx,Porosity and Density,Q14,source_derived
30157108,Y|Ref|1020|B,Y,,0.0,1020,dry_diameter_reading_1,18.65,mm,B,public-data/30157108/DTU Data - Brick Pellet Production.xlsx,High and Diameter,C10,measured
30157108,Y|Ref|1020|B,Y,,0.0,1020,dry_diameter_reading_2,18.55,mm,B,public-data/30157108/DTU Data - Brick Pellet Production.xlsx,High and Diameter,D10,measured
30157108,Y|Ref|1020|B,Y,,0.0,1020,dry_diameter_reading_3,18.54,mm,B,public-data/30157108/DTU Data - Brick Pellet Production.xlsx,High and Diameter,E10,measured
30157108,Y|Ref|1020|B,Y,,0.0,1020,dry_height_reading_1,6.11,mm,B,public-data/30157108/DTU Data - Brick Pellet Production.xlsx,High and Diameter,G10,measured
30157108,Y|Ref|1020|B,Y,,0.0,1020,dry_height_reading_2,6.09,mm,B,public-data/30157108/DTU Data - Brick Pellet Production.xlsx,High and Diameter,H10,measured
30157108,Y|Ref|1020|B,Y,,0.0,1020,dry_height_reading_3,6.06,mm,B,public-data/30157108/DTU Data - Brick Pellet Production.xlsx,High and Diameter,I10,measured
30157108,Y|Ref|1020|B,Y,,0.0,1020,fired_diameter_reading_1,18.56,mm,B,public-data/30157108/DTU Data - Brick Pellet Production.xlsx,High and Diameter,N10,measured
30157108,Y|Ref|1020|B,Y,,0.0,1020,fired_diameter_reading_2,18.72,mm,B,public-data/30157108/DTU Data - Brick Pellet Production.xlsx,High and Diameter,O10,measured
30157108,Y|Ref|1020|B,Y,,0.0,1020,fired_diameter_reading_3,18.62,mm,B,public-data/30157108/DTU Data - Brick Pellet Production.xlsx,High and Diameter,P10,measured
30157108,Y|Ref|1020|B,Y,,0.0,1020,fired_height_reading_1,6.1,mm,B,public-data/30157108/DTU Data - Brick Pellet Production.xlsx,High and Diameter,R10,measured
30157108,Y|Ref|1020|B,Y,,0.0,1020,fired_height_reading_2,6.14,mm,B,public-data/30157108/DTU Data - Brick Pellet Production.xlsx,High and Diameter,S10,measured
30157108,Y|Ref|1020|B,Y,,0.0,1020,fired_height_reading_3,6.16,mm,B,public-data/30157108/DTU Data - Brick Pellet Production.xlsx,High and Diameter,T10,measured
30157108,Y|Ref|1020|B,Y,,0.0,1020,dry_diameter_mean,18.580000000000002,mm,B,public-data/30157108/DTU Data - Brick Pellet Production.xlsx,High and Diameter,F10,source_derived
30157108,Y|Ref|1020|B,Y,,0.0,1020,dry_height_mean,6.086666666666666,mm,B,public-data/30157108/DTU Data - Brick Pellet Production.xlsx,High and Diameter,J10,source_derived
30157108,Y|Ref|1020|B,Y,,0.0,1020,fired_diameter_mean,18.633333333333336,mm,B,public-data/30157108/DTU Data - Brick Pellet Production.xlsx,High and Diameter,Q10,source_derived
30157108,Y|Ref|1020|B,Y,,0.0,1020,fired_height_mean,6.133333333333333,mm,B,public-data/30157108/DTU Data - Brick Pellet Production.xlsx,High and Diameter,U10,source_derived
30157108,Y|Ref|1020|B,Y,,0.0,1020,dry_geometric_volume,1650.2920941744123,mm3,B,public-data/30157108/DTU Data - Brick Pellet Production.xlsx,High and Diameter,K10,source_derived
30157108,Y|Ref|1020|B,Y,,0.0,1020,fired_geometric_volume,1672.5055053101498,mm3,B,public-data/30157108/DTU Data - Brick Pellet Production.xlsx,High and Diameter,V10,source_derived
30157108,Y|Ref|1020|B,Y,,0.0,1020,diameter_shrinkage,-0.2870470039469029,%,B,public-data/30157108/DTU Data - Brick Pellet Production.xlsx,High and Diameter,W10,source_derived
30157108,Y|Ref|1020|B,Y,,0.0,1020,height_shrinkage,-0.7667031763417338,%,B,public-data/30157108/DTU Data - Brick Pellet Production.xlsx,High and Diameter,X10,source_derived
30157108,Y|Ref|1020|B,Y,,0.0,1020,volume_shrinkage,-1.346029058380125,%,B,public-data/30157108/DTU Data - Brick Pellet Production.xlsx,High and Diameter,Y10,source_derived
30157108,Y|Ref|1020|B,Y,,0.0,1020,green_mass,3.9058,g,B,public-data/30157108/DTU Data - Brick Pellet Production.xlsx,Water and Burning,C10,measured
30157108,Y|Ref|1020|B,Y,,0.0,1020,dried_mass_105C,3.189,g,B,public-data/30157108/DTU Data - Brick Pellet Production.xlsx,Water and Burning,D10,measured
30157108,Y|Ref|1020|B,Y,,0.0,1020,fired_mass,2.9006,g,B,public-data/30157108/DTU Data - Brick Pellet Production.xlsx,Water and Burning,F10,measured
30157108,Y|Ref|1020|B,Y,,0.0,1020,forming_water_content,18.352194172768705,%,B,public-data/30157108/DTU Data - Brick Pellet Production.xlsx,Water and Burning,E10,source_derived
30157108,Y|Ref|1020|B,Y,,0.0,1020,firing_mass_loss,9.04358733145187,%,B,public-data/30157108/DTU Data - Brick Pellet Production.xlsx,Water and Burning,G10,source_derived
30157108,Y|Ref|1020|B,Y,,0.0,1020,saturated_mass,3.433,g,B,public-data/30157108/DTU Data - Brick Pellet Production.xlsx,Porosity and Density,F15,measured
30157108,Y|Ref|1020|B,Y,,0.0,1020,submerged_mass,1.841,g,B,public-data/30157108/DTU Data - Brick Pellet Production.xlsx,Porosity and Density,G15,measured
30157108,Y|Ref|1020|B,Y,,0.0,1020,water_displacement_volume,1.594870767381286e-06,m3,B,public-data/30157108/DTU Data - Brick Pellet Production.xlsx,Porosity and Density,K15,source_derived
30157108,Y|Ref|1020|B,Y,,0.0,1020,open_pore_volume,5.333600480865559e-07,m3,B,public-data/30157108/DTU Data - Brick Pellet Production.xlsx,Porosity and Density,L15,source_derived
30157108,Y|Ref|1020|B,Y,,0.0,1020,open_porosity,0.33442211055276394,m3/m3,B,public-data/30157108/DTU Data - Brick Pellet Production.xlsx,Porosity and Density,M15,source_derived
30157108,Y|Ref|1020|B,Y,,0.0,1020,dry_density,1818.705351758794,kg/m3,B,public-data/30157108/DTU Data - Brick Pellet Production.xlsx,Porosity and Density,N15,source_derived
30157108,Y|Ref|1020|B,Y,,0.0,1020,apparent_solid_density,2732.520687051718,kg/m3,B,public-data/30157108/DTU Data - Brick Pellet Production.xlsx,Porosity and Density,O15,source_derived
30157108,Y|Ref|1020|B,Y,,0.0,1020,saturated_density,2152.525502512563,kg/m3,B,public-data/30157108/DTU Data - Brick Pellet Production.xlsx,Porosity and Density,P15,source_derived
30157108,Y|Ref|1020|B,Y,,0.0,1020,water_absorption,0.1835482314004,kg/kg,B,public-data/30157108/DTU Data - Brick Pellet Production.xlsx,Porosity and Density,Q15,source_derived
30157108,Y|Ref|1020|C,Y,,0.0,1020,dry_diameter_reading_1,18.62,mm,C,public-data/30157108/DTU Data - Brick Pellet Production.xlsx,High and Diameter,C11,measured
30157108,Y|Ref|1020|C,Y,,0.0,1020,dry_diameter_reading_2,18.55,mm,C,public-data/30157108/DTU Data - Brick Pellet Production.xlsx,High and Diameter,D11,measured
30157108,Y|Ref|1020|C,Y,,0.0,1020,dry_diameter_reading_3,18.64,mm,C,public-data/30157108/DTU Data - Brick Pellet Production.xlsx,High and Diameter,E11,measured
30157108,Y|Ref|1020|C,Y,,0.0,1020,dry_height_reading_1,5.97,mm,C,public-data/30157108/DTU Data - Brick Pellet Production.xlsx,High and Diameter,G11,measured
30157108,Y|Ref|1020|C,Y,,0.0,1020,dry_height_reading_2,6.14,mm,C,public-data/30157108/DTU Data - Brick Pellet Production.xlsx,High and Diameter,H11,measured
30157108,Y|Ref|1020|C,Y,,0.0,1020,dry_height_reading_3,6.02,mm,C,public-data/30157108/DTU Data - Brick Pellet Production.xlsx,High and Diameter,I11,measured
30157108,Y|Ref|1020|C,Y,,0.0,1020,fired_diameter_reading_1,18.6,mm,C,public-data/30157108/DTU Data - Brick Pellet Production.xlsx,High and Diameter,N11,measured
30157108,Y|Ref|1020|C,Y,,0.0,1020,fired_diameter_reading_2,18.55,mm,C,public-data/30157108/DTU Data - Brick Pellet Production.xlsx,High and Diameter,O11,measured
30157108,Y|Ref|1020|C,Y,,0.0,1020,fired_diameter_reading_3,18.55,mm,C,public-data/30157108/DTU Data - Brick Pellet Production.xlsx,High and Diameter,P11,measured
30157108,Y|Ref|1020|C,Y,,0.0,1020,fired_height_reading_1,6.05,mm,C,public-data/30157108/DTU Data - Brick Pellet Production.xlsx,High and Diameter,R11,measured
30157108,Y|Ref|1020|C,Y,,0.0,1020,fired_height_reading_2,6.01,mm,C,public-data/30157108/DTU Data - Brick Pellet Production.xlsx,High and Diameter,S11,measured
30157108,Y|Ref|1020|C,Y,,0.0,1020,fired_height_reading_3,6.04,mm,C,public-data/30157108/DTU Data - Brick Pellet Production.xlsx,High and Diameter,T11,measured
30157108,Y|Ref|1020|C,Y,,0.0,1020,dry_diameter_mean,18.603333333333335,mm,C,public-data/30157108/DTU Data - Brick Pellet Production.xlsx,High and Diameter,F11,source_derived
30157108,Y|Ref|1020|C,Y,,0.0,1020,dry_height_mean,6.043333333333333,mm,C,public-data/30157108/DTU Data - Brick Pellet Production.xlsx,High and Diameter,J11,source_derived
30157108,Y|Ref|1020|C,Y,,0.0,1020,fired_diameter_mean,18.566666666666666,mm,C,public-data/30157108/DTU Data - Brick Pellet Production.xlsx,High and Diameter,Q11,source_derived
30157108,Y|Ref|1020|C,Y,,0.0,1020,fired_height_mean,6.033333333333332,mm,C,public-data/30157108/DTU Data - Brick Pellet Production.xlsx,High and Diameter,U11,source_derived
30157108,Y|Ref|1020|C,Y,,0.0,1020,dry_geometric_volume,1642.661075938008,mm3,C,public-data/30157108/DTU Data - Brick Pellet Production.xlsx,High and Diameter,K11,source_derived
30157108,Y|Ref|1020|C,Y,,0.0,1020,fired_geometric_volume,1633.484742890999,mm3,C,public-data/30157108/DTU Data - Brick Pellet Production.xlsx,High and Diameter,V11,source_derived
30157108,Y|Ref|1020|C,Y,,0.0,1020,diameter_shrinkage,0.19709729439169776,%,C,public-data/30157108/DTU Data - Brick Pellet Production.xlsx,High and Diameter,W11,source_derived
30157108,Y|Ref|1020|C,Y,,0.0,1020,height_shrinkage,0.1654715940430338,%,C,public-data/30157108/DTU Data - Brick Pellet Production.xlsx,High and Diameter,X11,source_derived
30157108,Y|Ref|1020|C,Y,,0.0,1020,volume_shrinkage,0.5586260721353601,%,C,public-data/30157108/DTU Data - Brick Pellet Production.xlsx,High and Diameter,Y11,source_derived
30157108,Y|Ref|1020|C,Y,,0.0,1020,green_mass,3.8626,g,C,public-data/30157108/DTU Data - Brick Pellet Production.xlsx,Water and Burning,C11,measured
30157108,Y|Ref|1020|C,Y,,0.0,1020,dried_mass_105C,3.1487,g,C,public-data/30157108/DTU Data - Brick Pellet Production.xlsx,Water and Burning,D11,measured
30157108,Y|Ref|1020|C,Y,,0.0,1020,fired_mass,2.8621,g,C,public-data/30157108/DTU Data - Brick Pellet Production.xlsx,Water and Burning,F11,measured
30157108,Y|Ref|1020|C,Y,,0.0,1020,forming_water_content,18.482369388494803,%,C,public-data/30157108/DTU Data - Brick Pellet Production.xlsx,Water and Burning,E11,source_derived
30157108,Y|Ref|1020|C,Y,,0.0,1020,firing_mass_loss,9.102169149172674,%,C,public-data/30157108/DTU Data - Brick Pellet Production.xlsx,Water and Burning,G11,source_derived
30157108,Y|Ref|1020|C,Y,,0.0,1020,saturated_mass,3.388,g,C,public-data/30157108/DTU Data - Brick Pellet Production.xlsx,Porosity and Density,F16,measured
30157108,Y|Ref|1020|C,Y,,0.0,1020,submerged_mass,1.819,g,C,public-data/30157108/DTU Data - Brick Pellet Production.xlsx,Porosity and Density,G16,measured
30157108,Y|Ref|1020|C,Y,,0.0,1020,water_displacement_volume,1.5718292927269083e-06,m3,C,public-data/30157108/DTU Data - Brick Pellet Production.xlsx,Porosity and Density,K16,source_derived
30157108,Y|Ref|1020|C,Y,,0.0,1020,open_pore_volume,5.268483269885796e-07,m3,C,public-data/30157108/DTU Data - Brick Pellet Production.xlsx,Porosity and Density,L16,source_derived
30157108,Y|Ref|1020|C,Y,,0.0,1020,open_porosity,0.33518164435946474,m3/m3,C,public-data/30157108/DTU Data - Brick Pellet Production.xlsx,Porosity and Density,M16,source_derived
30157108,Y|Ref|1020|C,Y,,0.0,1020,dry_density,1820.8720331421287,kg/m3,C,public-data/30157108/DTU Data - Brick Pellet Production.xlsx,Porosity and Density,N16,source_derived
30157108,Y|Ref|1020|C,Y,,0.0,1020,apparent_solid_density,2738.901562649795,kg/m3,C,public-data/30157108/DTU Data - Brick Pellet Production.xlsx,Porosity and Density,O16,source_derived
30157108,Y|Ref|1020|C,Y,,0.0,1020,saturated_density,2155.4503505417465,kg/m3,C,public-data/30157108/DTU Data - Brick Pellet Production.xlsx,Porosity and Density,P16,source_derived
30157108,Y|Ref|1020|C,Y,,0.0,1020,water_absorption,0.183746200342406,kg/kg,C,public-data/30157108/DTU Data - Brick Pellet Production.xlsx,Porosity and Density,Q16,source_derived
30157108,Y|Ref|1020|D,Y,,0.0,1020,dry_diameter_reading_1,18.79,mm,D,public-data/30157108/DTU Data - Brick Pellet Production.xlsx,High and Diameter,C12,measured
30157108,Y|Ref|1020|D,Y,,0.0,1020,dry_diameter_reading_2,18.44,mm,D,public-data/30157108/DTU Data - Brick Pellet Production.xlsx,High and Diameter,D12,measured
30157108,Y|Ref|1020|D,Y,,0.0,1020,dry_diameter_reading_3,18.79,mm,D,public-data/30157108/DTU Data - Brick Pellet Production.xlsx,High and Diameter,E12,measured
30157108,Y|Ref|1020|D,Y,,0.0,1020,dry_height_reading_1,6.12,mm,D,public-data/30157108/DTU Data - Brick Pellet Production.xlsx,High and Diameter,G12,measured
30157108,Y|Ref|1020|D,Y,,0.0,1020,dry_height_reading_2,6.06,mm,D,public-data/30157108/DTU Data - Brick Pellet Production.xlsx,High and Diameter,H12,measured
30157108,Y|Ref|1020|D,Y,,0.0,1020,dry_height_reading_3,6.16,mm,D,public-data/30157108/DTU Data - Brick Pellet Production.xlsx,High and Diameter,I12,measured
30157108,Y|Ref|1020|D,Y,,0.0,1020,fired_diameter_reading_1,18.76,mm,D,public-data/30157108/DTU Data - Brick Pellet Production.xlsx,High and Diameter,N12,measured
30157108,Y|Ref|1020|D,Y,,0.0,1020,fired_diameter_reading_2,18.7,mm,D,public-data/30157108/DTU Data - Brick Pellet Production.xlsx,High and Diameter,O12,measured
30157108,Y|Ref|1020|D,Y,,0.0,1020,fired_diameter_reading_3,18.44,mm,D,public-data/30157108/DTU Data - Brick Pellet Production.xlsx,High and Diameter,P12,measured
30157108,Y|Ref|1020|D,Y,,0.0,1020,fired_height_reading_1,6.13,mm,D,public-data/30157108/DTU Data - Brick Pellet Production.xlsx,High and Diameter,R12,measured
30157108,Y|Ref|1020|D,Y,,0.0,1020,fired_height_reading_2,6.16,mm,D,public-data/30157108/DTU Data - Brick Pellet Production.xlsx,High and Diameter,S12,measured
30157108,Y|Ref|1020|D,Y,,0.0,1020,fired_height_reading_3,6.13,mm,D,public-data/30157108/DTU Data - Brick Pellet Production.xlsx,High and Diameter,T12,measured
30157108,Y|Ref|1020|D,Y,,0.0,1020,dry_diameter_mean,18.673333333333336,mm,D,public-data/30157108/DTU Data - Brick Pellet Production.xlsx,High and Diameter,F12,source_derived
30157108,Y|Ref|1020|D,Y,,0.0,1020,dry_height_mean,6.113333333333333,mm,D,public-data/30157108/DTU Data - Brick Pellet Production.xlsx,High and Diameter,J12,source_derived
30157108,Y|Ref|1020|D,Y,,0.0,1020,fired_diameter_mean,18.633333333333336,mm,D,public-data/30157108/DTU Data - Brick Pellet Production.xlsx,High and Diameter,Q12,source_derived
30157108,Y|Ref|1020|D,Y,,0.0,1020,fired_height_mean,6.14,mm,D,public-data/30157108/DTU Data - Brick Pellet Production.xlsx,High and Diameter,U12,source_derived
30157108,Y|Ref|1020|D,Y,,0.0,1020,dry_geometric_volume,1674.2166533359416,mm3,D,public-data/30157108/DTU Data - Brick Pellet Production.xlsx,High and Diameter,K12,source_derived
30157108,Y|Ref|1020|D,Y,,0.0,1020,fired_geometric_volume,1674.3234460767915,mm3,D,public-data/30157108/DTU Data - Brick Pellet Production.xlsx,High and Diameter,V12,source_derived
30157108,Y|Ref|1020|D,Y,,0.0,1020,diameter_shrinkage,0.21420921099606824,%,D,public-data/30157108/DTU Data - Brick Pellet Production.xlsx,High and Diameter,W12,source_derived
30157108,Y|Ref|1020|D,Y,,0.0,1020,height_shrinkage,-0.4362050163576836,%,D,public-data/30157108/DTU Data - Brick Pellet Production.xlsx,High and Diameter,X12,source_derived
30157108,Y|Ref|1020|D,Y,,0.0,1020,volume_shrinkage,-0.006378669130848766,%,D,public-data/30157108/DTU Data - Brick Pellet Production.xlsx,High and Diameter,Y12,source_derived
30157108,Y|Ref|1020|D,Y,,0.0,1020,green_mass,3.9077,g,D,public-data/30157108/DTU Data - Brick Pellet Production.xlsx,Water and Burning,C12,measured
30157108,Y|Ref|1020|D,Y,,0.0,1020,dried_mass_105C,3.1861,g,D,public-data/30157108/DTU Data - Brick Pellet Production.xlsx,Water and Burning,D12,measured
30157108,Y|Ref|1020|D,Y,,0.0,1020,fired_mass,2.8963,g,D,public-data/30157108/DTU Data - Brick Pellet Production.xlsx,Water and Burning,F12,measured
30157108,Y|Ref|1020|D,Y,,0.0,1020,forming_water_content,18.46610538168232,%,D,public-data/30157108/DTU Data - Brick Pellet Production.xlsx,Water and Burning,E12,source_derived
30157108,Y|Ref|1020|D,Y,,0.0,1020,firing_mass_loss,9.095759706223912,%,D,public-data/30157108/DTU Data - Brick Pellet Production.xlsx,Water and Burning,G12,source_derived
