Repository: gaw008/brickmodel

# 材料设计 v2 首阶段（研究用途，待独立审核）

直接结果见 artifacts/DIRECTION_REPORT.md；数据问题见 artifacts/DATA_AUDIT.md；后续模块优先级见 artifacts/MODEL_GAP_PRIORITY.md。

本目录独立于既有 solver/verifier。仅用 Python 3.12 标准库解析公开 OOXML、CSV、JSON 和生成浅色中文 SVG；不执行 Excel 公式/宏/外部链接，不联网运行，不安装包。原始DTU输入仍留在授权只读目录，没有复制/改写工作簿。

## 复跑

从 /home/ubuntu/sludge-brick-design-v2 运行：

    python3 experiments/material_design_v2/verify.py

该命令实际串行执行完整pipeline、focused unittest、compileall、git diff --check；若本机存在已安装的grounded-citations工具，也执行三个报告的证据引用检查。命令、原始退出码/输出、耗时、输入hash、计数、峰值RSS和边界写入 artifacts/verification.json。测试不是旧项目full suite。

仅重新生成数据/图/报告：

    python3 experiments/material_design_v2/pipeline.py

更换输入根或保留另一次输出（输出必须是本目录的子目录）：

File: experiments/material_design_v2/artifacts/observations.csv (part 2 of 35)
source_id,specimen_id,matrix_id,additive_id,additive_fraction_dry,firing_temperature_C,property,value,unit,replicate_id,file,sheet,cell,evidence_status
30157108,Y|Ref|1020|E,Y,,0.0,1020,dry_diameter_reading_1,18.44,mm,E,public-data/30157108/DTU Data - Brick Pellet Production.xlsx,High and Diameter,C13,measured
30157108,Y|Ref|1020|E,Y,,0.0,1020,dry_diameter_reading_2,18.7,mm,E,public-data/30157108/DTU Data - Brick Pellet Production.xlsx,High and Diameter,D13,measured
30157108,Y|Ref|1020|E,Y,,0.0,1020,dry_diameter_reading_3,18.42,mm,E,public-data/30157108/DTU Data - Brick Pellet Production.xlsx,High and Diameter,E13,measured
30157108,Y|Ref|1020|E,Y,,0.0,1020,dry_height_reading_1,6.39,mm,E,public-data/30157108/DTU Data - Brick Pellet Production.xlsx,High and Diameter,G13,measured
30157108,Y|Ref|1020|E,Y,,0.0,1020,dry_height_reading_2,6.19,mm,E,public-data/30157108/DTU Data - Brick Pellet Production.xlsx,High and Diameter,H13,measured
30157108,Y|Ref|1020|E,Y,,0.0,1020,dry_height_reading_3,6.08,mm,E,public-data/30157108/DTU Data - Brick Pellet Production.xlsx,High and Diameter,I13,measured
30157108,Y|Ref|1020|E,Y,,0.0,1020,fired_diameter_reading_1,18.77,mm,E,public-data/30157108/DTU Data - Brick Pellet Production.xlsx,High and Diameter,N13,measured
30157108,Y|Ref|1020|E,Y,,0.0,1020,fired_diameter_reading_2,18.62,mm,E,public-data/30157108/DTU Data - Brick Pellet Production.xlsx,High and Diameter,O13,measured
30157108,Y|Ref|1020|E,Y,,0.0,1020,fired_diameter_reading_3,18.79,mm,E,public-data/30157108/DTU Data - Brick Pellet Production.xlsx,High and Diameter,P13,measured
30157108,Y|Ref|1020|E,Y,,0.0,1020,fired_height_reading_1,6.15,mm,E,public-data/30157108/DTU Data - Brick Pellet Production.xlsx,High and Diameter,R13,measured
30157108,Y|Ref|1020|E,Y,,0.0,1020,fired_height_reading_2,6.16,mm,E,public-data/30157108/DTU Data - Brick Pellet Production.xlsx,High and Diameter,S13,measured
30157108,Y|Ref|1020|E,Y,,0.0,1020,fired_height_reading_3,6.22,mm,E,public-data/30157108/DTU Data - Brick Pellet Production.xlsx,High and Diameter,T13,measured
30157108,Y|Ref|1020|E,Y,,0.0,1020,dry_diameter_mean,18.52,mm,E,public-data/30157108/DTU Data - Brick Pellet Production.xlsx,High and Diameter,F13,source_derived
30157108,Y|Ref|1020|E,Y,,0.0,1020,dry_height_mean,6.22,mm,E,public-data/30157108/DTU Data - Brick Pellet Production.xlsx,High and Diameter,J13,source_derived
30157108,Y|Ref|1020|E,Y,,0.0,1020,fired_diameter_mean,18.726666666666667,mm,E,public-data/30157108/DTU Data - Brick Pellet Production.xlsx,High and Diameter,Q13,source_derived
30157108,Y|Ref|1020|E,Y,,0.0,1020,fired_height_mean,6.176666666666667,mm,E,public-data/30157108/DTU Data - Brick Pellet Production.xlsx,High and Diameter,U13,source_derived
30157108,Y|Ref|1020|E,Y,,0.0,1020,dry_geometric_volume,1675.5686679867872,mm3,E,public-data/30157108/DTU Data - Brick Pellet Production.xlsx,High and Diameter,K13,source_derived
30157108,Y|Ref|1020|E,Y,,0.0,1020,fired_geometric_volume,1701.2377313249954,mm3,E,public-data/30157108/DTU Data - Brick Pellet Production.xlsx,High and Diameter,V13,source_derived
30157108,Y|Ref|1020|E,Y,,0.0,1020,diameter_shrinkage,-1.1159107271418305,%,E,public-data/30157108/DTU Data - Brick Pellet Production.xlsx,High and Diameter,W13,source_derived
30157108,Y|Ref|1020|E,Y,,0.0,1020,height_shrinkage,0.6966773847802733,%,E,public-data/30157108/DTU Data - Brick Pellet Production.xlsx,High and Diameter,X13,source_derived
30157108,Y|Ref|1020|E,Y,,0.0,1020,volume_shrinkage,-1.5319612874505348,%,E,public-data/30157108/DTU Data - Brick Pellet Production.xlsx,High and Diameter,Y13,source_derived
30157108,Y|Ref|1020|E,Y,,0.0,1020,green_mass,3.893,g,E,public-data/30157108/DTU Data - Brick Pellet Production.xlsx,Water and Burning,C13,measured
30157108,Y|Ref|1020|E,Y,,0.0,1020,dried_mass_105C,3.1643,g,E,public-data/30157108/DTU Data - Brick Pellet Production.xlsx,Water and Burning,D13,measured
30157108,Y|Ref|1020|E,Y,,0.0,1020,fired_mass,2.8745,g,E,public-data/30157108/DTU Data - Brick Pellet Production.xlsx,Water and Burning,F13,measured
30157108,Y|Ref|1020|E,Y,,0.0,1020,forming_water_content,18.71821217569997,%,E,public-data/30157108/DTU Data - Brick Pellet Production.xlsx,Water and Burning,E13,source_derived
30157108,Y|Ref|1020|E,Y,,0.0,1020,firing_mass_loss,9.15842366400152,%,E,public-data/30157108/DTU Data - Brick Pellet Production.xlsx,Water and Burning,G13,source_derived
30157108,Y|Ref|1020|F,Y,,0.0,1020,dry_diameter_reading_1,18.57,mm,F,public-data/30157108/DTU Data - Brick Pellet Production.xlsx,High and Diameter,C14,measured
30157108,Y|Ref|1020|F,Y,,0.0,1020,dry_diameter_reading_2,18.61,mm,F,public-data/30157108/DTU Data - Brick Pellet Production.xlsx,High and Diameter,D14,measured
30157108,Y|Ref|1020|F,Y,,0.0,1020,dry_diameter_reading_3,18.56,mm,F,public-data/30157108/DTU Data - Brick Pellet Production.xlsx,High and Diameter,E14,measured
30157108,Y|Ref|1020|F,Y,,0.0,1020,dry_height_reading_1,6.13,mm,F,public-data/30157108/DTU Data - Brick Pellet Production.xlsx,High and Diameter,G14,measured
30157108,Y|Ref|1020|F,Y,,0.0,1020,dry_height_reading_2,6.08,mm,F,public-data/30157108/DTU Data - Brick Pellet Production.xlsx,High and Diameter,H14,measured
30157108,Y|Ref|1020|F,Y,,0.0,1020,dry_height_reading_3,6.21,mm,F,public-data/30157108/DTU Data - Brick Pellet Production.xlsx,High and Diameter,I14,measured
30157108,Y|Ref|1020|F,Y,,0.0,1020,fired_diameter_reading_1,18.52,mm,F,public-data/30157108/DTU Data - Brick Pellet Production.xlsx,High and Diameter,N14,measured
30157108,Y|Ref|1020|F,Y,,0.0,1020,fired_diameter_reading_2,18.63,mm,F,public-data/30157108/DTU Data - Brick Pellet Production.xlsx,High and Diameter,O14,measured
30157108,Y|Ref|1020|F,Y,,0.0,1020,fired_diameter_reading_3,18.71,mm,F,public-data/30157108/DTU Data - Brick Pellet Production.xlsx,High and Diameter,P14,measured
30157108,Y|Ref|1020|F,Y,,0.0,1020,fired_height_reading_1,6.12,mm,F,public-data/30157108/DTU Data - Brick Pellet Production.xlsx,High and Diameter,R14,measured
30157108,Y|Ref|1020|F,Y,,0.0,1020,fired_height_reading_2,6.19,mm,F,public-data/30157108/DTU Data - Brick Pellet Production.xlsx,High and Diameter,S14,measured
30157108,Y|Ref|1020|F,Y,,0.0,1020,fired_height_reading_3,6.22,mm,F,public-data/30157108/DTU Data - Brick Pellet Production.xlsx,High and Diameter,T14,measured
30157108,Y|Ref|1020|F,Y,,0.0,1020,dry_diameter_mean,18.58,mm,F,public-data/30157108/DTU Data - Brick Pellet Production.xlsx,High and Diameter,F14,source_derived
30157108,Y|Ref|1020|F,Y,,0.0,1020,dry_height_mean,6.140000000000001,mm,F,public-data/30157108/DTU Data - Brick Pellet Production.xlsx,High and Diameter,J14,source_derived
30157108,Y|Ref|1020|F,Y,,0.0,1020,fired_diameter_mean,18.62,mm,F,public-data/30157108/DTU Data - Brick Pellet Production.xlsx,High and Diameter,Q14,source_derived
30157108,Y|Ref|1020|F,Y,,0.0,1020,fired_height_mean,6.176666666666667,mm,F,public-data/30157108/DTU Data - Brick Pellet Production.xlsx,High and Diameter,U14,source_derived
30157108,Y|Ref|1020|F,Y,,0.0,1020,dry_geometric_volume,1664.7524849229283,mm3,F,public-data/30157108/DTU Data - Brick Pellet Production.xlsx,High and Diameter,K14,source_derived
30157108,Y|Ref|1020|F,Y,,0.0,1020,fired_geometric_volume,1681.9125038345394,mm3,F,public-data/30157108/DTU Data - Brick Pellet Production.xlsx,High and Diameter,V14,source_derived
30157108,Y|Ref|1020|F,Y,,0.0,1020,diameter_shrinkage,-0.21528525296018677,%,F,public-data/30157108/DTU Data - Brick Pellet Production.xlsx,High and Diameter,W14,source_derived
30157108,Y|Ref|1020|F,Y,,0.0,1020,height_shrinkage,-0.5971769815417944,%,F,public-data/30157108/DTU Data - Brick Pellet Production.xlsx,High and Diameter,X14,source_derived
30157108,Y|Ref|1020|F,Y,,0.0,1020,volume_shrinkage,-1.0307850005945824,%,F,public-data/30157108/DTU Data - Brick Pellet Production.xlsx,High and Diameter,Y14,source_derived
30157108,Y|Ref|1020|F,Y,,0.0,1020,green_mass,3.8718,g,F,public-data/30157108/DTU Data - Brick Pellet Production.xlsx,Water and Burning,C14,measured
30157108,Y|Ref|1020|F,Y,,0.0,1020,dried_mass_105C,3.1498,g,F,public-data/30157108/DTU Data - Brick Pellet Production.xlsx,Water and Burning,D14,measured
30157108,Y|Ref|1020|F,Y,,0.0,1020,fired_mass,2.863,g,F,public-data/30157108/DTU Data - Brick Pellet Production.xlsx,Water and Burning,F14,measured
30157108,Y|Ref|1020|F,Y,,0.0,1020,forming_water_content,18.6476574203213,%,F,public-data/30157108/DTU Data - Brick Pellet Production.xlsx,Water and Burning,E14,source_derived
30157108,Y|Ref|1020|F,Y,,0.0,1020,firing_mass_loss,9.10534002158867,%,F,public-data/30157108/DTU Data - Brick Pellet Production.xlsx,Water and Burning,G14,source_derived
30157108,Y|Ref|1020|G,Y,,0.0,1020,dry_diameter_reading_1,18.71,mm,G,public-data/30157108/DTU Data - Brick Pellet Production.xlsx,High and Diameter,C15,measured
30157108,Y|Ref|1020|G,Y,,0.0,1020,dry_diameter_reading_2,18.64,mm,G,public-data/30157108/DTU Data - Brick Pellet Production.xlsx,High and Diameter,D15,measured
30157108,Y|Ref|1020|G,Y,,0.0,1020,dry_diameter_reading_3,18.76,mm,G,public-data/30157108/DTU Data - Brick Pellet Production.xlsx,High and Diameter,E15,measured
30157108,Y|Ref|1020|G,Y,,0.0,1020,dry_height_reading_1,6.08,mm,G,public-data/30157108/DTU Data - Brick Pellet Production.xlsx,High and Diameter,G15,measured
30157108,Y|Ref|1020|G,Y,,0.0,1020,dry_height_reading_2,6.12,mm,G,public-data/30157108/DTU Data - Brick Pellet Production.xlsx,High and Diameter,H15,measured
30157108,Y|Ref|1020|G,Y,,0.0,1020,dry_height_reading_3,6.17,mm,G,public-data/30157108/DTU Data - Brick Pellet Production.xlsx,High and Diameter,I15,measured
30157108,Y|Ref|1020|G,Y,,0.0,1020,fired_diameter_reading_1,18.63,mm,G,public-data/30157108/DTU Data - Brick Pellet Production.xlsx,High and Diameter,N15,measured
30157108,Y|Ref|1020|G,Y,,0.0,1020,fired_diameter_reading_2,18.8,mm,G,public-data/30157108/DTU Data - Brick Pellet Production.xlsx,High and Diameter,O15,measured
30157108,Y|Ref|1020|G,Y,,0.0,1020,fired_diameter_reading_3,18.53,mm,G,public-data/30157108/DTU Data - Brick Pellet Production.xlsx,High and Diameter,P15,measured
30157108,Y|Ref|1020|G,Y,,0.0,1020,fired_height_reading_1,6.17,mm,G,public-data/30157108/DTU Data - Brick Pellet Production.xlsx,High and Diameter,R15,measured
30157108,Y|Ref|1020|G,Y,,0.0,1020,fired_height_reading_2,6.1,mm,G,public-data/30157108/DTU Data - Brick Pellet Production.xlsx,High and Diameter,S15,measured
30157108,Y|Ref|1020|G,Y,,0.0,1020,fired_height_reading_3,6.1,mm,G,public-data/30157108/DTU Data - Brick Pellet Production.xlsx,High and Diameter,T15,measured
30157108,Y|Ref|1020|G,Y,,0.0,1020,dry_diameter_mean,18.703333333333333,mm,G,public-data/30157108/DTU Data - Brick Pellet Production.xlsx,High and Diameter,F15,source_derived
30157108,Y|Ref|1020|G,Y,,0.0,1020,dry_height_mean,6.123333333333332,mm,G,public-data/30157108/DTU Data - Brick Pellet Production.xlsx,High and Diameter,J15,source_derived
30157108,Y|Ref|1020|G,Y,,0.0,1020,fired_diameter_mean,18.653333333333332,mm,G,public-data/30157108/DTU Data - Brick Pellet Production.xlsx,High and Diameter,Q15,source_derived
30157108,Y|Ref|1020|G,Y,,0.0,1020,fired_height_mean,6.123333333333332,mm,G,public-data/30157108/DTU Data - Brick Pellet Production.xlsx,High and Diameter,U15,source_derived
30157108,Y|Ref|1020|G,Y,,0.0,1020,dry_geometric_volume,1682.347902076411,mm3,G,public-data/30157108/DTU Data - Brick Pellet Production.xlsx,High and Diameter,K15,source_derived
30157108,Y|Ref|1020|G,Y,,0.0,1020,fired_geometric_volume,1673.36501573864,mm3,G,public-data/30157108/DTU Data - Brick Pellet Production.xlsx,High and Diameter,V15,source_derived
30157108,Y|Ref|1020|G,Y,,0.0,1020,diameter_shrinkage,0.26733202637676373,%,G,public-data/30157108/DTU Data - Brick Pellet Production.xlsx,High and Diameter,W15,source_derived
30157108,Y|Ref|1020|G,Y,,0.0,1020,height_shrinkage,0.0,%,G,public-data/30157108/DTU Data - Brick Pellet Production.xlsx,High and Diameter,X15,source_derived
30157108,Y|Ref|1020|G,Y,,0.0,1020,volume_shrinkage,0.5339493886302527,%,G,public-data/30157108/DTU Data - Brick Pellet Production.xlsx,High and Diameter,Y15,source_derived
30157108,Y|Ref|1020|G,Y,,0.0,1020,green_mass,3.9459,g,G,public-data/30157108/DTU Data - Brick Pellet Production.xlsx,Water and Burning,C15,measured
30157108,Y|Ref|1020|G,Y,,0.0,1020,dried_mass_105C,3.2257,g,G,public-data/30157108/DTU Data - Brick Pellet Production.xlsx,Water and Burning,D15,measured
30157108,Y|Ref|1020|G,Y,,0.0,1020,fired_mass,2.9276,g,G,public-data/30157108/DTU Data - Brick Pellet Production.xlsx,Water and Burning,F15,measured
30157108,Y|Ref|1020|G,Y,,0.0,1020,forming_water_content,18.25185635723156,%,G,public-data/30157108/DTU Data - Brick Pellet Production.xlsx,Water and Burning,E15,source_derived
30157108,Y|Ref|1020|G,Y,,0.0,1020,firing_mass_loss,9.241404966363884,%,G,public-data/30157108/DTU Data - Brick Pellet Production.xlsx,Water and Burning,G15,source_derived
30157108,Y|Ref|1030|A,Y,,0.0,1030,dry_diameter_reading_1,18.71,mm,A,public-data/30157108/DTU Data - Brick Pellet Production.xlsx,High and Diameter,C25,measured
30157108,Y|Ref|1030|A,Y,,0.0,1030,dry_diameter_reading_2,18.6,mm,A,public-data/30157108/DTU Data - Brick Pellet Production.xlsx,High and Diameter,D25,measured
30157108,Y|Ref|1030|A,Y,,0.0,1030,dry_diameter_reading_3,18.61,mm,A,public-data/30157108/DTU Data - Brick Pellet Production.xlsx,High and Diameter,E25,measured
30157108,Y|Ref|1030|A,Y,,0.0,1030,dry_height_reading_1,6.03,mm,A,public-data/30157108/DTU Data - Brick Pellet Production.xlsx,High and Diameter,G25,measured
30157108,Y|Ref|1030|A,Y,,0.0,1030,dry_height_reading_2,6.06,mm,A,public-data/30157108/DTU Data - Brick Pellet Production.xlsx,High and Diameter,H25,measured
30157108,Y|Ref|1030|A,Y,,0.0,1030,dry_height_reading_3,6.02,mm,A,public-data/30157108/DTU Data - Brick Pellet Production.xlsx,High and Diameter,I25,measured
30157108,Y|Ref|1030|A,Y,,0.0,1030,fired_diameter_reading_1,18.57,mm,A,public-data/30157108/DTU Data - Brick Pellet Production.xlsx,High and Diameter,N25,measured
30157108,Y|Ref|1030|A,Y,,0.0,1030,fired_diameter_reading_2,18.71,mm,A,public-data/30157108/DTU Data - Brick Pellet Production.xlsx,High and Diameter,O25,measured
30157108,Y|Ref|1030|A,Y,,0.0,1030,fired_diameter_reading_3,18.56,mm,A,public-data/30157108/DTU Data - Brick Pellet Production.xlsx,High and Diameter,P25,measured
30157108,Y|Ref|1030|A,Y,,0.0,1030,fired_height_reading_1,6.06,mm,A,public-data/30157108/DTU Data - Brick Pellet Production.xlsx,High and Diameter,R25,measured
30157108,Y|Ref|1030|A,Y,,0.0,1030,fired_height_reading_2,6.05,mm,A,public-data/30157108/DTU Data - Brick Pellet Production.xlsx,High and Diameter,S25,measured
30157108,Y|Ref|1030|A,Y,,0.0,1030,fired_height_reading_3,6.11,mm,A,public-data/30157108/DTU Data - Brick Pellet Production.xlsx,High and Diameter,T25,measured
30157108,Y|Ref|1030|A,Y,,0.0,1030,dry_diameter_mean,18.64,mm,A,public-data/30157108/DTU Data - Brick Pellet Production.xlsx,High and Diameter,F25,source_derived
30157108,Y|Ref|1030|A,Y,,0.0,1030,dry_height_mean,6.036666666666666,mm,A,public-data/30157108/DTU Data - Brick Pellet Production.xlsx,High and Diameter,J25,source_derived
30157108,Y|Ref|1030|A,Y,,0.0,1030,fired_diameter_mean,18.613333333333333,mm,A,public-data/30157108/DTU Data - Brick Pellet Production.xlsx,High and Diameter,Q25,source_derived
30157108,Y|Ref|1030|A,Y,,0.0,1030,fired_height_mean,6.073333333333333,mm,A,public-data/30157108/DTU Data - Brick Pellet Production.xlsx,High and Diameter,U25,source_derived
30157108,Y|Ref|1030|A,Y,,0.0,1030,dry_geometric_volume,1647.3234964618848,mm3,A,public-data/30157108/DTU Data - Brick Pellet Production.xlsx,High and Diameter,K25,source_derived
30157108,Y|Ref|1030|A,Y,,0.0,1030,fired_geometric_volume,1652.5907176993192,mm3,A,public-data/30157108/DTU Data - Brick Pellet Production.xlsx,High and Diameter,V25,source_derived
30157108,Y|Ref|1030|A,Y,,0.0,1030,diameter_shrinkage,0.14306151645207768,%,A,public-data/30157108/DTU Data - Brick Pellet Production.xlsx,High and Diameter,W25,source_derived
30157108,Y|Ref|1030|A,Y,,0.0,1030,height_shrinkage,-0.6073992269464452,%,A,public-data/30157108/DTU Data - Brick Pellet Production.xlsx,High and Diameter,X25,source_derived
30157108,Y|Ref|1030|A,Y,,0.0,1030,volume_shrinkage,-0.3197441940667549,%,A,public-data/30157108/DTU Data - Brick Pellet Production.xlsx,High and Diameter,Y25,source_derived
30157108,Y|Ref|1030|A,Y,,0.0,1030,green_mass,3.8086,g,A,public-data/30157108/DTU Data - Brick Pellet Production.xlsx,Water and Burning,C25,measured
30157108,Y|Ref|1030|A,Y,,0.0,1030,dried_mass_105C,3.1505,g,A,public-data/30157108/DTU Data - Brick Pellet Production.xlsx,Water and Burning,D25,measured
30157108,Y|Ref|1030|A,Y,,0.0,1030,fired_mass,2.8712,g,A,public-data/30157108/DTU Data - Brick Pellet Production.xlsx,Water and Burning,F25,measured
30157108,Y|Ref|1030|A,Y,,0.0,1030,forming_water_content,17.279315233944235,%,A,public-data/30157108/DTU Data - Brick Pellet Production.xlsx,Water and Burning,E25,source_derived
30157108,Y|Ref|1030|A,Y,,0.0,1030,firing_mass_loss,8.86525948262181,%,A,public-data/30157108/DTU Data - Brick Pellet Production.xlsx,Water and Burning,G25,source_derived
30157108,Y|Ref|1030|A,Y,,0.0,1030,saturated_mass,3.398,g,A,public-data/30157108/DTU Data - Brick Pellet Production.xlsx,Porosity and Density,F20,measured
30157108,Y|Ref|1030|A,Y,,0.0,1030,submerged_mass,1.821,g,A,public-data/30157108/DTU Data - Brick Pellet Production.xlsx,Porosity and Density,G20,measured
30157108,Y|Ref|1030|A,Y,,0.0,1030,water_displacement_volume,1.579843718693649e-06,m3,A,public-data/30157108/DTU Data - Brick Pellet Production.xlsx,Porosity and Density,K20,source_derived
30157108,Y|Ref|1030|A,Y,,0.0,1030,open_pore_volume,5.277499499098381e-07,m3,A,public-data/30157108/DTU Data - Brick Pellet Production.xlsx,Porosity and Density,L20,source_derived
30157108,Y|Ref|1030|A,Y,,0.0,1030,open_porosity,0.33405199746353853,m3/m3,A,public-data/30157108/DTU Data - Brick Pellet Production.xlsx,Porosity and Density,M20,source_derived
30157108,Y|Ref|1030|A,Y,,0.0,1030,dry_density,1817.394952441344,kg/m3,A,public-data/30157108/DTU Data - Brick Pellet Production.xlsx,Porosity and Density,N20,source_derived
30157108,Y|Ref|1030|A,Y,,0.0,1030,apparent_solid_density,2729.034317272901,kg/m3,A,public-data/30157108/DTU Data - Brick Pellet Production.xlsx,Porosity and Density,O20,source_derived
30157108,Y|Ref|1030|A,Y,,0.0,1030,saturated_density,2150.8456563094483,kg/m3,A,public-data/30157108/DTU Data - Brick Pellet Production.xlsx,Porosity and Density,P20,source_derived
30157108,Y|Ref|1030|A,Y,,0.0,1030,water_absorption,0.18347729172471455,kg/kg,A,public-data/30157108/DTU Data - Brick Pellet Production.xlsx,Porosity and Density,Q20,source_derived
30157108,Y|Ref|1030|B,Y,,0.0,1030,dry_diameter_reading_1,18.51,mm,B,public-data/30157108/DTU Data - Brick Pellet Production.xlsx,High and Diameter,C26,measured
30157108,Y|Ref|1030|B,Y,,0.0,1030,dry_diameter_reading_2,18.49,mm,B,public-data/30157108/DTU Data - Brick Pellet Production.xlsx,High and Diameter,D26,measured
30157108,Y|Ref|1030|B,Y,,0.0,1030,dry_diameter_reading_3,18.49,mm,B,public-data/30157108/DTU Data - Brick Pellet Production.xlsx,High and Diameter,E26,measured
30157108,Y|Ref|1030|B,Y,,0.0,1030,dry_height_reading_1,6.14,mm,B,public-data/30157108/DTU Data - Brick Pellet Production.xlsx,High and Diameter,G26,measured
30157108,Y|Ref|1030|B,Y,,0.0,1030,dry_height_reading_2,6.24,mm,B,public-data/30157108/DTU Data - Brick Pellet Production.xlsx,High and Diameter,H26,measured
30157108,Y|Ref|1030|B,Y,,0.0,1030,dry_height_reading_3,6.13,mm,B,public-data/30157108/DTU Data - Brick Pellet Production.xlsx,High and Diameter,I26,measured
30157108,Y|Ref|1030|B,Y,,0.0,1030,fired_diameter_reading_1,18.63,mm,B,public-data/30157108/DTU Data - Brick Pellet Production.xlsx,High and Diameter,N26,measured
30157108,Y|Ref|1030|B,Y,,0.0,1030,fired_diameter_reading_2,18.51,mm,B,public-data/30157108/DTU Data - Brick Pellet Production.xlsx,High and Diameter,O26,measured
30157108,Y|Ref|1030|B,Y,,0.0,1030,fired_diameter_reading_3,18.61,mm,B,public-data/30157108/DTU Data - Brick Pellet Production.xlsx,High and Diameter,P26,measured
30157108,Y|Ref|1030|B,Y,,0.0,1030,fired_height_reading_1,6.08,mm,B,public-data/30157108/DTU Data - Brick Pellet Production.xlsx,High and Diameter,R26,measured
30157108,Y|Ref|1030|B,Y,,0.0,1030,fired_height_reading_2,6.24,mm,B,public-data/30157108/DTU Data - Brick Pellet Production.xlsx,High and Diameter,S26,measured
30157108,Y|Ref|1030|B,Y,,0.0,1030,fired_height_reading_3,6.1,mm,B,public-data/30157108/DTU Data - Brick Pellet Production.xlsx,High and Diameter,T26,measured
30157108,Y|Ref|1030|B,Y,,0.0,1030,dry_diameter_mean,18.496666666666666,mm,B,public-data/30157108/DTU Data - Brick Pellet Production.xlsx,High and Diameter,F26,source_derived
30157108,Y|Ref|1030|B,Y,,0.0,1030,dry_height_mean,6.169999999999999,mm,B,public-data/30157108/DTU Data - Brick Pellet Production.xlsx,High and Diameter,J26,source_derived
30157108,Y|Ref|1030|B,Y,,0.0,1030,fired_diameter_mean,18.583333333333332,mm,B,public-data/30157108/DTU Data - Brick Pellet Production.xlsx,High and Diameter,Q26,source_derived
30157108,Y|Ref|1030|B,Y,,0.0,1030,fired_height_mean,6.140000000000001,mm,B,public-data/30157108/DTU Data - Brick Pellet Production.xlsx,High and Diameter,U26,source_derived
30157108,Y|Ref|1030|B,Y,,0.0,1030,dry_geometric_volume,1657.9139491995327,mm3,B,public-data/30157108/DTU Data - Brick Pellet Production.xlsx,High and Diameter,K26,source_derived
30157108,Y|Ref|1030|B,Y,,0.0,1030,fired_geometric_volume,1665.349866270924,mm3,B,public-data/30157108/DTU Data - Brick Pellet Production.xlsx,High and Diameter,V26,source_derived
30157108,Y|Ref|1030|B,Y,,0.0,1030,diameter_shrinkage,-0.4685528924130438,%,B,public-data/30157108/DTU Data - Brick Pellet Production.xlsx,High and Diameter,W26,source_derived
30157108,Y|Ref|1030|B,Y,,0.0,1030,height_shrinkage,0.4862236628849024,%,B,public-data/30157108/DTU Data - Brick Pellet Production.xlsx,High and Diameter,X26,source_derived
30157108,Y|Ref|1030|B,Y,,0.0,1030,volume_shrinkage,-0.44851043535651763,%,B,public-data/30157108/DTU Data - Brick Pellet Production.xlsx,High and Diameter,Y26,source_derived
30157108,Y|Ref|1030|B,Y,,0.0,1030,green_mass,3.8583,g,B,public-data/30157108/DTU Data - Brick Pellet Production.xlsx,Water and Burning,C26,measured
30157108,Y|Ref|1030|B,Y,,0.0,1030,dried_mass_105C,3.1633,g,B,public-data/30157108/DTU Data - Brick Pellet Production.xlsx,Water and Burning,D26,measured
30157108,Y|Ref|1030|B,Y,,0.0,1030,fired_mass,2.8812,g,B,public-data/30157108/DTU Data - Brick Pellet Production.xlsx,Water and Burning,F26,measured
30157108,Y|Ref|1030|B,Y,,0.0,1030,forming_water_content,18.01311458414327,%,B,public-data/30157108/DTU Data - Brick Pellet Production.xlsx,Water and Burning,E26,source_derived
30157108,Y|Ref|1030|B,Y,,0.0,1030,firing_mass_loss,8.91790219075016,%,B,public-data/30157108/DTU Data - Brick Pellet Production.xlsx,Water and Burning,G26,source_derived
30157108,Y|Ref|1030|B,Y,,0.0,1030,saturated_mass,3.407,g,B,public-data/30157108/DTU Data - Brick Pellet Production.xlsx,Porosity and Density,F21,measured
30157108,Y|Ref|1030|B,Y,,0.0,1030,submerged_mass,1.826,g,B,public-data/30157108/DTU Data - Brick Pellet Production.xlsx,Porosity and Density,G21,measured
30157108,Y|Ref|1030|B,Y,,0.0,1030,water_displacement_volume,1.5838509316770188e-06,m3,B,public-data/30157108/DTU Data - Brick Pellet Production.xlsx,Porosity and Density,K21,source_derived
30157108,Y|Ref|1030|B,Y,,0.0,1030,open_pore_volume,5.267481466639951e-07,m3,B,public-data/30157108/DTU Data - Brick Pellet Production.xlsx,Porosity and Density,L21,source_derived
30157108,Y|Ref|1030|B,Y,,0.0,1030,open_porosity,0.3325743200506008,m3/m3,B,public-data/30157108/DTU Data - Brick Pellet Production.xlsx,Porosity and Density,M21,source_derived
30157108,Y|Ref|1030|B,Y,,0.0,1030,dry_density,1819.1105882352942,kg/m3,B,public-data/30157108/DTU Data - Brick Pellet Production.xlsx,Porosity and Density,N21,source_derived
30157108,Y|Ref|1030|B,Y,,0.0,1030,apparent_solid_density,2725.5627748294155,kg/m3,B,public-data/30157108/DTU Data - Brick Pellet Production.xlsx,Porosity and Density,O21,source_derived
30157108,Y|Ref|1030|B,Y,,0.0,1030,saturated_density,2151.086274509804,kg/m3,B,public-data/30157108/DTU Data - Brick Pellet Production.xlsx,Porosity and Density,P21,source_derived
30157108,Y|Ref|1030|B,Y,,0.0,1030,water_absorption,0.18249340552547544,kg/kg,B,public-data/30157108/DTU Data - Brick Pellet Production.xlsx,Porosity and Density,Q21,source_derived
30157108,Y|Ref|1030|C,Y,,0.0,1030,dry_diameter_reading_1,18.69,mm,C,public-data/30157108/DTU Data - Brick Pellet Production.xlsx,High and Diameter,C27,measured
30157108,Y|Ref|1030|C,Y,,0.0,1030,dry_diameter_reading_2,18.6,mm,C,public-data/30157108/DTU Data - Brick Pellet Production.xlsx,High and Diameter,D27,measured
30157108,Y|Ref|1030|C,Y,,0.0,1030,dry_diameter_reading_3,18.52,mm,C,public-data/30157108/DTU Data - Brick Pellet Production.xlsx,High and Diameter,E27,measured
30157108,Y|Ref|1030|C,Y,,0.0,1030,dry_height_reading_1,6.01,mm,C,public-data/30157108/DTU Data - Brick Pellet Production.xlsx,High and Diameter,G27,measured
30157108,Y|Ref|1030|C,Y,,0.0,1030,dry_height_reading_2,5.96,mm,C,public-data/30157108/DTU Data - Brick Pellet Production.xlsx,High and Diameter,H27,measured
30157108,Y|Ref|1030|C,Y,,0.0,1030,dry_height_reading_3,6.07,mm,C,public-data/30157108/DTU Data - Brick Pellet Production.xlsx,High and Diameter,I27,measured
30157108,Y|Ref|1030|C,Y,,0.0,1030,fired_diameter_reading_1,18.75,mm,C,public-data/30157108/DTU Data - Brick Pellet Production.xlsx,High and Diameter,N27,measured
30157108,Y|Ref|1030|C,Y,,0.0,1030,fired_diameter_reading_2,18.42,mm,C,public-data/30157108/DTU Data - Brick Pellet Production.xlsx,High and Diameter,O27,measured
30157108,Y|Ref|1030|C,Y,,0.0,1030,fired_diameter_reading_3,18.71,mm,C,public-data/30157108/DTU Data - Brick Pellet Production.xlsx,High and Diameter,P27,measured
30157108,Y|Ref|1030|C,Y,,0.0,1030,fired_height_reading_1,5.96,mm,C,public-data/30157108/DTU Data - Brick Pellet Production.xlsx,High and Diameter,R27,measured
30157108,Y|Ref|1030|C,Y,,0.0,1030,fired_height_reading_2,6.07,mm,C,public-data/30157108/DTU Data - Brick Pellet Production.xlsx,High and Diameter,S27,measured
30157108,Y|Ref|1030|C,Y,,0.0,1030,fired_height_reading_3,6.0,mm,C,public-data/30157108/DTU Data - Brick Pellet Production.xlsx,High and Diameter,T27,measured
30157108,Y|Ref|1030|C,Y,,0.0,1030,dry_diameter_mean,18.603333333333335,mm,C,public-data/30157108/DTU Data - Brick Pellet Production.xlsx,High and Diameter,F27,source_derived
30157108,Y|Ref|1030|C,Y,,0.0,1030,dry_height_mean,6.013333333333333,mm,C,public-data/30157108/DTU Data - Brick Pellet Production.xlsx,High and Diameter,J27,source_derived
30157108,Y|Ref|1030|C,Y,,0.0,1030,fired_diameter_mean,18.62666666666667,mm,C,public-data/30157108/DTU Data - Brick Pellet Production.xlsx,High and Diameter,Q27,source_derived
30157108,Y|Ref|1030|C,Y,,0.0,1030,fired_height_mean,6.010000000000001,mm,C,public-data/30157108/DTU Data - Brick Pellet Production.xlsx,High and Diameter,U27,source_derived
30157108,Y|Ref|1030|C,Y,,0.0,1030,dry_geometric_volume,1634.5066635367712,mm3,C,public-data/30157108/DTU Data - Brick Pellet Production.xlsx,High and Diameter,K27,source_derived
30157108,Y|Ref|1030|C,Y,,0.0,1030,fired_geometric_volume,1637.7010927755175,mm3,C,public-data/30157108/DTU Data - Brick Pellet Production.xlsx,High and Diameter,V27,source_derived
30157108,Y|Ref|1030|C,Y,,0.0,1030,diameter_shrinkage,-0.125425550976528,%,C,public-data/30157108/DTU Data - Brick Pellet Production.xlsx,High and Diameter,W27,source_derived
30157108,Y|Ref|1030|C,Y,,0.0,1030,height_shrinkage,0.05543237250552237,%,C,public-data/30157108/DTU Data - Brick Pellet Production.xlsx,High and Diameter,X27,source_derived
30157108,Y|Ref|1030|C,Y,,0.0,1030,volume_shrinkage,-0.19543690521482462,%,C,public-data/30157108/DTU Data - Brick Pellet Production.xlsx,High and Diameter,Y27,source_derived
30157108,Y|Ref|1030|C,Y,,0.0,1030,green_mass,3.7949,g,C,public-data/30157108/DTU Data - Brick Pellet Production.xlsx,Water and Burning,C27,measured
30157108,Y|Ref|1030|C,Y,,0.0,1030,dried_mass_105C,3.1004,g,C,public-data/30157108/DTU Data - Brick Pellet Production.xlsx,Water and Burning,D27,measured
30157108,Y|Ref|1030|C,Y,,0.0,1030,fired_mass,2.8211,g,C,public-data/30157108/DTU Data - Brick Pellet Production.xlsx,Water and Burning,F27,measured
30157108,Y|Ref|1030|C,Y,,0.0,1030,forming_water_content,18.30087749347809,%,C,public-data/30157108/DTU Data - Brick Pellet Production.xlsx,Water and Burning,E27,source_derived
30157108,Y|Ref|1030|C,Y,,0.0,1030,firing_mass_loss,9.008515030318671,%,C,public-data/30157108/DTU Data - Brick Pellet Production.xlsx,Water and Burning,G27,source_derived
30157108,Y|Ref|1030|C,Y,,0.0,1030,saturated_mass,3.338,g,C,public-data/30157108/DTU Data - Brick Pellet Production.xlsx,Porosity and Density,F22,measured
30157108,Y|Ref|1030|C,Y,,0.0,1030,submerged_mass,1.788,g,C,public-data/30157108/DTU Data - Brick Pellet Production.xlsx,Porosity and Density,G22,measured
30157108,Y|Ref|1030|C,Y,,0.0,1030,water_displacement_volume,1.5527950310559006e-06,m3,C,public-data/30157108/DTU Data - Brick Pellet Production.xlsx,Porosity and Density,K22,source_derived
30157108,Y|Ref|1030|C,Y,,0.0,1030,open_pore_volume,5.178320977759971e-07,m3,C,public-data/30157108/DTU Data - Brick Pellet Production.xlsx,Porosity and Density,L22,source_derived
30157108,Y|Ref|1030|C,Y,,0.0,1030,open_porosity,0.3334838709677421,m3/m3,C,public-data/30157108/DTU Data - Brick Pellet Production.xlsx,Porosity and Density,M22,source_derived
30157108,Y|Ref|1030|C,Y,,0.0,1030,dry_density,1816.7884,kg/m3,C,public-data/30157108/DTU Data - Brick Pellet Production.xlsx,Porosity and Density,N22,source_derived
30157108,Y|Ref|1030|C,Y,,0.0,1030,apparent_solid_density,2725.798102797406,kg/m3,C,public-data/30157108/DTU Data - Brick Pellet Production.xlsx,Porosity and Density,O22,source_derived
30157108,Y|Ref|1030|C,Y,,0.0,1030,saturated_density,2149.672,kg/m3,C,public-data/30157108/DTU Data - Brick Pellet Production.xlsx,Porosity and Density,P22,source_derived
30157108,Y|Ref|1030|C,Y,,0.0,1030,water_absorption,0.1832264010492362,kg/kg,C,public-data/30157108/DTU Data - Brick Pellet Production.xlsx,Porosity and Density,Q22,source_derived
30157108,Y|Ref|1030|D,Y,,0.0,1030,dry_diameter_reading_1,18.63,mm,D,public-data/30157108/DTU Data - Brick Pellet Production.xlsx,High and Diameter,C28,measured
30157108,Y|Ref|1030|D,Y,,0.0,1030,dry_diameter_reading_2,18.64,mm,D,public-data/30157108/DTU Data - Brick Pellet Production.xlsx,High and Diameter,D28,measured
30157108,Y|Ref|1030|D,Y,,0.0,1030,dry_diameter_reading_3,18.53,mm,D,public-data/30157108/DTU Data - Brick Pellet Production.xlsx,High and Diameter,E28,measured
30157108,Y|Ref|1030|D,Y,,0.0,1030,dry_height_reading_1,6.12,mm,D,public-data/30157108/DTU Data - Brick Pellet Production.xlsx,High and Diameter,G28,measured
30157108,Y|Ref|1030|D,Y,,0.0,1030,dry_height_reading_2,6.11,mm,D,public-data/30157108/DTU Data - Brick Pellet Production.xlsx,High and Diameter,H28,measured
30157108,Y|Ref|1030|D,Y,,0.0,1030,dry_height_reading_3,6.06,mm,D,public-data/30157108/DTU Data - Brick Pellet Production.xlsx,High and Diameter,I28,measured
30157108,Y|Ref|1030|D,Y,,0.0,1030,fired_diameter_reading_1,18.77,mm,D,public-data/30157108/DTU Data - Brick Pellet Production.xlsx,High and Diameter,N28,measured
30157108,Y|Ref|1030|D,Y,,0.0,1030,fired_diameter_reading_2,18.59,mm,D,public-data/30157108/DTU Data - Brick Pellet Production.xlsx,High and Diameter,O28,measured
30157108,Y|Ref|1030|D,Y,,0.0,1030,fired_diameter_reading_3,18.68,mm,D,public-data/30157108/DTU Data - Brick Pellet Production.xlsx,High and Diameter,P28,measured
30157108,Y|Ref|1030|D,Y,,0.0,1030,fired_height_reading_1,6.09,mm,D,public-data/30157108/DTU Data - Brick Pellet Production.xlsx,High and Diameter,R28,measured
30157108,Y|Ref|1030|D,Y,,0.0,1030,fired_height_reading_2,6.16,mm,D,public-data/30157108/DTU Data - Brick Pellet Production.xlsx,High and Diameter,S28,measured
30157108,Y|Ref|1030|D,Y,,0.0,1030,fired_height_reading_3,6.06,mm,D,public-data/30157108/DTU Data - Brick Pellet Production.xlsx,High and Diameter,T28,measured
30157108,Y|Ref|1030|D,Y,,0.0,1030,dry_diameter_mean,18.599999999999998,mm,D,public-data/30157108/DTU Data - Brick Pellet Production.xlsx,High and Diameter,F28,source_derived
30157108,Y|Ref|1030|D,Y,,0.0,1030,dry_height_mean,6.096666666666667,mm,D,public-data/30157108/DTU Data - Brick Pellet Production.xlsx,High and Diameter,J28,source_derived
30157108,Y|Ref|1030|D,Y,,0.0,1030,fired_diameter_mean,18.68,mm,D,public-data/30157108/DTU Data - Brick Pellet Production.xlsx,High and Diameter,Q28,source_derived
30157108,Y|Ref|1030|D,Y,,0.0,1030,fired_height_mean,6.103333333333333,mm,D,public-data/30157108/DTU Data - Brick Pellet Production.xlsx,High and Diameter,U28,source_derived
30157108,Y|Ref|1030|D,Y,,0.0,1030,dry_geometric_volume,1656.564005352755,mm3,D,public-data/30157108/DTU Data - Brick Pellet Production.xlsx,High and Diameter,K28,source_derived
30157108,Y|Ref|1030|D,Y,,0.0,1030,fired_geometric_volume,1672.6717216251075,mm3,D,public-data/30157108/DTU Data - Brick Pellet Production.xlsx,High and Diameter,V28,source_derived
30157108,Y|Ref|1030|D,Y,,0.0,1030,diameter_shrinkage,-0.43010752688173043,%,D,public-data/30157108/DTU Data - Brick Pellet Production.xlsx,High and Diameter,W28,source_derived
30157108,Y|Ref|1030|D,Y,,0.0,1030,height_shrinkage,-0.10934937124110332,%,D,public-data/30157108/DTU Data - Brick Pellet Production.xlsx,High and Diameter,X28,source_derived
30157108,Y|Ref|1030|D,Y,,0.0,1030,volume_shrinkage,-0.9723570124851563,%,D,public-data/30157108/DTU Data - Brick Pellet Production.xlsx,High and Diameter,Y28,source_derived
30157108,Y|Ref|1030|D,Y,,0.0,1030,green_mass,3.838,g,D,public-data/30157108/DTU Data - Brick Pellet Production.xlsx,Water and Burning,C28,measured
30157108,Y|Ref|1030|D,Y,,0.0,1030,dried_mass_105C,3.1338,g,D,public-data/30157108/DTU Data - Brick Pellet Production.xlsx,Water and Burning,D28,measured
30157108,Y|Ref|1030|D,Y,,0.0,1030,fired_mass,2.8573,g,D,public-data/30157108/DTU Data - Brick Pellet Production.xlsx,Water and Burning,F28,measured
30157108,Y|Ref|1030|D,Y,,0.0,1030,forming_water_content,18.34809796769151,%,D,public-data/30157108/DTU Data - Brick Pellet Production.xlsx,Water and Burning,E28,source_derived
30157108,Y|Ref|1030|D,Y,,0.0,1030,firing_mass_loss,8.823153998340672,%,D,public-data/30157108/DTU Data - Brick Pellet Production.xlsx,Water and Burning,G28,source_derived
30157108,Y|Ref|1030|E,Y,,0.0,1030,dry_diameter_reading_1,18.52,mm,E,public-data/30157108/DTU Data - Brick Pellet Production.xlsx,High and Diameter,C29,measured
30157108,Y|Ref|1030|E,Y,,0.0,1030,dry_diameter_reading_2,18.5,mm,E,public-data/30157108/DTU Data - Brick Pellet Production.xlsx,High and Diameter,D29,measured
30157108,Y|Ref|1030|E,Y,,0.0,1030,dry_diameter_reading_3,18.48,mm,E,public-data/30157108/DTU Data - Brick Pellet Production.xlsx,High and Diameter,E29,measured
30157108,Y|Ref|1030|E,Y,,0.0,1030,dry_height_reading_1,6.28,mm,E,public-data/30157108/DTU Data - Brick Pellet Production.xlsx,High and Diameter,G29,measured
30157108,Y|Ref|1030|E,Y,,0.0,1030,dry_height_reading_2,6.12,mm,E,public-data/30157108/DTU Data - Brick Pellet Production.xlsx,High and Diameter,H29,measured
30157108,Y|Ref|1030|E,Y,,0.0,1030,dry_height_reading_3,6.24,mm,E,public-data/30157108/DTU Data - Brick Pellet Production.xlsx,High and Diameter,I29,measured
30157108,Y|Ref|1030|E,Y,,0.0,1030,fired_diameter_reading_1,18.63,mm,E,public-data/30157108/DTU Data - Brick Pellet Production.xlsx,High and Diameter,N29,measured
30157108,Y|Ref|1030|E,Y,,0.0,1030,fired_diameter_reading_2,18.62,mm,E,public-data/30157108/DTU Data - Brick Pellet Production.xlsx,High and Diameter,O29,measured
30157108,Y|Ref|1030|E,Y,,0.0,1030,fired_diameter_reading_3,18.43,mm,E,public-data/30157108/DTU Data - Brick Pellet Production.xlsx,High and Diameter,P29,measured
30157108,Y|Ref|1030|E,Y,,0.0,1030,fired_height_reading_1,6.12,mm,E,public-data/30157108/DTU Data - Brick Pellet Production.xlsx,High and Diameter,R29,measured
30157108,Y|Ref|1030|E,Y,,0.0,1030,fired_height_reading_2,6.09,mm,E,public-data/30157108/DTU Data - Brick Pellet Production.xlsx,High and Diameter,S29,measured
30157108,Y|Ref|1030|E,Y,,0.0,1030,fired_height_reading_3,6.1,mm,E,public-data/30157108/DTU Data - Brick Pellet Production.xlsx,High and Diameter,T29,measured
30157108,Y|Ref|1030|E,Y,,0.0,1030,dry_diameter_mean,18.5,mm,E,public-data/30157108/DTU Data - Brick Pellet Production.xlsx,High and Diameter,F29,source_derived
30157108,Y|Ref|1030|E,Y,,0.0,1030,dry_height_mean,6.213333333333334,mm,E,public-data/30157108/DTU Data - Brick Pellet Production.xlsx,High and Diameter,J29,source_derived
30157108,Y|Ref|1030|E,Y,,0.0,1030,fired_diameter_mean,18.56,mm,E,public-data/30157108/DTU Data - Brick Pellet Production.xlsx,High and Diameter,Q29,source_derived
30157108,Y|Ref|1030|E,Y,,0.0,1030,fired_height_mean,6.103333333333334,mm,E,public-data/30157108/DTU Data - Brick Pellet Production.xlsx,High and Diameter,U29,source_derived
30157108,Y|Ref|1030|E,Y,,0.0,1030,dry_geometric_volume,1670.159666440186,mm3,E,public-data/30157108/DTU Data - Brick Pellet Production.xlsx,High and Diameter,K29,source_derived
30157108,Y|Ref|1030|E,Y,,0.0,1030,fired_geometric_volume,1651.250319727264,mm3,E,public-data/30157108/DTU Data - Brick Pellet Production.xlsx,High and Diameter,V29,source_derived
30157108,Y|Ref|1030|E,Y,,0.0,1030,diameter_shrinkage,-0.3243243243243174,%,E,public-data/30157108/DTU Data - Brick Pellet Production.xlsx,High and Diameter,W29,source_derived
30157108,Y|Ref|1030|E,Y,,0.0,1030,height_shrinkage,1.7703862660944112,%,E,public-data/30157108/DTU Data - Brick Pellet Production.xlsx,High and Diameter,X29,source_derived
30157108,Y|Ref|1030|E,Y,,0.0,1030,volume_shrinkage,1.1321879633954803,%,E,public-data/30157108/DTU Data - Brick Pellet Production.xlsx,High and Diameter,Y29,source_derived
30157108,Y|Ref|1030|E,Y,,0.0,1030,green_mass,3.7719,g,E,public-data/30157108/DTU Data - Brick Pellet Production.xlsx,Water and Burning,C29,measured
30157108,Y|Ref|1030|E,Y,,0.0,1030,dried_mass_105C,3.071,g,E,public-data/30157108/DTU Data - Brick Pellet Production.xlsx,Water and Burning,D29,measured
30157108,Y|Ref|1030|E,Y,,0.0,1030,fired_mass,2.7966,g,E,public-data/30157108/DTU Data - Brick Pellet Production.xlsx,Water and Burning,F29,measured
30157108,Y|Ref|1030|E,Y,,0.0,1030,forming_water_content,18.582146928603617,%,E,public-data/30157108/DTU Data - Brick Pellet Production.xlsx,Water and Burning,E29,source_derived
30157108,Y|Ref|1030|E,Y,,0.0,1030,firing_mass_loss,8.935200260501464,%,E,public-data/30157108/DTU Data - Brick Pellet Production.xlsx,Water and Burning,G29,source_derived
30157108,Y|Ref|1030|F,Y,,0.0,1030,dry_diameter_reading_1,18.56,mm,F,public-data/30157108/DTU Data - Brick Pellet Production.xlsx,High and Diameter,C30,measured
30157108,Y|Ref|1030|F,Y,,0.0,1030,dry_diameter_reading_2,18.73,mm,F,public-data/30157108/DTU Data - Brick Pellet Production.xlsx,High and Diameter,D30,measured
30157108,Y|Ref|1030|F,Y,,0.0,1030,dry_diameter_reading_3,18.45,mm,F,public-data/30157108/DTU Data - Brick Pellet Production.xlsx,High and Diameter,E30,measured
30157108,Y|Ref|1030|F,Y,,0.0,1030,dry_height_reading_1,6.03,mm,F,public-data/30157108/DTU Data - Brick Pellet Production.xlsx,High and Diameter,G30,measured
30157108,Y|Ref|1030|F,Y,,0.0,1030,dry_height_reading_2,6.03,mm,F,public-data/30157108/DTU Data - Brick Pellet Production.xlsx,High and Diameter,H30,measured
30157108,Y|Ref|1030|F,Y,,0.0,1030,dry_height_reading_3,6.03,mm,F,public-data/30157108/DTU Data - Brick Pellet Production.xlsx,High and Diameter,I30,measured
30157108,Y|Ref|1030|F,Y,,0.0,1030,fired_diameter_reading_1,18.69,mm,F,public-data/30157108/DTU Data - Brick Pellet Production.xlsx,High and Diameter,N30,measured
