Repository: gaw008/brickmodel

# 材料设计 v2 首阶段（研究用途，待独立审核）

直接结果见 artifacts/DIRECTION_REPORT.md；数据问题见 artifacts/DATA_AUDIT.md；后续模块优先级见 artifacts/MODEL_GAP_PRIORITY.md。

本目录独立于既有 solver/verifier。仅用 Python 3.12 标准库解析公开 OOXML、CSV、JSON 和生成浅色中文 SVG；不执行 Excel 公式/宏/外部链接，不联网运行，不安装包。原始DTU输入仍留在授权只读目录，没有复制/改写工作簿。

## 复跑

从 /home/ubuntu/sludge-brick-design-v2 运行：

    python3 experiments/material_design_v2/verify.py

该命令实际串行执行完整pipeline、focused unittest、compileall、git diff --check；若本机存在已安装的grounded-citations工具，也执行三个报告的证据引用检查。命令、原始退出码/输出、耗时、输入hash、计数、峰值RSS和边界写入 artifacts/verification.json。测试不是旧项目full suite。

仅重新生成数据/图/报告：

    python3 experiments/material_design_v2/pipeline.py

更换输入根或保留另一次输出（输出必须是本目录的子目录）：

File: experiments/material_design_v2/artifacts/observations.csv (part 4 of 35)
source_id,specimen_id,matrix_id,additive_id,additive_fraction_dry,firing_temperature_C,property,value,unit,replicate_id,file,sheet,cell,evidence_status
30157108,Y|Ref|1050|G,Y,,0.0,1050,fired_diameter_mean,18.28333333333333,mm,G,public-data/30157108/DTU Data - Brick Pellet Production.xlsx,High and Diameter,Q47,source_derived
30157108,Y|Ref|1050|G,Y,,0.0,1050,fired_height_mean,6.206666666666666,mm,G,public-data/30157108/DTU Data - Brick Pellet Production.xlsx,High and Diameter,U47,source_derived
30157108,Y|Ref|1050|G,Y,,0.0,1050,dry_geometric_volume,1673.1569105907924,mm3,G,public-data/30157108/DTU Data - Brick Pellet Production.xlsx,High and Diameter,K47,source_derived
30157108,Y|Ref|1050|G,Y,,0.0,1050,fired_geometric_volume,1629.5176080467747,mm3,G,public-data/30157108/DTU Data - Brick Pellet Production.xlsx,High and Diameter,V47,source_derived
30157108,Y|Ref|1050|G,Y,,0.0,1050,diameter_shrinkage,1.206772334293983,%,G,public-data/30157108/DTU Data - Brick Pellet Production.xlsx,High and Diameter,W47,source_derived
30157108,Y|Ref|1050|G,Y,,0.0,1050,height_shrinkage,0.2143622722400907,%,G,public-data/30157108/DTU Data - Brick Pellet Production.xlsx,High and Diameter,X47,source_derived
30157108,Y|Ref|1050|G,Y,,0.0,1050,volume_shrinkage,2.6082014345330378,%,G,public-data/30157108/DTU Data - Brick Pellet Production.xlsx,High and Diameter,Y47,source_derived
30157108,Y|Ref|1050|G,Y,,0.0,1050,green_mass,3.9271,g,G,public-data/30157108/DTU Data - Brick Pellet Production.xlsx,Water and Burning,C47,measured
30157108,Y|Ref|1050|G,Y,,0.0,1050,dried_mass_105C,3.1594,g,G,public-data/30157108/DTU Data - Brick Pellet Production.xlsx,Water and Burning,D47,measured
30157108,Y|Ref|1050|G,Y,,0.0,1050,fired_mass,2.8663,g,G,public-data/30157108/DTU Data - Brick Pellet Production.xlsx,Water and Burning,F47,measured
30157108,Y|Ref|1050|G,Y,,0.0,1050,forming_water_content,19.548776450816117,%,G,public-data/30157108/DTU Data - Brick Pellet Production.xlsx,Water and Burning,E47,source_derived
30157108,Y|Ref|1050|G,Y,,0.0,1050,firing_mass_loss,9.277077926188527,%,G,public-data/30157108/DTU Data - Brick Pellet Production.xlsx,Water and Burning,G47,source_derived
30157108,R|Ref|1020|A,R,,0.0,1020,dry_diameter_reading_1,18.5,mm,A,public-data/30157108/DTU Data - Brick Pellet Production.xlsx,High and Diameter,C16,measured
30157108,R|Ref|1020|A,R,,0.0,1020,dry_diameter_reading_2,18.54,mm,A,public-data/30157108/DTU Data - Brick Pellet Production.xlsx,High and Diameter,D16,measured
30157108,R|Ref|1020|A,R,,0.0,1020,dry_diameter_reading_3,18.5,mm,A,public-data/30157108/DTU Data - Brick Pellet Production.xlsx,High and Diameter,E16,measured
30157108,R|Ref|1020|A,R,,0.0,1020,dry_height_reading_1,6.4,mm,A,public-data/30157108/DTU Data - Brick Pellet Production.xlsx,High and Diameter,G16,measured
30157108,R|Ref|1020|A,R,,0.0,1020,dry_height_reading_2,6.29,mm,A,public-data/30157108/DTU Data - Brick Pellet Production.xlsx,High and Diameter,H16,measured
30157108,R|Ref|1020|A,R,,0.0,1020,dry_height_reading_3,6.25,mm,A,public-data/30157108/DTU Data - Brick Pellet Production.xlsx,High and Diameter,I16,measured
30157108,R|Ref|1020|A,R,,0.0,1020,fired_diameter_reading_1,18.53,mm,A,public-data/30157108/DTU Data - Brick Pellet Production.xlsx,High and Diameter,N16,measured
30157108,R|Ref|1020|A,R,,0.0,1020,fired_diameter_reading_2,18.62,mm,A,public-data/30157108/DTU Data - Brick Pellet Production.xlsx,High and Diameter,O16,measured
30157108,R|Ref|1020|A,R,,0.0,1020,fired_diameter_reading_3,18.5,mm,A,public-data/30157108/DTU Data - Brick Pellet Production.xlsx,High and Diameter,P16,measured
30157108,R|Ref|1020|A,R,,0.0,1020,fired_height_reading_1,6.33,mm,A,public-data/30157108/DTU Data - Brick Pellet Production.xlsx,High and Diameter,R16,measured
30157108,R|Ref|1020|A,R,,0.0,1020,fired_height_reading_2,6.38,mm,A,public-data/30157108/DTU Data - Brick Pellet Production.xlsx,High and Diameter,S16,measured
30157108,R|Ref|1020|A,R,,0.0,1020,fired_height_reading_3,6.43,mm,A,public-data/30157108/DTU Data - Brick Pellet Production.xlsx,High and Diameter,T16,measured
30157108,R|Ref|1020|A,R,,0.0,1020,dry_diameter_mean,18.513333333333332,mm,A,public-data/30157108/DTU Data - Brick Pellet Production.xlsx,High and Diameter,F16,source_derived
30157108,R|Ref|1020|A,R,,0.0,1020,dry_height_mean,6.3133333333333335,mm,A,public-data/30157108/DTU Data - Brick Pellet Production.xlsx,High and Diameter,J16,source_derived
30157108,R|Ref|1020|A,R,,0.0,1020,fired_diameter_mean,18.55,mm,A,public-data/30157108/DTU Data - Brick Pellet Production.xlsx,High and Diameter,Q16,source_derived
30157108,R|Ref|1020|A,R,,0.0,1020,fired_height_mean,6.38,mm,A,public-data/30157108/DTU Data - Brick Pellet Production.xlsx,High and Diameter,U16,source_derived
30157108,R|Ref|1020|A,R,,0.0,1020,dry_geometric_volume,1699.4869837565157,mm3,A,public-data/30157108/DTU Data - Brick Pellet Production.xlsx,High and Diameter,K16,source_derived
30157108,R|Ref|1020|A,R,,0.0,1020,fired_geometric_volume,1724.2426683006015,mm3,A,public-data/30157108/DTU Data - Brick Pellet Production.xlsx,High and Diameter,V16,source_derived
30157108,R|Ref|1020|A,R,,0.0,1020,diameter_shrinkage,-0.1980554555275595,%,A,public-data/30157108/DTU Data - Brick Pellet Production.xlsx,High and Diameter,W16,source_derived
30157108,R|Ref|1020|A,R,,0.0,1020,height_shrinkage,-1.0559662090813056,%,A,public-data/30157108/DTU Data - Brick Pellet Production.xlsx,High and Diameter,X16,source_derived
30157108,R|Ref|1020|A,R,,0.0,1020,volume_shrinkage,-1.4566563192714974,%,A,public-data/30157108/DTU Data - Brick Pellet Production.xlsx,High and Diameter,Y16,source_derived
30157108,R|Ref|1020|A,R,,0.0,1020,green_mass,3.9677,g,A,public-data/30157108/DTU Data - Brick Pellet Production.xlsx,Water and Burning,C16,measured
30157108,R|Ref|1020|A,R,,0.0,1020,dried_mass_105C,3.2176,g,A,public-data/30157108/DTU Data - Brick Pellet Production.xlsx,Water and Burning,D16,measured
30157108,R|Ref|1020|A,R,,0.0,1020,fired_mass,3.0929,g,A,public-data/30157108/DTU Data - Brick Pellet Production.xlsx,Water and Burning,F16,measured
30157108,R|Ref|1020|A,R,,0.0,1020,forming_water_content,18.905159160218762,%,A,public-data/30157108/DTU Data - Brick Pellet Production.xlsx,Water and Burning,E16,source_derived
30157108,R|Ref|1020|A,R,,0.0,1020,firing_mass_loss,3.875559423172545,%,A,public-data/30157108/DTU Data - Brick Pellet Production.xlsx,Water and Burning,G16,source_derived
30157108,R|Ref|1020|A,R,,0.0,1020,saturated_mass,3.559,g,A,public-data/30157108/DTU Data - Brick Pellet Production.xlsx,Porosity and Density,F17,measured
30157108,R|Ref|1020|A,R,,0.0,1020,submerged_mass,1.926,g,A,public-data/30157108/DTU Data - Brick Pellet Production.xlsx,Porosity and Density,G17,measured
30157108,R|Ref|1020|A,R,,0.0,1020,water_displacement_volume,1.6359447004608296e-06,m3,A,public-data/30157108/DTU Data - Brick Pellet Production.xlsx,Porosity and Density,K17,source_derived
30157108,R|Ref|1020|A,R,,0.0,1020,open_pore_volume,4.669404928871966e-07,m3,A,public-data/30157108/DTU Data - Brick Pellet Production.xlsx,Porosity and Density,L17,source_derived
30157108,R|Ref|1020|A,R,,0.0,1020,open_porosity,0.28542559706062437,m3/m3,A,public-data/30157108/DTU Data - Brick Pellet Production.xlsx,Porosity and Density,M17,source_derived
30157108,R|Ref|1020|A,R,,0.0,1020,dry_density,1890.5895774647888,kg/m3,A,public-data/30157108/DTU Data - Brick Pellet Production.xlsx,Porosity and Density,N17,source_derived
30157108,R|Ref|1020|A,R,,0.0,1020,apparent_solid_density,2645.756088782243,kg/m3,A,public-data/30157108/DTU Data - Brick Pellet Production.xlsx,Porosity and Density,O17,source_derived
30157108,R|Ref|1020|A,R,,0.0,1020,saturated_density,2175.5014084507043,kg/m3,A,public-data/30157108/DTU Data - Brick Pellet Production.xlsx,Porosity and Density,P17,source_derived
30157108,R|Ref|1020|A,R,,0.0,1020,water_absorption,0.15069999030036524,kg/kg,A,public-data/30157108/DTU Data - Brick Pellet Production.xlsx,Porosity and Density,Q17,source_derived
30157108,R|Ref|1020|B,R,,0.0,1020,dry_diameter_reading_1,18.54,mm,B,public-data/30157108/DTU Data - Brick Pellet Production.xlsx,High and Diameter,C17,measured
30157108,R|Ref|1020|B,R,,0.0,1020,dry_diameter_reading_2,18.56,mm,B,public-data/30157108/DTU Data - Brick Pellet Production.xlsx,High and Diameter,D17,measured
30157108,R|Ref|1020|B,R,,0.0,1020,dry_diameter_reading_3,18.56,mm,B,public-data/30157108/DTU Data - Brick Pellet Production.xlsx,High and Diameter,E17,measured
30157108,R|Ref|1020|B,R,,0.0,1020,dry_height_reading_1,6.29,mm,B,public-data/30157108/DTU Data - Brick Pellet Production.xlsx,High and Diameter,G17,measured
30157108,R|Ref|1020|B,R,,0.0,1020,dry_height_reading_2,6.25,mm,B,public-data/30157108/DTU Data - Brick Pellet Production.xlsx,High and Diameter,H17,measured
30157108,R|Ref|1020|B,R,,0.0,1020,dry_height_reading_3,6.2,mm,B,public-data/30157108/DTU Data - Brick Pellet Production.xlsx,High and Diameter,I17,measured
30157108,R|Ref|1020|B,R,,0.0,1020,fired_diameter_reading_1,18.55,mm,B,public-data/30157108/DTU Data - Brick Pellet Production.xlsx,High and Diameter,N17,measured
30157108,R|Ref|1020|B,R,,0.0,1020,fired_diameter_reading_2,18.38,mm,B,public-data/30157108/DTU Data - Brick Pellet Production.xlsx,High and Diameter,O17,measured
30157108,R|Ref|1020|B,R,,0.0,1020,fired_diameter_reading_3,18.51,mm,B,public-data/30157108/DTU Data - Brick Pellet Production.xlsx,High and Diameter,P17,measured
30157108,R|Ref|1020|B,R,,0.0,1020,fired_height_reading_1,6.37,mm,B,public-data/30157108/DTU Data - Brick Pellet Production.xlsx,High and Diameter,R17,measured
30157108,R|Ref|1020|B,R,,0.0,1020,fired_height_reading_2,6.38,mm,B,public-data/30157108/DTU Data - Brick Pellet Production.xlsx,High and Diameter,S17,measured
30157108,R|Ref|1020|B,R,,0.0,1020,fired_height_reading_3,6.32,mm,B,public-data/30157108/DTU Data - Brick Pellet Production.xlsx,High and Diameter,T17,measured
30157108,R|Ref|1020|B,R,,0.0,1020,dry_diameter_mean,18.55333333333333,mm,B,public-data/30157108/DTU Data - Brick Pellet Production.xlsx,High and Diameter,F17,source_derived
30157108,R|Ref|1020|B,R,,0.0,1020,dry_height_mean,6.246666666666666,mm,B,public-data/30157108/DTU Data - Brick Pellet Production.xlsx,High and Diameter,J17,source_derived
30157108,R|Ref|1020|B,R,,0.0,1020,fired_diameter_mean,18.48,mm,B,public-data/30157108/DTU Data - Brick Pellet Production.xlsx,High and Diameter,Q17,source_derived
30157108,R|Ref|1020|B,R,,0.0,1020,fired_height_mean,6.3566666666666665,mm,B,public-data/30157108/DTU Data - Brick Pellet Production.xlsx,High and Diameter,U17,source_derived
30157108,R|Ref|1020|B,R,,0.0,1020,dry_geometric_volume,1688.8151168488714,mm3,B,public-data/30157108/DTU Data - Brick Pellet Production.xlsx,High and Diameter,K17,source_derived
30157108,R|Ref|1020|B,R,,0.0,1020,fired_geometric_volume,1704.9955642491032,mm3,B,public-data/30157108/DTU Data - Brick Pellet Production.xlsx,High and Diameter,V17,source_derived
30157108,R|Ref|1020|B,R,,0.0,1020,diameter_shrinkage,0.39525691699603266,%,B,public-data/30157108/DTU Data - Brick Pellet Production.xlsx,High and Diameter,W17,source_derived
30157108,R|Ref|1020|B,R,,0.0,1020,height_shrinkage,-1.7609391675560353,%,B,public-data/30157108/DTU Data - Brick Pellet Production.xlsx,High and Diameter,X17,source_derived
30157108,R|Ref|1020|B,R,,0.0,1020,volume_shrinkage,-0.9580946569463764,%,B,public-data/30157108/DTU Data - Brick Pellet Production.xlsx,High and Diameter,Y17,source_derived
30157108,R|Ref|1020|B,R,,0.0,1020,green_mass,3.9606,g,B,public-data/30157108/DTU Data - Brick Pellet Production.xlsx,Water and Burning,C17,measured
30157108,R|Ref|1020|B,R,,0.0,1020,dried_mass_105C,3.1966,g,B,public-data/30157108/DTU Data - Brick Pellet Production.xlsx,Water and Burning,D17,measured
30157108,R|Ref|1020|B,R,,0.0,1020,fired_mass,3.0729,g,B,public-data/30157108/DTU Data - Brick Pellet Production.xlsx,Water and Burning,F17,measured
30157108,R|Ref|1020|B,R,,0.0,1020,forming_water_content,19.290006564661915,%,B,public-data/30157108/DTU Data - Brick Pellet Production.xlsx,Water and Burning,E17,source_derived
30157108,R|Ref|1020|B,R,,0.0,1020,firing_mass_loss,3.8697365951323253,%,B,public-data/30157108/DTU Data - Brick Pellet Production.xlsx,Water and Burning,G17,source_derived
30157108,R|Ref|1020|B,R,,0.0,1020,saturated_mass,3.538,g,B,public-data/30157108/DTU Data - Brick Pellet Production.xlsx,Porosity and Density,F18,measured
30157108,R|Ref|1020|B,R,,0.0,1020,submerged_mass,1.914,g,B,public-data/30157108/DTU Data - Brick Pellet Production.xlsx,Porosity and Density,G18,measured
30157108,R|Ref|1020|B,R,,0.0,1020,water_displacement_volume,1.6269284712482468e-06,m3,B,public-data/30157108/DTU Data - Brick Pellet Production.xlsx,Porosity and Density,K18,source_derived
30157108,R|Ref|1020|B,R,,0.0,1020,open_pore_volume,4.65938689641354e-07,m3,B,public-data/30157108/DTU Data - Brick Pellet Production.xlsx,Porosity and Density,L18,source_derived
30157108,R|Ref|1020|B,R,,0.0,1020,open_porosity,0.28639162561576326,m3/m3,B,public-data/30157108/DTU Data - Brick Pellet Production.xlsx,Porosity and Density,M18,source_derived
30157108,R|Ref|1020|B,R,,0.0,1020,dry_density,1888.7738793103451,kg/m3,B,public-data/30157108/DTU Data - Brick Pellet Production.xlsx,Porosity and Density,N18,source_derived
30157108,R|Ref|1020|B,R,,0.0,1020,apparent_solid_density,2646.7933212529115,kg/m3,B,public-data/30157108/DTU Data - Brick Pellet Production.xlsx,Porosity and Density,O18,source_derived
30157108,R|Ref|1020|B,R,,0.0,1020,saturated_density,2174.65,kg/m3,B,public-data/30157108/DTU Data - Brick Pellet Production.xlsx,Porosity and Density,P18,source_derived
30157108,R|Ref|1020|B,R,,0.0,1020,water_absorption,0.15135539718181507,kg/kg,B,public-data/30157108/DTU Data - Brick Pellet Production.xlsx,Porosity and Density,Q18,source_derived
30157108,R|Ref|1020|C,R,,0.0,1020,dry_diameter_reading_1,18.47,mm,C,public-data/30157108/DTU Data - Brick Pellet Production.xlsx,High and Diameter,C18,measured
30157108,R|Ref|1020|C,R,,0.0,1020,dry_diameter_reading_2,18.52,mm,C,public-data/30157108/DTU Data - Brick Pellet Production.xlsx,High and Diameter,D18,measured
30157108,R|Ref|1020|C,R,,0.0,1020,dry_diameter_reading_3,18.48,mm,C,public-data/30157108/DTU Data - Brick Pellet Production.xlsx,High and Diameter,E18,measured
30157108,R|Ref|1020|C,R,,0.0,1020,dry_height_reading_1,6.36,mm,C,public-data/30157108/DTU Data - Brick Pellet Production.xlsx,High and Diameter,G18,measured
30157108,R|Ref|1020|C,R,,0.0,1020,dry_height_reading_2,6.66,mm,C,public-data/30157108/DTU Data - Brick Pellet Production.xlsx,High and Diameter,H18,measured
30157108,R|Ref|1020|C,R,,0.0,1020,dry_height_reading_3,6.5,mm,C,public-data/30157108/DTU Data - Brick Pellet Production.xlsx,High and Diameter,I18,measured
30157108,R|Ref|1020|C,R,,0.0,1020,fired_diameter_reading_1,18.55,mm,C,public-data/30157108/DTU Data - Brick Pellet Production.xlsx,High and Diameter,N18,measured
30157108,R|Ref|1020|C,R,,0.0,1020,fired_diameter_reading_2,18.52,mm,C,public-data/30157108/DTU Data - Brick Pellet Production.xlsx,High and Diameter,O18,measured
30157108,R|Ref|1020|C,R,,0.0,1020,fired_diameter_reading_3,18.47,mm,C,public-data/30157108/DTU Data - Brick Pellet Production.xlsx,High and Diameter,P18,measured
30157108,R|Ref|1020|C,R,,0.0,1020,fired_height_reading_1,6.61,mm,C,public-data/30157108/DTU Data - Brick Pellet Production.xlsx,High and Diameter,R18,measured
30157108,R|Ref|1020|C,R,,0.0,1020,fired_height_reading_2,6.62,mm,C,public-data/30157108/DTU Data - Brick Pellet Production.xlsx,High and Diameter,S18,measured
30157108,R|Ref|1020|C,R,,0.0,1020,fired_height_reading_3,6.52,mm,C,public-data/30157108/DTU Data - Brick Pellet Production.xlsx,High and Diameter,T18,measured
30157108,R|Ref|1020|C,R,,0.0,1020,dry_diameter_mean,18.49,mm,C,public-data/30157108/DTU Data - Brick Pellet Production.xlsx,High and Diameter,F18,source_derived
30157108,R|Ref|1020|C,R,,0.0,1020,dry_height_mean,6.506666666666667,mm,C,public-data/30157108/DTU Data - Brick Pellet Production.xlsx,High and Diameter,J18,source_derived
30157108,R|Ref|1020|C,R,,0.0,1020,fired_diameter_mean,18.513333333333332,mm,C,public-data/30157108/DTU Data - Brick Pellet Production.xlsx,High and Diameter,Q18,source_derived
30157108,R|Ref|1020|C,R,,0.0,1020,fired_height_mean,6.583333333333333,mm,C,public-data/30157108/DTU Data - Brick Pellet Production.xlsx,High and Diameter,U18,source_derived
30157108,R|Ref|1020|C,R,,0.0,1020,dry_geometric_volume,1747.1180971914978,mm3,C,public-data/30157108/DTU Data - Brick Pellet Production.xlsx,High and Diameter,K18,source_derived
30157108,R|Ref|1020|C,R,,0.0,1020,fired_geometric_volume,1772.1683172751416,mm3,C,public-data/30157108/DTU Data - Brick Pellet Production.xlsx,High and Diameter,V18,source_derived
30157108,R|Ref|1020|C,R,,0.0,1020,diameter_shrinkage,-0.12619433928249557,%,C,public-data/30157108/DTU Data - Brick Pellet Production.xlsx,High and Diameter,W18,source_derived
30157108,R|Ref|1020|C,R,,0.0,1020,height_shrinkage,-1.178278688524583,%,C,public-data/30157108/DTU Data - Brick Pellet Production.xlsx,High and Diameter,X18,source_derived
30157108,R|Ref|1020|C,R,,0.0,1020,volume_shrinkage,-1.4338023356241447,%,C,public-data/30157108/DTU Data - Brick Pellet Production.xlsx,High and Diameter,Y18,source_derived
30157108,R|Ref|1020|C,R,,0.0,1020,green_mass,4.0371,g,C,public-data/30157108/DTU Data - Brick Pellet Production.xlsx,Water and Burning,C18,measured
30157108,R|Ref|1020|C,R,,0.0,1020,dried_mass_105C,3.2625,g,C,public-data/30157108/DTU Data - Brick Pellet Production.xlsx,Water and Burning,D18,measured
30157108,R|Ref|1020|C,R,,0.0,1020,fired_mass,3.1374,g,C,public-data/30157108/DTU Data - Brick Pellet Production.xlsx,Water and Burning,F18,measured
30157108,R|Ref|1020|C,R,,0.0,1020,forming_water_content,19.187040202125278,%,C,public-data/30157108/DTU Data - Brick Pellet Production.xlsx,Water and Burning,E18,source_derived
30157108,R|Ref|1020|C,R,,0.0,1020,firing_mass_loss,3.8344827586206955,%,C,public-data/30157108/DTU Data - Brick Pellet Production.xlsx,Water and Burning,G18,source_derived
30157108,R|Ref|1020|C,R,,0.0,1020,saturated_mass,3.606,g,C,public-data/30157108/DTU Data - Brick Pellet Production.xlsx,Porosity and Density,F19,measured
30157108,R|Ref|1020|C,R,,0.0,1020,submerged_mass,1.954,g,C,public-data/30157108/DTU Data - Brick Pellet Production.xlsx,Porosity and Density,G19,measured
30157108,R|Ref|1020|C,R,,0.0,1020,water_displacement_volume,1.654978962131837e-06,m3,C,public-data/30157108/DTU Data - Brick Pellet Production.xlsx,Porosity and Density,K19,source_derived
30157108,R|Ref|1020|C,R,,0.0,1020,open_pore_volume,4.694450010018032e-07,m3,C,public-data/30157108/DTU Data - Brick Pellet Production.xlsx,Porosity and Density,L19,source_derived
30157108,R|Ref|1020|C,R,,0.0,1020,open_porosity,0.2836561743341405,m3/m3,C,public-data/30157108/DTU Data - Brick Pellet Production.xlsx,Porosity and Density,M19,source_derived
30157108,R|Ref|1020|C,R,,0.0,1020,dry_density,1895.7340677966104,kg/m3,C,public-data/30157108/DTU Data - Brick Pellet Production.xlsx,Porosity and Density,N19,source_derived
30157108,R|Ref|1020|C,R,,0.0,1020,apparent_solid_density,2646.402467466622,kg/m3,C,public-data/30157108/DTU Data - Brick Pellet Production.xlsx,Porosity and Density,O19,source_derived
30157108,R|Ref|1020|C,R,,0.0,1020,saturated_density,2178.8796610169493,kg/m3,C,public-data/30157108/DTU Data - Brick Pellet Production.xlsx,Porosity and Density,P19,source_derived
30157108,R|Ref|1020|C,R,,0.0,1020,water_absorption,0.14935934213042648,kg/kg,C,public-data/30157108/DTU Data - Brick Pellet Production.xlsx,Porosity and Density,Q19,source_derived
30157108,R|Ref|1020|D,R,,0.0,1020,dry_diameter_reading_1,18.42,mm,D,public-data/30157108/DTU Data - Brick Pellet Production.xlsx,High and Diameter,C19,measured
30157108,R|Ref|1020|D,R,,0.0,1020,dry_diameter_reading_2,18.55,mm,D,public-data/30157108/DTU Data - Brick Pellet Production.xlsx,High and Diameter,D19,measured
30157108,R|Ref|1020|D,R,,0.0,1020,dry_diameter_reading_3,18.48,mm,D,public-data/30157108/DTU Data - Brick Pellet Production.xlsx,High and Diameter,E19,measured
30157108,R|Ref|1020|D,R,,0.0,1020,dry_height_reading_1,6.19,mm,D,public-data/30157108/DTU Data - Brick Pellet Production.xlsx,High and Diameter,G19,measured
30157108,R|Ref|1020|D,R,,0.0,1020,dry_height_reading_2,6.26,mm,D,public-data/30157108/DTU Data - Brick Pellet Production.xlsx,High and Diameter,H19,measured
30157108,R|Ref|1020|D,R,,0.0,1020,dry_height_reading_3,6.32,mm,D,public-data/30157108/DTU Data - Brick Pellet Production.xlsx,High and Diameter,I19,measured
30157108,R|Ref|1020|D,R,,0.0,1020,fired_diameter_reading_1,18.43,mm,D,public-data/30157108/DTU Data - Brick Pellet Production.xlsx,High and Diameter,N19,measured
30157108,R|Ref|1020|D,R,,0.0,1020,fired_diameter_reading_2,18.6,mm,D,public-data/30157108/DTU Data - Brick Pellet Production.xlsx,High and Diameter,O19,measured
30157108,R|Ref|1020|D,R,,0.0,1020,fired_diameter_reading_3,18.37,mm,D,public-data/30157108/DTU Data - Brick Pellet Production.xlsx,High and Diameter,P19,measured
30157108,R|Ref|1020|D,R,,0.0,1020,fired_height_reading_1,6.34,mm,D,public-data/30157108/DTU Data - Brick Pellet Production.xlsx,High and Diameter,R19,measured
30157108,R|Ref|1020|D,R,,0.0,1020,fired_height_reading_2,6.3,mm,D,public-data/30157108/DTU Data - Brick Pellet Production.xlsx,High and Diameter,S19,measured
30157108,R|Ref|1020|D,R,,0.0,1020,fired_height_reading_3,6.36,mm,D,public-data/30157108/DTU Data - Brick Pellet Production.xlsx,High and Diameter,T19,measured
30157108,R|Ref|1020|D,R,,0.0,1020,dry_diameter_mean,18.483333333333334,mm,D,public-data/30157108/DTU Data - Brick Pellet Production.xlsx,High and Diameter,F19,source_derived
30157108,R|Ref|1020|D,R,,0.0,1020,dry_height_mean,6.256666666666667,mm,D,public-data/30157108/DTU Data - Brick Pellet Production.xlsx,High and Diameter,J19,source_derived
30157108,R|Ref|1020|D,R,,0.0,1020,fired_diameter_mean,18.46666666666667,mm,D,public-data/30157108/DTU Data - Brick Pellet Production.xlsx,High and Diameter,Q19,source_derived
30157108,R|Ref|1020|D,R,,0.0,1020,fired_height_mean,6.333333333333333,mm,D,public-data/30157108/DTU Data - Brick Pellet Production.xlsx,High and Diameter,U19,source_derived
30157108,R|Ref|1020|D,R,,0.0,1020,dry_geometric_volume,1678.7788564142147,mm3,D,public-data/30157108/DTU Data - Brick Pellet Production.xlsx,High and Diameter,K19,source_derived
30157108,R|Ref|1020|D,R,,0.0,1020,fired_geometric_volume,1696.2866635661237,mm3,D,public-data/30157108/DTU Data - Brick Pellet Production.xlsx,High and Diameter,V19,source_derived
30157108,R|Ref|1020|D,R,,0.0,1020,diameter_shrinkage,0.09017132551847999,%,D,public-data/30157108/DTU Data - Brick Pellet Production.xlsx,High and Diameter,W19,source_derived
30157108,R|Ref|1020|D,R,,0.0,1020,height_shrinkage,-1.2253596164091562,%,D,public-data/30157108/DTU Data - Brick Pellet Production.xlsx,High and Diameter,X19,source_derived
30157108,R|Ref|1020|D,R,,0.0,1020,volume_shrinkage,-1.0428894243584155,%,D,public-data/30157108/DTU Data - Brick Pellet Production.xlsx,High and Diameter,Y19,source_derived
30157108,R|Ref|1020|D,R,,0.0,1020,green_mass,3.9425,g,D,public-data/30157108/DTU Data - Brick Pellet Production.xlsx,Water and Burning,C19,measured
30157108,R|Ref|1020|D,R,,0.0,1020,dried_mass_105C,3.1817,g,D,public-data/30157108/DTU Data - Brick Pellet Production.xlsx,Water and Burning,D19,measured
30157108,R|Ref|1020|D,R,,0.0,1020,fired_mass,3.0598,g,D,public-data/30157108/DTU Data - Brick Pellet Production.xlsx,Water and Burning,F19,measured
30157108,R|Ref|1020|D,R,,0.0,1020,forming_water_content,19.297400126823074,%,D,public-data/30157108/DTU Data - Brick Pellet Production.xlsx,Water and Burning,E19,source_derived
30157108,R|Ref|1020|D,R,,0.0,1020,firing_mass_loss,3.8312851620203072,%,D,public-data/30157108/DTU Data - Brick Pellet Production.xlsx,Water and Burning,G19,source_derived
30157108,R|Ref|1020|E,R,,0.0,1020,dry_diameter_reading_1,18.38,mm,E,public-data/30157108/DTU Data - Brick Pellet Production.xlsx,High and Diameter,C20,measured
30157108,R|Ref|1020|E,R,,0.0,1020,dry_diameter_reading_2,18.62,mm,E,public-data/30157108/DTU Data - Brick Pellet Production.xlsx,High and Diameter,D20,measured
30157108,R|Ref|1020|E,R,,0.0,1020,dry_diameter_reading_3,18.41,mm,E,public-data/30157108/DTU Data - Brick Pellet Production.xlsx,High and Diameter,E20,measured
30157108,R|Ref|1020|E,R,,0.0,1020,dry_height_reading_1,6.15,mm,E,public-data/30157108/DTU Data - Brick Pellet Production.xlsx,High and Diameter,G20,measured
30157108,R|Ref|1020|E,R,,0.0,1020,dry_height_reading_2,6.1,mm,E,public-data/30157108/DTU Data - Brick Pellet Production.xlsx,High and Diameter,H20,measured
30157108,R|Ref|1020|E,R,,0.0,1020,dry_height_reading_3,6.01,mm,E,public-data/30157108/DTU Data - Brick Pellet Production.xlsx,High and Diameter,I20,measured
30157108,R|Ref|1020|E,R,,0.0,1020,fired_diameter_reading_1,18.68,mm,E,public-data/30157108/DTU Data - Brick Pellet Production.xlsx,High and Diameter,N20,measured
30157108,R|Ref|1020|E,R,,0.0,1020,fired_diameter_reading_2,18.4,mm,E,public-data/30157108/DTU Data - Brick Pellet Production.xlsx,High and Diameter,O20,measured
30157108,R|Ref|1020|E,R,,0.0,1020,fired_diameter_reading_3,18.65,mm,E,public-data/30157108/DTU Data - Brick Pellet Production.xlsx,High and Diameter,P20,measured
30157108,R|Ref|1020|E,R,,0.0,1020,fired_height_reading_1,6.14,mm,E,public-data/30157108/DTU Data - Brick Pellet Production.xlsx,High and Diameter,R20,measured
30157108,R|Ref|1020|E,R,,0.0,1020,fired_height_reading_2,6.08,mm,E,public-data/30157108/DTU Data - Brick Pellet Production.xlsx,High and Diameter,S20,measured
30157108,R|Ref|1020|E,R,,0.0,1020,fired_height_reading_3,6.22,mm,E,public-data/30157108/DTU Data - Brick Pellet Production.xlsx,High and Diameter,T20,measured
30157108,R|Ref|1020|E,R,,0.0,1020,dry_diameter_mean,18.47,mm,E,public-data/30157108/DTU Data - Brick Pellet Production.xlsx,High and Diameter,F20,source_derived
30157108,R|Ref|1020|E,R,,0.0,1020,dry_height_mean,6.086666666666666,mm,E,public-data/30157108/DTU Data - Brick Pellet Production.xlsx,High and Diameter,J20,source_derived
30157108,R|Ref|1020|E,R,,0.0,1020,fired_diameter_mean,18.576666666666664,mm,E,public-data/30157108/DTU Data - Brick Pellet Production.xlsx,High and Diameter,Q20,source_derived
30157108,R|Ref|1020|E,R,,0.0,1020,fired_height_mean,6.146666666666666,mm,E,public-data/30157108/DTU Data - Brick Pellet Production.xlsx,High and Diameter,U20,source_derived
30157108,R|Ref|1020|E,R,,0.0,1020,dry_geometric_volume,1630.80934239956,mm3,E,public-data/30157108/DTU Data - Brick Pellet Production.xlsx,High and Diameter,K20,source_derived
30157108,R|Ref|1020|E,R,,0.0,1020,fired_geometric_volume,1665.96211107554,mm3,E,public-data/30157108/DTU Data - Brick Pellet Production.xlsx,High and Diameter,V20,source_derived
30157108,R|Ref|1020|E,R,,0.0,1020,diameter_shrinkage,-0.5775130842808098,%,E,public-data/30157108/DTU Data - Brick Pellet Production.xlsx,High and Diameter,W20,source_derived
30157108,R|Ref|1020|E,R,,0.0,1020,height_shrinkage,-0.9857612267250758,%,E,public-data/30157108/DTU Data - Brick Pellet Production.xlsx,High and Diameter,X20,source_derived
30157108,R|Ref|1020|E,R,,0.0,1020,volume_shrinkage,-2.1555412862828307,%,E,public-data/30157108/DTU Data - Brick Pellet Production.xlsx,High and Diameter,Y20,source_derived
30157108,R|Ref|1020|E,R,,0.0,1020,green_mass,3.807,g,E,public-data/30157108/DTU Data - Brick Pellet Production.xlsx,Water and Burning,C20,measured
30157108,R|Ref|1020|E,R,,0.0,1020,dried_mass_105C,3.0807,g,E,public-data/30157108/DTU Data - Brick Pellet Production.xlsx,Water and Burning,D20,measured
30157108,R|Ref|1020|E,R,,0.0,1020,fired_mass,2.9622,g,E,public-data/30157108/DTU Data - Brick Pellet Production.xlsx,Water and Burning,F20,measured
30157108,R|Ref|1020|E,R,,0.0,1020,forming_water_content,19.07801418439716,%,E,public-data/30157108/DTU Data - Brick Pellet Production.xlsx,Water and Burning,E20,source_derived
30157108,R|Ref|1020|E,R,,0.0,1020,firing_mass_loss,3.8465283864056885,%,E,public-data/30157108/DTU Data - Brick Pellet Production.xlsx,Water and Burning,G20,source_derived
30157108,R|Ref|1020|F,R,,0.0,1020,dry_diameter_reading_1,18.48,mm,F,public-data/30157108/DTU Data - Brick Pellet Production.xlsx,High and Diameter,C21,measured
30157108,R|Ref|1020|F,R,,0.0,1020,dry_diameter_reading_2,18.56,mm,F,public-data/30157108/DTU Data - Brick Pellet Production.xlsx,High and Diameter,D21,measured
30157108,R|Ref|1020|F,R,,0.0,1020,dry_diameter_reading_3,18.45,mm,F,public-data/30157108/DTU Data - Brick Pellet Production.xlsx,High and Diameter,E21,measured
30157108,R|Ref|1020|F,R,,0.0,1020,dry_height_reading_1,6.11,mm,F,public-data/30157108/DTU Data - Brick Pellet Production.xlsx,High and Diameter,G21,measured
30157108,R|Ref|1020|F,R,,0.0,1020,dry_height_reading_2,6.13,mm,F,public-data/30157108/DTU Data - Brick Pellet Production.xlsx,High and Diameter,H21,measured
30157108,R|Ref|1020|F,R,,0.0,1020,dry_height_reading_3,6.07,mm,F,public-data/30157108/DTU Data - Brick Pellet Production.xlsx,High and Diameter,I21,measured
30157108,R|Ref|1020|F,R,,0.0,1020,fired_diameter_reading_1,18.55,mm,F,public-data/30157108/DTU Data - Brick Pellet Production.xlsx,High and Diameter,N21,measured
30157108,R|Ref|1020|F,R,,0.0,1020,fired_diameter_reading_2,18.55,mm,F,public-data/30157108/DTU Data - Brick Pellet Production.xlsx,High and Diameter,O21,measured
30157108,R|Ref|1020|F,R,,0.0,1020,fired_diameter_reading_3,18.62,mm,F,public-data/30157108/DTU Data - Brick Pellet Production.xlsx,High and Diameter,P21,measured
30157108,R|Ref|1020|F,R,,0.0,1020,fired_height_reading_1,6.17,mm,F,public-data/30157108/DTU Data - Brick Pellet Production.xlsx,High and Diameter,R21,measured
30157108,R|Ref|1020|F,R,,0.0,1020,fired_height_reading_2,6.22,mm,F,public-data/30157108/DTU Data - Brick Pellet Production.xlsx,High and Diameter,S21,measured
30157108,R|Ref|1020|F,R,,0.0,1020,fired_height_reading_3,6.25,mm,F,public-data/30157108/DTU Data - Brick Pellet Production.xlsx,High and Diameter,T21,measured
30157108,R|Ref|1020|F,R,,0.0,1020,dry_diameter_mean,18.496666666666666,mm,F,public-data/30157108/DTU Data - Brick Pellet Production.xlsx,High and Diameter,F21,source_derived
30157108,R|Ref|1020|F,R,,0.0,1020,dry_height_mean,6.103333333333334,mm,F,public-data/30157108/DTU Data - Brick Pellet Production.xlsx,High and Diameter,J21,source_derived
30157108,R|Ref|1020|F,R,,0.0,1020,fired_diameter_mean,18.573333333333334,mm,F,public-data/30157108/DTU Data - Brick Pellet Production.xlsx,High and Diameter,Q21,source_derived
30157108,R|Ref|1020|F,R,,0.0,1020,fired_height_mean,6.213333333333334,mm,F,public-data/30157108/DTU Data - Brick Pellet Production.xlsx,High and Diameter,U21,source_derived
30157108,R|Ref|1020|F,R,,0.0,1020,dry_geometric_volume,1640.0002382411374,mm3,F,public-data/30157108/DTU Data - Brick Pellet Production.xlsx,High and Diameter,K21,source_derived
30157108,R|Ref|1020|F,R,,0.0,1020,fired_geometric_volume,1683.4268151399099,mm3,F,public-data/30157108/DTU Data - Brick Pellet Production.xlsx,High and Diameter,V21,source_derived
30157108,R|Ref|1020|F,R,,0.0,1020,diameter_shrinkage,-0.41448909713462606,%,F,public-data/30157108/DTU Data - Brick Pellet Production.xlsx,High and Diameter,W21,source_derived
30157108,R|Ref|1020|F,R,,0.0,1020,height_shrinkage,-1.802293828509002,%,F,public-data/30157108/DTU Data - Brick Pellet Production.xlsx,High and Diameter,X21,source_derived
30157108,R|Ref|1020|F,R,,0.0,1020,volume_shrinkage,-2.6479616213560138,%,F,public-data/30157108/DTU Data - Brick Pellet Production.xlsx,High and Diameter,Y21,source_derived
30157108,R|Ref|1020|F,R,,0.0,1020,green_mass,3.8374,g,F,public-data/30157108/DTU Data - Brick Pellet Production.xlsx,Water and Burning,C21,measured
30157108,R|Ref|1020|F,R,,0.0,1020,dried_mass_105C,3.1029,g,F,public-data/30157108/DTU Data - Brick Pellet Production.xlsx,Water and Burning,D21,measured
30157108,R|Ref|1020|F,R,,0.0,1020,fired_mass,2.9829,g,F,public-data/30157108/DTU Data - Brick Pellet Production.xlsx,Water and Burning,F21,measured
30157108,R|Ref|1020|F,R,,0.0,1020,forming_water_content,19.140563923489868,%,F,public-data/30157108/DTU Data - Brick Pellet Production.xlsx,Water and Burning,E21,source_derived
30157108,R|Ref|1020|F,R,,0.0,1020,firing_mass_loss,3.8673498984820682,%,F,public-data/30157108/DTU Data - Brick Pellet Production.xlsx,Water and Burning,G21,source_derived
30157108,R|Ref|1020|G,R,,0.0,1020,dry_diameter_reading_1,18.49,mm,G,public-data/30157108/DTU Data - Brick Pellet Production.xlsx,High and Diameter,C22,measured
30157108,R|Ref|1020|G,R,,0.0,1020,dry_diameter_reading_2,18.68,mm,G,public-data/30157108/DTU Data - Brick Pellet Production.xlsx,High and Diameter,D22,measured
30157108,R|Ref|1020|G,R,,0.0,1020,dry_diameter_reading_3,18.54,mm,G,public-data/30157108/DTU Data - Brick Pellet Production.xlsx,High and Diameter,E22,measured
30157108,R|Ref|1020|G,R,,0.0,1020,dry_height_reading_1,6.11,mm,G,public-data/30157108/DTU Data - Brick Pellet Production.xlsx,High and Diameter,G22,measured
30157108,R|Ref|1020|G,R,,0.0,1020,dry_height_reading_2,6.03,mm,G,public-data/30157108/DTU Data - Brick Pellet Production.xlsx,High and Diameter,H22,measured
30157108,R|Ref|1020|G,R,,0.0,1020,dry_height_reading_3,6.06,mm,G,public-data/30157108/DTU Data - Brick Pellet Production.xlsx,High and Diameter,I22,measured
30157108,R|Ref|1020|G,R,,0.0,1020,fired_diameter_reading_1,18.43,mm,G,public-data/30157108/DTU Data - Brick Pellet Production.xlsx,High and Diameter,N22,measured
30157108,R|Ref|1020|G,R,,0.0,1020,fired_diameter_reading_2,18.76,mm,G,public-data/30157108/DTU Data - Brick Pellet Production.xlsx,High and Diameter,O22,measured
30157108,R|Ref|1020|G,R,,0.0,1020,fired_diameter_reading_3,18.62,mm,G,public-data/30157108/DTU Data - Brick Pellet Production.xlsx,High and Diameter,P22,measured
30157108,R|Ref|1020|G,R,,0.0,1020,fired_height_reading_1,6.11,mm,G,public-data/30157108/DTU Data - Brick Pellet Production.xlsx,High and Diameter,R22,measured
30157108,R|Ref|1020|G,R,,0.0,1020,fired_height_reading_2,6.12,mm,G,public-data/30157108/DTU Data - Brick Pellet Production.xlsx,High and Diameter,S22,measured
30157108,R|Ref|1020|G,R,,0.0,1020,fired_height_reading_3,6.23,mm,G,public-data/30157108/DTU Data - Brick Pellet Production.xlsx,High and Diameter,T22,measured
30157108,R|Ref|1020|G,R,,0.0,1020,dry_diameter_mean,18.57,mm,G,public-data/30157108/DTU Data - Brick Pellet Production.xlsx,High and Diameter,F22,source_derived
30157108,R|Ref|1020|G,R,,0.0,1020,dry_height_mean,6.066666666666666,mm,G,public-data/30157108/DTU Data - Brick Pellet Production.xlsx,High and Diameter,J22,source_derived
30157108,R|Ref|1020|G,R,,0.0,1020,fired_diameter_mean,18.603333333333335,mm,G,public-data/30157108/DTU Data - Brick Pellet Production.xlsx,High and Diameter,Q22,source_derived
30157108,R|Ref|1020|G,R,,0.0,1020,fired_height_mean,6.153333333333333,mm,G,public-data/30157108/DTU Data - Brick Pellet Production.xlsx,High and Diameter,U22,source_derived
30157108,R|Ref|1020|G,R,,0.0,1020,dry_geometric_volume,1643.099343442992,mm3,G,public-data/30157108/DTU Data - Brick Pellet Production.xlsx,High and Diameter,K22,source_derived
30157108,R|Ref|1020|G,R,,0.0,1020,fired_geometric_volume,1672.5605880758758,mm3,G,public-data/30157108/DTU Data - Brick Pellet Production.xlsx,High and Diameter,V22,source_derived
30157108,R|Ref|1020|G,R,,0.0,1020,diameter_shrinkage,-0.17950098725543884,%,G,public-data/30157108/DTU Data - Brick Pellet Production.xlsx,High and Diameter,W22,source_derived
30157108,R|Ref|1020|G,R,,0.0,1020,height_shrinkage,-1.4285714285714324,%,G,public-data/30157108/DTU Data - Brick Pellet Production.xlsx,High and Diameter,X22,source_derived
30157108,R|Ref|1020|G,R,,0.0,1020,volume_shrinkage,-1.7930288117059285,%,G,public-data/30157108/DTU Data - Brick Pellet Production.xlsx,High and Diameter,Y22,source_derived
30157108,R|Ref|1020|G,R,,0.0,1020,green_mass,3.8029,g,G,public-data/30157108/DTU Data - Brick Pellet Production.xlsx,Water and Burning,C22,measured
30157108,R|Ref|1020|G,R,,0.0,1020,dried_mass_105C,3.0773,g,G,public-data/30157108/DTU Data - Brick Pellet Production.xlsx,Water and Burning,D22,measured
30157108,R|Ref|1020|G,R,,0.0,1020,fired_mass,2.9574,g,G,public-data/30157108/DTU Data - Brick Pellet Production.xlsx,Water and Burning,F22,measured
30157108,R|Ref|1020|G,R,,0.0,1020,forming_water_content,19.080175655420863,%,G,public-data/30157108/DTU Data - Brick Pellet Production.xlsx,Water and Burning,E22,source_derived
30157108,R|Ref|1020|G,R,,0.0,1020,firing_mass_loss,3.8962727065934533,%,G,public-data/30157108/DTU Data - Brick Pellet Production.xlsx,Water and Burning,G22,source_derived
30157108,R|Ref|1030|A,R,,0.0,1030,dry_diameter_reading_1,18.33,mm,A,public-data/30157108/DTU Data - Brick Pellet Production.xlsx,High and Diameter,C32,measured
30157108,R|Ref|1030|A,R,,0.0,1030,dry_diameter_reading_2,18.45,mm,A,public-data/30157108/DTU Data - Brick Pellet Production.xlsx,High and Diameter,D32,measured
30157108,R|Ref|1030|A,R,,0.0,1030,dry_diameter_reading_3,18.47,mm,A,public-data/30157108/DTU Data - Brick Pellet Production.xlsx,High and Diameter,E32,measured
30157108,R|Ref|1030|A,R,,0.0,1030,dry_height_reading_1,6.34,mm,A,public-data/30157108/DTU Data - Brick Pellet Production.xlsx,High and Diameter,G32,measured
30157108,R|Ref|1030|A,R,,0.0,1030,dry_height_reading_2,6.64,mm,A,public-data/30157108/DTU Data - Brick Pellet Production.xlsx,High and Diameter,H32,measured
30157108,R|Ref|1030|A,R,,0.0,1030,dry_height_reading_3,6.44,mm,A,public-data/30157108/DTU Data - Brick Pellet Production.xlsx,High and Diameter,I32,measured
30157108,R|Ref|1030|A,R,,0.0,1030,fired_diameter_reading_1,18.39,mm,A,public-data/30157108/DTU Data - Brick Pellet Production.xlsx,High and Diameter,N32,measured
30157108,R|Ref|1030|A,R,,0.0,1030,fired_diameter_reading_2,18.42,mm,A,public-data/30157108/DTU Data - Brick Pellet Production.xlsx,High and Diameter,O32,measured
30157108,R|Ref|1030|A,R,,0.0,1030,fired_diameter_reading_3,18.54,mm,A,public-data/30157108/DTU Data - Brick Pellet Production.xlsx,High and Diameter,P32,measured
30157108,R|Ref|1030|A,R,,0.0,1030,fired_height_reading_1,6.54,mm,A,public-data/30157108/DTU Data - Brick Pellet Production.xlsx,High and Diameter,R32,measured
30157108,R|Ref|1030|A,R,,0.0,1030,fired_height_reading_2,6.53,mm,A,public-data/30157108/DTU Data - Brick Pellet Production.xlsx,High and Diameter,S32,measured
30157108,R|Ref|1030|A,R,,0.0,1030,fired_height_reading_3,6.52,mm,A,public-data/30157108/DTU Data - Brick Pellet Production.xlsx,High and Diameter,T32,measured
30157108,R|Ref|1030|A,R,,0.0,1030,dry_diameter_mean,18.416666666666668,mm,A,public-data/30157108/DTU Data - Brick Pellet Production.xlsx,High and Diameter,F32,source_derived
30157108,R|Ref|1030|A,R,,0.0,1030,dry_height_mean,6.473333333333334,mm,A,public-data/30157108/DTU Data - Brick Pellet Production.xlsx,High and Diameter,J32,source_derived
30157108,R|Ref|1030|A,R,,0.0,1030,fired_diameter_mean,18.45,mm,A,public-data/30157108/DTU Data - Brick Pellet Production.xlsx,High and Diameter,Q32,source_derived
30157108,R|Ref|1030|A,R,,0.0,1030,fired_height_mean,6.53,mm,A,public-data/30157108/DTU Data - Brick Pellet Production.xlsx,High and Diameter,U32,source_derived
30157108,R|Ref|1030|A,R,,0.0,1030,dry_geometric_volume,1724.4075175573348,mm3,A,public-data/30157108/DTU Data - Brick Pellet Production.xlsx,High and Diameter,K32,source_derived
30157108,R|Ref|1030|A,R,,0.0,1030,fired_geometric_volume,1745.805284002826,mm3,A,public-data/30157108/DTU Data - Brick Pellet Production.xlsx,High and Diameter,V32,source_derived
30157108,R|Ref|1030|A,R,,0.0,1030,diameter_shrinkage,-0.18099547511311187,%,A,public-data/30157108/DTU Data - Brick Pellet Production.xlsx,High and Diameter,W32,source_derived
30157108,R|Ref|1030|A,R,,0.0,1030,height_shrinkage,-0.8753861997940263,%,A,public-data/30157108/DTU Data - Brick Pellet Production.xlsx,High and Diameter,X32,source_derived
