Repository: gaw008/brickmodel

# 材料设计 v2 首阶段（研究用途，待独立审核）

直接结果见 artifacts/DIRECTION_REPORT.md；数据问题见 artifacts/DATA_AUDIT.md；后续模块优先级见 artifacts/MODEL_GAP_PRIORITY.md。

本目录独立于既有 solver/verifier。仅用 Python 3.12 标准库解析公开 OOXML、CSV、JSON 和生成浅色中文 SVG；不执行 Excel 公式/宏/外部链接，不联网运行，不安装包。原始DTU输入仍留在授权只读目录，没有复制/改写工作簿。

## 复跑

从 /home/ubuntu/sludge-brick-design-v2 运行：

    python3 experiments/material_design_v2/verify.py

该命令实际串行执行完整pipeline、focused unittest、compileall、git diff --check；若本机存在已安装的grounded-citations工具，也执行三个报告的证据引用检查。命令、原始退出码/输出、耗时、输入hash、计数、峰值RSS和边界写入 artifacts/verification.json。测试不是旧项目full suite。

仅重新生成数据/图/报告：

    python3 experiments/material_design_v2/pipeline.py

更换输入根或保留另一次输出（输出必须是本目录的子目录）：

File: experiments/material_design_v2/artifacts/observations.csv (part 5 of 35)
source_id,specimen_id,matrix_id,additive_id,additive_fraction_dry,firing_temperature_C,property,value,unit,replicate_id,file,sheet,cell,evidence_status
30157108,R|Ref|1030|A,R,,0.0,1030,volume_shrinkage,-1.2408764301724746,%,A,public-data/30157108/DTU Data - Brick Pellet Production.xlsx,High and Diameter,Y32,source_derived
30157108,R|Ref|1030|A,R,,0.0,1030,green_mass,3.9991,g,A,public-data/30157108/DTU Data - Brick Pellet Production.xlsx,Water and Burning,C32,measured
30157108,R|Ref|1030|A,R,,0.0,1030,dried_mass_105C,3.2509,g,A,public-data/30157108/DTU Data - Brick Pellet Production.xlsx,Water and Burning,D32,measured
30157108,R|Ref|1030|A,R,,0.0,1030,fired_mass,3.1271,g,A,public-data/30157108/DTU Data - Brick Pellet Production.xlsx,Water and Burning,F32,measured
30157108,R|Ref|1030|A,R,,0.0,1030,forming_water_content,18.70920957215373,%,A,public-data/30157108/DTU Data - Brick Pellet Production.xlsx,Water and Burning,E32,source_derived
30157108,R|Ref|1030|A,R,,0.0,1030,firing_mass_loss,3.8081761973607344,%,A,public-data/30157108/DTU Data - Brick Pellet Production.xlsx,Water and Burning,G32,source_derived
30157108,R|Ref|1030|A,R,,0.0,1030,saturated_mass,3.602,g,A,public-data/30157108/DTU Data - Brick Pellet Production.xlsx,Porosity and Density,F23,measured
30157108,R|Ref|1030|A,R,,0.0,1030,submerged_mass,1.943,g,A,public-data/30157108/DTU Data - Brick Pellet Production.xlsx,Porosity and Density,G23,measured
30157108,R|Ref|1030|A,R,,0.0,1030,water_displacement_volume,1.6619915848527344e-06,m3,A,public-data/30157108/DTU Data - Brick Pellet Production.xlsx,Porosity and Density,K23,source_derived
30157108,R|Ref|1030|A,R,,0.0,1030,open_pore_volume,4.7575636145061094e-07,m3,A,public-data/30157108/DTU Data - Brick Pellet Production.xlsx,Porosity and Density,L23,source_derived
30157108,R|Ref|1030|A,R,,0.0,1030,open_porosity,0.28625678119349,m3/m3,A,public-data/30157108/DTU Data - Brick Pellet Production.xlsx,Porosity and Density,M23,source_derived
30157108,R|Ref|1030|A,R,,0.0,1030,dry_density,1881.5378059071734,kg/m3,A,public-data/30157108/DTU Data - Brick Pellet Production.xlsx,Porosity and Density,N23,source_derived
30157108,R|Ref|1030|A,R,,0.0,1030,apparent_solid_density,2636.1550713622164,kg/m3,A,public-data/30157108/DTU Data - Brick Pellet Production.xlsx,Porosity and Density,O23,source_derived
30157108,R|Ref|1030|A,R,,0.0,1030,saturated_density,2167.2793248945154,kg/m3,A,public-data/30157108/DTU Data - Brick Pellet Production.xlsx,Porosity and Density,P23,source_derived
30157108,R|Ref|1030|A,R,,0.0,1030,water_absorption,0.15186594608423137,kg/kg,A,public-data/30157108/DTU Data - Brick Pellet Production.xlsx,Porosity and Density,Q23,source_derived
30157108,R|Ref|1030|B,R,,0.0,1030,dry_diameter_reading_1,18.49,mm,B,public-data/30157108/DTU Data - Brick Pellet Production.xlsx,High and Diameter,C33,measured
30157108,R|Ref|1030|B,R,,0.0,1030,dry_diameter_reading_2,18.55,mm,B,public-data/30157108/DTU Data - Brick Pellet Production.xlsx,High and Diameter,D33,measured
30157108,R|Ref|1030|B,R,,0.0,1030,dry_diameter_reading_3,18.59,mm,B,public-data/30157108/DTU Data - Brick Pellet Production.xlsx,High and Diameter,E33,measured
30157108,R|Ref|1030|B,R,,0.0,1030,dry_height_reading_1,6.33,mm,B,public-data/30157108/DTU Data - Brick Pellet Production.xlsx,High and Diameter,G33,measured
30157108,R|Ref|1030|B,R,,0.0,1030,dry_height_reading_2,6.37,mm,B,public-data/30157108/DTU Data - Brick Pellet Production.xlsx,High and Diameter,H33,measured
30157108,R|Ref|1030|B,R,,0.0,1030,dry_height_reading_3,6.34,mm,B,public-data/30157108/DTU Data - Brick Pellet Production.xlsx,High and Diameter,I33,measured
30157108,R|Ref|1030|B,R,,0.0,1030,fired_diameter_reading_1,18.52,mm,B,public-data/30157108/DTU Data - Brick Pellet Production.xlsx,High and Diameter,N33,measured
30157108,R|Ref|1030|B,R,,0.0,1030,fired_diameter_reading_2,18.48,mm,B,public-data/30157108/DTU Data - Brick Pellet Production.xlsx,High and Diameter,O33,measured
30157108,R|Ref|1030|B,R,,0.0,1030,fired_diameter_reading_3,18.47,mm,B,public-data/30157108/DTU Data - Brick Pellet Production.xlsx,High and Diameter,P33,measured
30157108,R|Ref|1030|B,R,,0.0,1030,fired_height_reading_1,6.51,mm,B,public-data/30157108/DTU Data - Brick Pellet Production.xlsx,High and Diameter,R33,measured
30157108,R|Ref|1030|B,R,,0.0,1030,fired_height_reading_2,6.48,mm,B,public-data/30157108/DTU Data - Brick Pellet Production.xlsx,High and Diameter,S33,measured
30157108,R|Ref|1030|B,R,,0.0,1030,fired_height_reading_3,6.46,mm,B,public-data/30157108/DTU Data - Brick Pellet Production.xlsx,High and Diameter,T33,measured
30157108,R|Ref|1030|B,R,,0.0,1030,dry_diameter_mean,18.543333333333333,mm,B,public-data/30157108/DTU Data - Brick Pellet Production.xlsx,High and Diameter,F33,source_derived
30157108,R|Ref|1030|B,R,,0.0,1030,dry_height_mean,6.346666666666667,mm,B,public-data/30157108/DTU Data - Brick Pellet Production.xlsx,High and Diameter,J33,source_derived
30157108,R|Ref|1030|B,R,,0.0,1030,fired_diameter_mean,18.49,mm,B,public-data/30157108/DTU Data - Brick Pellet Production.xlsx,High and Diameter,Q33,source_derived
30157108,R|Ref|1030|B,R,,0.0,1030,fired_height_mean,6.483333333333333,mm,B,public-data/30157108/DTU Data - Brick Pellet Production.xlsx,High and Diameter,U33,source_derived
30157108,R|Ref|1030|B,R,,0.0,1030,dry_geometric_volume,1714.0014347987046,mm3,B,public-data/30157108/DTU Data - Brick Pellet Production.xlsx,High and Diameter,K33,source_derived
30157108,R|Ref|1030|B,R,,0.0,1030,fired_geometric_volume,1740.852817129848,mm3,B,public-data/30157108/DTU Data - Brick Pellet Production.xlsx,High and Diameter,V33,source_derived
30157108,R|Ref|1030|B,R,,0.0,1030,diameter_shrinkage,0.287614596440776,%,B,public-data/30157108/DTU Data - Brick Pellet Production.xlsx,High and Diameter,W33,source_derived
30157108,R|Ref|1030|B,R,,0.0,1030,height_shrinkage,-2.153361344537816,%,B,public-data/30157108/DTU Data - Brick Pellet Production.xlsx,High and Diameter,X33,source_derived
30157108,R|Ref|1030|B,R,,0.0,1030,volume_shrinkage,-1.566590423204454,%,B,public-data/30157108/DTU Data - Brick Pellet Production.xlsx,High and Diameter,Y33,source_derived
30157108,R|Ref|1030|B,R,,0.0,1030,green_mass,4.015,g,B,public-data/30157108/DTU Data - Brick Pellet Production.xlsx,Water and Burning,C33,measured
30157108,R|Ref|1030|B,R,,0.0,1030,dried_mass_105C,3.2549,g,B,public-data/30157108/DTU Data - Brick Pellet Production.xlsx,Water and Burning,D33,measured
30157108,R|Ref|1030|B,R,,0.0,1030,fired_mass,3.132,g,B,public-data/30157108/DTU Data - Brick Pellet Production.xlsx,Water and Burning,F33,measured
30157108,R|Ref|1030|B,R,,0.0,1030,forming_water_content,18.931506849315056,%,B,public-data/30157108/DTU Data - Brick Pellet Production.xlsx,Water and Burning,E33,source_derived
30157108,R|Ref|1030|B,R,,0.0,1030,firing_mass_loss,3.7758456480997884,%,B,public-data/30157108/DTU Data - Brick Pellet Production.xlsx,Water and Burning,G33,source_derived
30157108,R|Ref|1030|B,R,,0.0,1030,saturated_mass,3.605,g,B,public-data/30157108/DTU Data - Brick Pellet Production.xlsx,Porosity and Density,F24,measured
30157108,R|Ref|1030|B,R,,0.0,1030,submerged_mass,1.946,g,B,public-data/30157108/DTU Data - Brick Pellet Production.xlsx,Porosity and Density,G24,measured
30157108,R|Ref|1030|B,R,,0.0,1030,water_displacement_volume,1.6619915848527349e-06,m3,B,public-data/30157108/DTU Data - Brick Pellet Production.xlsx,Porosity and Density,K24,source_derived
30157108,R|Ref|1030|B,R,,0.0,1030,open_pore_volume,4.738529352835102e-07,m3,B,public-data/30157108/DTU Data - Brick Pellet Production.xlsx,Porosity and Density,L24,source_derived
30157108,R|Ref|1030|B,R,,0.0,1030,open_porosity,0.2851115129596142,m3/m3,B,public-data/30157108/DTU Data - Brick Pellet Production.xlsx,Porosity and Density,M24,source_derived
30157108,R|Ref|1030|B,R,,0.0,1030,dry_density,1884.4860759493672,kg/m3,B,public-data/30157108/DTU Data - Brick Pellet Production.xlsx,Porosity and Density,N24,source_derived
30157108,R|Ref|1030|B,R,,0.0,1030,apparent_solid_density,2636.055986509275,kg/m3,B,public-data/30157108/DTU Data - Brick Pellet Production.xlsx,Porosity and Density,O24,source_derived
30157108,R|Ref|1030|B,R,,0.0,1030,saturated_density,2169.084388185654,kg/m3,B,public-data/30157108/DTU Data - Brick Pellet Production.xlsx,Porosity and Density,P24,source_derived
30157108,R|Ref|1030|B,R,,0.0,1030,water_absorption,0.1510217113665389,kg/kg,B,public-data/30157108/DTU Data - Brick Pellet Production.xlsx,Porosity and Density,Q24,source_derived
30157108,R|Ref|1030|C,R,,0.0,1030,dry_diameter_reading_1,18.47,mm,C,public-data/30157108/DTU Data - Brick Pellet Production.xlsx,High and Diameter,C34,measured
30157108,R|Ref|1030|C,R,,0.0,1030,dry_diameter_reading_2,18.48,mm,C,public-data/30157108/DTU Data - Brick Pellet Production.xlsx,High and Diameter,D34,measured
30157108,R|Ref|1030|C,R,,0.0,1030,dry_diameter_reading_3,18.49,mm,C,public-data/30157108/DTU Data - Brick Pellet Production.xlsx,High and Diameter,E34,measured
30157108,R|Ref|1030|C,R,,0.0,1030,dry_height_reading_1,6.31,mm,C,public-data/30157108/DTU Data - Brick Pellet Production.xlsx,High and Diameter,G34,measured
30157108,R|Ref|1030|C,R,,0.0,1030,dry_height_reading_2,6.17,mm,C,public-data/30157108/DTU Data - Brick Pellet Production.xlsx,High and Diameter,H34,measured
30157108,R|Ref|1030|C,R,,0.0,1030,dry_height_reading_3,6.2,mm,C,public-data/30157108/DTU Data - Brick Pellet Production.xlsx,High and Diameter,I34,measured
30157108,R|Ref|1030|C,R,,0.0,1030,fired_diameter_reading_1,18.74,mm,C,public-data/30157108/DTU Data - Brick Pellet Production.xlsx,High and Diameter,N34,measured
30157108,R|Ref|1030|C,R,,0.0,1030,fired_diameter_reading_2,18.34,mm,C,public-data/30157108/DTU Data - Brick Pellet Production.xlsx,High and Diameter,O34,measured
30157108,R|Ref|1030|C,R,,0.0,1030,fired_diameter_reading_3,18.48,mm,C,public-data/30157108/DTU Data - Brick Pellet Production.xlsx,High and Diameter,P34,measured
30157108,R|Ref|1030|C,R,,0.0,1030,fired_height_reading_1,6.18,mm,C,public-data/30157108/DTU Data - Brick Pellet Production.xlsx,High and Diameter,R34,measured
30157108,R|Ref|1030|C,R,,0.0,1030,fired_height_reading_2,6.35,mm,C,public-data/30157108/DTU Data - Brick Pellet Production.xlsx,High and Diameter,S34,measured
30157108,R|Ref|1030|C,R,,0.0,1030,fired_height_reading_3,6.3,mm,C,public-data/30157108/DTU Data - Brick Pellet Production.xlsx,High and Diameter,T34,measured
30157108,R|Ref|1030|C,R,,0.0,1030,dry_diameter_mean,18.48,mm,C,public-data/30157108/DTU Data - Brick Pellet Production.xlsx,High and Diameter,F34,source_derived
30157108,R|Ref|1030|C,R,,0.0,1030,dry_height_mean,6.226666666666667,mm,C,public-data/30157108/DTU Data - Brick Pellet Production.xlsx,High and Diameter,J34,source_derived
30157108,R|Ref|1030|C,R,,0.0,1030,fired_diameter_mean,18.52,mm,C,public-data/30157108/DTU Data - Brick Pellet Production.xlsx,High and Diameter,Q34,source_derived
30157108,R|Ref|1030|C,R,,0.0,1030,fired_height_mean,6.276666666666666,mm,C,public-data/30157108/DTU Data - Brick Pellet Production.xlsx,High and Diameter,U34,source_derived
30157108,R|Ref|1030|C,R,,0.0,1030,dry_geometric_volume,1670.1267509267566,mm3,C,public-data/30157108/DTU Data - Brick Pellet Production.xlsx,High and Diameter,K34,source_derived
30157108,R|Ref|1030|C,R,,0.0,1030,fired_geometric_volume,1690.8337630327546,mm3,C,public-data/30157108/DTU Data - Brick Pellet Production.xlsx,High and Diameter,V34,source_derived
30157108,R|Ref|1030|C,R,,0.0,1030,diameter_shrinkage,-0.2164502164502118,%,C,public-data/30157108/DTU Data - Brick Pellet Production.xlsx,High and Diameter,W34,source_derived
30157108,R|Ref|1030|C,R,,0.0,1030,height_shrinkage,-0.802997858672374,%,C,public-data/30157108/DTU Data - Brick Pellet Production.xlsx,High and Diameter,X34,source_derived
30157108,R|Ref|1030|C,R,,0.0,1030,volume_shrinkage,-1.2398467418420598,%,C,public-data/30157108/DTU Data - Brick Pellet Production.xlsx,High and Diameter,Y34,source_derived
30157108,R|Ref|1030|C,R,,0.0,1030,green_mass,3.9018,g,C,public-data/30157108/DTU Data - Brick Pellet Production.xlsx,Water and Burning,C34,measured
30157108,R|Ref|1030|C,R,,0.0,1030,dried_mass_105C,3.1642,g,C,public-data/30157108/DTU Data - Brick Pellet Production.xlsx,Water and Burning,D34,measured
30157108,R|Ref|1030|C,R,,0.0,1030,fired_mass,3.0439,g,C,public-data/30157108/DTU Data - Brick Pellet Production.xlsx,Water and Burning,F34,measured
30157108,R|Ref|1030|C,R,,0.0,1030,forming_water_content,18.9040955456456,%,C,public-data/30157108/DTU Data - Brick Pellet Production.xlsx,Water and Burning,E34,source_derived
30157108,R|Ref|1030|C,R,,0.0,1030,firing_mass_loss,3.801908855318889,%,C,public-data/30157108/DTU Data - Brick Pellet Production.xlsx,Water and Burning,G34,source_derived
30157108,R|Ref|1030|C,R,,0.0,1030,saturated_mass,3.49,g,C,public-data/30157108/DTU Data - Brick Pellet Production.xlsx,Porosity and Density,F25,measured
30157108,R|Ref|1030|C,R,,0.0,1030,submerged_mass,1.892,g,C,public-data/30157108/DTU Data - Brick Pellet Production.xlsx,Porosity and Density,G25,measured
30157108,R|Ref|1030|C,R,,0.0,1030,water_displacement_volume,1.6008815868563417e-06,m3,C,public-data/30157108/DTU Data - Brick Pellet Production.xlsx,Porosity and Density,K25,source_derived
30157108,R|Ref|1030|C,R,,0.0,1030,open_pore_volume,4.469044279703471e-07,m3,C,public-data/30157108/DTU Data - Brick Pellet Production.xlsx,Porosity and Density,L25,source_derived
30157108,R|Ref|1030|C,R,,0.0,1030,open_porosity,0.2791614518147687,m3/m3,C,public-data/30157108/DTU Data - Brick Pellet Production.xlsx,Porosity and Density,M25,source_derived
30157108,R|Ref|1030|C,R,,0.0,1030,dry_density,1901.3898498122649,kg/m3,C,public-data/30157108/DTU Data - Brick Pellet Production.xlsx,Porosity and Density,N25,source_derived
30157108,R|Ref|1030|C,R,,0.0,1030,apparent_solid_density,2637.747182915184,kg/m3,C,public-data/30157108/DTU Data - Brick Pellet Production.xlsx,Porosity and Density,O25,source_derived
30157108,R|Ref|1030|C,R,,0.0,1030,saturated_density,2180.048811013767,kg/m3,C,public-data/30157108/DTU Data - Brick Pellet Production.xlsx,Porosity and Density,P25,source_derived
30157108,R|Ref|1030|C,R,,0.0,1030,water_absorption,0.14655540589375488,kg/kg,C,public-data/30157108/DTU Data - Brick Pellet Production.xlsx,Porosity and Density,Q25,source_derived
30157108,R|Ref|1030|D,R,,0.0,1030,dry_diameter_reading_1,18.54,mm,D,public-data/30157108/DTU Data - Brick Pellet Production.xlsx,High and Diameter,C35,measured
30157108,R|Ref|1030|D,R,,0.0,1030,dry_diameter_reading_2,18.6,mm,D,public-data/30157108/DTU Data - Brick Pellet Production.xlsx,High and Diameter,D35,measured
30157108,R|Ref|1030|D,R,,0.0,1030,dry_diameter_reading_3,18.53,mm,D,public-data/30157108/DTU Data - Brick Pellet Production.xlsx,High and Diameter,E35,measured
30157108,R|Ref|1030|D,R,,0.0,1030,dry_height_reading_1,6.27,mm,D,public-data/30157108/DTU Data - Brick Pellet Production.xlsx,High and Diameter,G35,measured
30157108,R|Ref|1030|D,R,,0.0,1030,dry_height_reading_2,6.26,mm,D,public-data/30157108/DTU Data - Brick Pellet Production.xlsx,High and Diameter,H35,measured
30157108,R|Ref|1030|D,R,,0.0,1030,dry_height_reading_3,6.24,mm,D,public-data/30157108/DTU Data - Brick Pellet Production.xlsx,High and Diameter,I35,measured
30157108,R|Ref|1030|D,R,,0.0,1030,fired_diameter_reading_1,18.57,mm,D,public-data/30157108/DTU Data - Brick Pellet Production.xlsx,High and Diameter,N35,measured
30157108,R|Ref|1030|D,R,,0.0,1030,fired_diameter_reading_2,18.47,mm,D,public-data/30157108/DTU Data - Brick Pellet Production.xlsx,High and Diameter,O35,measured
30157108,R|Ref|1030|D,R,,0.0,1030,fired_diameter_reading_3,18.48,mm,D,public-data/30157108/DTU Data - Brick Pellet Production.xlsx,High and Diameter,P35,measured
30157108,R|Ref|1030|D,R,,0.0,1030,fired_height_reading_1,6.35,mm,D,public-data/30157108/DTU Data - Brick Pellet Production.xlsx,High and Diameter,R35,measured
30157108,R|Ref|1030|D,R,,0.0,1030,fired_height_reading_2,6.42,mm,D,public-data/30157108/DTU Data - Brick Pellet Production.xlsx,High and Diameter,S35,measured
30157108,R|Ref|1030|D,R,,0.0,1030,fired_height_reading_3,6.33,mm,D,public-data/30157108/DTU Data - Brick Pellet Production.xlsx,High and Diameter,T35,measured
30157108,R|Ref|1030|D,R,,0.0,1030,dry_diameter_mean,18.55666666666667,mm,D,public-data/30157108/DTU Data - Brick Pellet Production.xlsx,High and Diameter,F35,source_derived
30157108,R|Ref|1030|D,R,,0.0,1030,dry_height_mean,6.256666666666667,mm,D,public-data/30157108/DTU Data - Brick Pellet Production.xlsx,High and Diameter,J35,source_derived
30157108,R|Ref|1030|D,R,,0.0,1030,fired_diameter_mean,18.506666666666664,mm,D,public-data/30157108/DTU Data - Brick Pellet Production.xlsx,High and Diameter,Q35,source_derived
30157108,R|Ref|1030|D,R,,0.0,1030,fired_height_mean,6.366666666666667,mm,D,public-data/30157108/DTU Data - Brick Pellet Production.xlsx,High and Diameter,U35,source_derived
30157108,R|Ref|1030|D,R,,0.0,1030,dry_geometric_volume,1692.1265215738345,mm3,D,public-data/30157108/DTU Data - Brick Pellet Production.xlsx,High and Diameter,K35,source_derived
30157108,R|Ref|1030|D,R,,0.0,1030,fired_geometric_volume,1712.6096994793204,mm3,D,public-data/30157108/DTU Data - Brick Pellet Production.xlsx,High and Diameter,V35,source_derived
30157108,R|Ref|1030|D,R,,0.0,1030,diameter_shrinkage,0.26944494341658487,%,D,public-data/30157108/DTU Data - Brick Pellet Production.xlsx,High and Diameter,W35,source_derived
30157108,R|Ref|1030|D,R,,0.0,1030,height_shrinkage,-1.7581246670218482,%,D,public-data/30157108/DTU Data - Brick Pellet Production.xlsx,High and Diameter,X35,source_derived
30157108,R|Ref|1030|D,R,,0.0,1030,volume_shrinkage,-1.2104991940221286,%,D,public-data/30157108/DTU Data - Brick Pellet Production.xlsx,High and Diameter,Y35,source_derived
30157108,R|Ref|1030|D,R,,0.0,1030,green_mass,3.9395,g,D,public-data/30157108/DTU Data - Brick Pellet Production.xlsx,Water and Burning,C35,measured
30157108,R|Ref|1030|D,R,,0.0,1030,dried_mass_105C,3.1942,g,D,public-data/30157108/DTU Data - Brick Pellet Production.xlsx,Water and Burning,D35,measured
30157108,R|Ref|1030|D,R,,0.0,1030,fired_mass,3.0725,g,D,public-data/30157108/DTU Data - Brick Pellet Production.xlsx,Water and Burning,F35,measured
30157108,R|Ref|1030|D,R,,0.0,1030,forming_water_content,18.91864449803274,%,D,public-data/30157108/DTU Data - Brick Pellet Production.xlsx,Water and Burning,E35,source_derived
30157108,R|Ref|1030|D,R,,0.0,1030,firing_mass_loss,3.8100306806086075,%,D,public-data/30157108/DTU Data - Brick Pellet Production.xlsx,Water and Burning,G35,source_derived
30157108,R|Ref|1030|E,R,,0.0,1030,dry_diameter_reading_1,18.53,mm,E,public-data/30157108/DTU Data - Brick Pellet Production.xlsx,High and Diameter,C36,measured
30157108,R|Ref|1030|E,R,,0.0,1030,dry_diameter_reading_2,18.61,mm,E,public-data/30157108/DTU Data - Brick Pellet Production.xlsx,High and Diameter,D36,measured
30157108,R|Ref|1030|E,R,,0.0,1030,dry_diameter_reading_3,18.58,mm,E,public-data/30157108/DTU Data - Brick Pellet Production.xlsx,High and Diameter,E36,measured
30157108,R|Ref|1030|E,R,,0.0,1030,dry_height_reading_1,6.21,mm,E,public-data/30157108/DTU Data - Brick Pellet Production.xlsx,High and Diameter,G36,measured
30157108,R|Ref|1030|E,R,,0.0,1030,dry_height_reading_2,6.12,mm,E,public-data/30157108/DTU Data - Brick Pellet Production.xlsx,High and Diameter,H36,measured
30157108,R|Ref|1030|E,R,,0.0,1030,dry_height_reading_3,6.25,mm,E,public-data/30157108/DTU Data - Brick Pellet Production.xlsx,High and Diameter,I36,measured
30157108,R|Ref|1030|E,R,,0.0,1030,fired_diameter_reading_1,18.5,mm,E,public-data/30157108/DTU Data - Brick Pellet Production.xlsx,High and Diameter,N36,measured
30157108,R|Ref|1030|E,R,,0.0,1030,fired_diameter_reading_2,18.57,mm,E,public-data/30157108/DTU Data - Brick Pellet Production.xlsx,High and Diameter,O36,measured
30157108,R|Ref|1030|E,R,,0.0,1030,fired_diameter_reading_3,18.64,mm,E,public-data/30157108/DTU Data - Brick Pellet Production.xlsx,High and Diameter,P36,measured
30157108,R|Ref|1030|E,R,,0.0,1030,fired_height_reading_1,6.21,mm,E,public-data/30157108/DTU Data - Brick Pellet Production.xlsx,High and Diameter,R36,measured
30157108,R|Ref|1030|E,R,,0.0,1030,fired_height_reading_2,6.25,mm,E,public-data/30157108/DTU Data - Brick Pellet Production.xlsx,High and Diameter,S36,measured
30157108,R|Ref|1030|E,R,,0.0,1030,fired_height_reading_3,6.3,mm,E,public-data/30157108/DTU Data - Brick Pellet Production.xlsx,High and Diameter,T36,measured
30157108,R|Ref|1030|E,R,,0.0,1030,dry_diameter_mean,18.573333333333334,mm,E,public-data/30157108/DTU Data - Brick Pellet Production.xlsx,High and Diameter,F36,source_derived
30157108,R|Ref|1030|E,R,,0.0,1030,dry_height_mean,6.1933333333333325,mm,E,public-data/30157108/DTU Data - Brick Pellet Production.xlsx,High and Diameter,J36,source_derived
30157108,R|Ref|1030|E,R,,0.0,1030,fired_diameter_mean,18.57,mm,E,public-data/30157108/DTU Data - Brick Pellet Production.xlsx,High and Diameter,Q36,source_derived
30157108,R|Ref|1030|E,R,,0.0,1030,fired_height_mean,6.253333333333334,mm,E,public-data/30157108/DTU Data - Brick Pellet Production.xlsx,High and Diameter,U36,source_derived
30157108,R|Ref|1030|E,R,,0.0,1030,dry_geometric_volume,1678.0080592971844,mm3,E,public-data/30157108/DTU Data - Brick Pellet Production.xlsx,High and Diameter,K36,source_derived
30157108,R|Ref|1030|E,R,,0.0,1030,fired_geometric_volume,1693.6562463181613,mm3,E,public-data/30157108/DTU Data - Brick Pellet Production.xlsx,High and Diameter,V36,source_derived
30157108,R|Ref|1030|E,R,,0.0,1030,diameter_shrinkage,0.01794687724336246,%,E,public-data/30157108/DTU Data - Brick Pellet Production.xlsx,High and Diameter,W36,source_derived
30157108,R|Ref|1030|E,R,,0.0,1030,height_shrinkage,-0.9687836383207976,%,E,public-data/30157108/DTU Data - Brick Pellet Production.xlsx,High and Diameter,X36,source_derived
30157108,R|Ref|1030|E,R,,0.0,1030,volume_shrinkage,-0.9325454031210609,%,E,public-data/30157108/DTU Data - Brick Pellet Production.xlsx,High and Diameter,Y36,source_derived
30157108,R|Ref|1030|E,R,,0.0,1030,green_mass,3.8799,g,E,public-data/30157108/DTU Data - Brick Pellet Production.xlsx,Water and Burning,C36,measured
30157108,R|Ref|1030|E,R,,0.0,1030,dried_mass_105C,3.1495,g,E,public-data/30157108/DTU Data - Brick Pellet Production.xlsx,Water and Burning,D36,measured
30157108,R|Ref|1030|E,R,,0.0,1030,fired_mass,3.0296,g,E,public-data/30157108/DTU Data - Brick Pellet Production.xlsx,Water and Burning,F36,measured
30157108,R|Ref|1030|E,R,,0.0,1030,forming_water_content,18.82522745431583,%,E,public-data/30157108/DTU Data - Brick Pellet Production.xlsx,Water and Burning,E36,source_derived
30157108,R|Ref|1030|E,R,,0.0,1030,firing_mass_loss,3.8069534846801187,%,E,public-data/30157108/DTU Data - Brick Pellet Production.xlsx,Water and Burning,G36,source_derived
30157108,R|Ref|1030|F,R,,0.0,1030,dry_diameter_reading_1,18.62,mm,F,public-data/30157108/DTU Data - Brick Pellet Production.xlsx,High and Diameter,C37,measured
30157108,R|Ref|1030|F,R,,0.0,1030,dry_diameter_reading_2,18.59,mm,F,public-data/30157108/DTU Data - Brick Pellet Production.xlsx,High and Diameter,D37,measured
30157108,R|Ref|1030|F,R,,0.0,1030,dry_diameter_reading_3,18.55,mm,F,public-data/30157108/DTU Data - Brick Pellet Production.xlsx,High and Diameter,E37,measured
30157108,R|Ref|1030|F,R,,0.0,1030,dry_height_reading_1,6.23,mm,F,public-data/30157108/DTU Data - Brick Pellet Production.xlsx,High and Diameter,G37,measured
30157108,R|Ref|1030|F,R,,0.0,1030,dry_height_reading_2,6.21,mm,F,public-data/30157108/DTU Data - Brick Pellet Production.xlsx,High and Diameter,H37,measured
30157108,R|Ref|1030|F,R,,0.0,1030,dry_height_reading_3,6.29,mm,F,public-data/30157108/DTU Data - Brick Pellet Production.xlsx,High and Diameter,I37,measured
30157108,R|Ref|1030|F,R,,0.0,1030,fired_diameter_reading_1,18.45,mm,F,public-data/30157108/DTU Data - Brick Pellet Production.xlsx,High and Diameter,N37,measured
30157108,R|Ref|1030|F,R,,0.0,1030,fired_diameter_reading_2,18.67,mm,F,public-data/30157108/DTU Data - Brick Pellet Production.xlsx,High and Diameter,O37,measured
30157108,R|Ref|1030|F,R,,0.0,1030,fired_diameter_reading_3,18.67,mm,F,public-data/30157108/DTU Data - Brick Pellet Production.xlsx,High and Diameter,P37,measured
30157108,R|Ref|1030|F,R,,0.0,1030,fired_height_reading_1,6.28,mm,F,public-data/30157108/DTU Data - Brick Pellet Production.xlsx,High and Diameter,R37,measured
30157108,R|Ref|1030|F,R,,0.0,1030,fired_height_reading_2,6.38,mm,F,public-data/30157108/DTU Data - Brick Pellet Production.xlsx,High and Diameter,S37,measured
30157108,R|Ref|1030|F,R,,0.0,1030,fired_height_reading_3,6.35,mm,F,public-data/30157108/DTU Data - Brick Pellet Production.xlsx,High and Diameter,T37,measured
30157108,R|Ref|1030|F,R,,0.0,1030,dry_diameter_mean,18.58666666666667,mm,F,public-data/30157108/DTU Data - Brick Pellet Production.xlsx,High and Diameter,F37,source_derived
30157108,R|Ref|1030|F,R,,0.0,1030,dry_height_mean,6.243333333333333,mm,F,public-data/30157108/DTU Data - Brick Pellet Production.xlsx,High and Diameter,J37,source_derived
30157108,R|Ref|1030|F,R,,0.0,1030,fired_diameter_mean,18.596666666666668,mm,F,public-data/30157108/DTU Data - Brick Pellet Production.xlsx,High and Diameter,Q37,source_derived
30157108,R|Ref|1030|F,R,,0.0,1030,fired_height_mean,6.336666666666666,mm,F,public-data/30157108/DTU Data - Brick Pellet Production.xlsx,High and Diameter,U37,source_derived
30157108,R|Ref|1030|F,R,,0.0,1030,dry_geometric_volume,1693.984470959252,mm3,F,public-data/30157108/DTU Data - Brick Pellet Production.xlsx,High and Diameter,K37,source_derived
30157108,R|Ref|1030|F,R,,0.0,1030,fired_geometric_volume,1721.1588603278635,mm3,F,public-data/30157108/DTU Data - Brick Pellet Production.xlsx,High and Diameter,V37,source_derived
30157108,R|Ref|1030|F,R,,0.0,1030,diameter_shrinkage,-0.053802008608310664,%,F,public-data/30157108/DTU Data - Brick Pellet Production.xlsx,High and Diameter,W37,source_derived
30157108,R|Ref|1030|F,R,,0.0,1030,height_shrinkage,-1.4949279231179844,%,F,public-data/30157108/DTU Data - Brick Pellet Production.xlsx,High and Diameter,X37,source_derived
30157108,R|Ref|1030|F,R,,0.0,1030,volume_shrinkage,-1.6041699221258858,%,F,public-data/30157108/DTU Data - Brick Pellet Production.xlsx,High and Diameter,Y37,source_derived
30157108,R|Ref|1030|F,R,,0.0,1030,green_mass,3.9103,g,F,public-data/30157108/DTU Data - Brick Pellet Production.xlsx,Water and Burning,C37,measured
30157108,R|Ref|1030|F,R,,0.0,1030,dried_mass_105C,3.162,g,F,public-data/30157108/DTU Data - Brick Pellet Production.xlsx,Water and Burning,D37,measured
30157108,R|Ref|1030|F,R,,0.0,1030,fired_mass,3.0404,g,F,public-data/30157108/DTU Data - Brick Pellet Production.xlsx,Water and Burning,F37,measured
30157108,R|Ref|1030|F,R,,0.0,1030,forming_water_content,19.136639132547376,%,F,public-data/30157108/DTU Data - Brick Pellet Production.xlsx,Water and Burning,E37,source_derived
30157108,R|Ref|1030|F,R,,0.0,1030,firing_mass_loss,3.845667299177734,%,F,public-data/30157108/DTU Data - Brick Pellet Production.xlsx,Water and Burning,G37,source_derived
30157108,R|Ref|1030|G,R,,0.0,1030,dry_diameter_reading_1,18.75,mm,G,public-data/30157108/DTU Data - Brick Pellet Production.xlsx,High and Diameter,C38,measured
30157108,R|Ref|1030|G,R,,0.0,1030,dry_diameter_reading_2,18.61,mm,G,public-data/30157108/DTU Data - Brick Pellet Production.xlsx,High and Diameter,D38,measured
30157108,R|Ref|1030|G,R,,0.0,1030,dry_diameter_reading_3,18.82,mm,G,public-data/30157108/DTU Data - Brick Pellet Production.xlsx,High and Diameter,E38,measured
30157108,R|Ref|1030|G,R,,0.0,1030,dry_height_reading_1,6.16,mm,G,public-data/30157108/DTU Data - Brick Pellet Production.xlsx,High and Diameter,G38,measured
30157108,R|Ref|1030|G,R,,0.0,1030,dry_height_reading_2,6.17,mm,G,public-data/30157108/DTU Data - Brick Pellet Production.xlsx,High and Diameter,H38,measured
30157108,R|Ref|1030|G,R,,0.0,1030,dry_height_reading_3,6.12,mm,G,public-data/30157108/DTU Data - Brick Pellet Production.xlsx,High and Diameter,I38,measured
30157108,R|Ref|1030|G,R,,0.0,1030,fired_diameter_reading_1,18.62,mm,G,public-data/30157108/DTU Data - Brick Pellet Production.xlsx,High and Diameter,N38,measured
30157108,R|Ref|1030|G,R,,0.0,1030,fired_diameter_reading_2,18.53,mm,G,public-data/30157108/DTU Data - Brick Pellet Production.xlsx,High and Diameter,O38,measured
30157108,R|Ref|1030|G,R,,0.0,1030,fired_diameter_reading_3,18.74,mm,G,public-data/30157108/DTU Data - Brick Pellet Production.xlsx,High and Diameter,P38,measured
30157108,R|Ref|1030|G,R,,0.0,1030,fired_height_reading_1,6.28,mm,G,public-data/30157108/DTU Data - Brick Pellet Production.xlsx,High and Diameter,R38,measured
30157108,R|Ref|1030|G,R,,0.0,1030,fired_height_reading_2,6.25,mm,G,public-data/30157108/DTU Data - Brick Pellet Production.xlsx,High and Diameter,S38,measured
30157108,R|Ref|1030|G,R,,0.0,1030,fired_height_reading_3,6.26,mm,G,public-data/30157108/DTU Data - Brick Pellet Production.xlsx,High and Diameter,T38,measured
30157108,R|Ref|1030|G,R,,0.0,1030,dry_diameter_mean,18.726666666666667,mm,G,public-data/30157108/DTU Data - Brick Pellet Production.xlsx,High and Diameter,F38,source_derived
30157108,R|Ref|1030|G,R,,0.0,1030,dry_height_mean,6.1499999999999995,mm,G,public-data/30157108/DTU Data - Brick Pellet Production.xlsx,High and Diameter,J38,source_derived
30157108,R|Ref|1030|G,R,,0.0,1030,fired_diameter_mean,18.63,mm,G,public-data/30157108/DTU Data - Brick Pellet Production.xlsx,High and Diameter,Q38,source_derived
30157108,R|Ref|1030|G,R,,0.0,1030,fired_height_mean,6.263333333333333,mm,G,public-data/30157108/DTU Data - Brick Pellet Production.xlsx,High and Diameter,U38,source_derived
30157108,R|Ref|1030|G,R,,0.0,1030,dry_geometric_volume,1693.8929380974723,mm3,G,public-data/30157108/DTU Data - Brick Pellet Production.xlsx,High and Diameter,K38,source_derived
30157108,R|Ref|1030|G,R,,0.0,1030,fired_geometric_volume,1707.3443296580679,mm3,G,public-data/30157108/DTU Data - Brick Pellet Production.xlsx,High and Diameter,V38,source_derived
30157108,R|Ref|1030|G,R,,0.0,1030,diameter_shrinkage,0.516197935208264,%,G,public-data/30157108/DTU Data - Brick Pellet Production.xlsx,High and Diameter,W38,source_derived
30157108,R|Ref|1030|G,R,,0.0,1030,height_shrinkage,-1.8428184281842812,%,G,public-data/30157108/DTU Data - Brick Pellet Production.xlsx,High and Diameter,X38,source_derived
30157108,R|Ref|1030|G,R,,0.0,1030,volume_shrinkage,-0.7941110832957201,%,G,public-data/30157108/DTU Data - Brick Pellet Production.xlsx,High and Diameter,Y38,source_derived
30157108,R|Ref|1030|G,R,,0.0,1030,green_mass,3.8557,g,G,public-data/30157108/DTU Data - Brick Pellet Production.xlsx,Water and Burning,C38,measured
30157108,R|Ref|1030|G,R,,0.0,1030,dried_mass_105C,3.137,g,G,public-data/30157108/DTU Data - Brick Pellet Production.xlsx,Water and Burning,D38,measured
30157108,R|Ref|1030|G,R,,0.0,1030,fired_mass,3.0166,g,G,public-data/30157108/DTU Data - Brick Pellet Production.xlsx,Water and Burning,F38,measured
30157108,R|Ref|1030|G,R,,0.0,1030,forming_water_content,18.639935679643127,%,G,public-data/30157108/DTU Data - Brick Pellet Production.xlsx,Water and Burning,E38,source_derived
30157108,R|Ref|1030|G,R,,0.0,1030,firing_mass_loss,3.838061842524707,%,G,public-data/30157108/DTU Data - Brick Pellet Production.xlsx,Water and Burning,G38,source_derived
30157108,R|Ref|1050|A,R,,0.0,1050,dry_diameter_reading_1,18.49,mm,A,public-data/30157108/DTU Data - Brick Pellet Production.xlsx,High and Diameter,C48,measured
30157108,R|Ref|1050|A,R,,0.0,1050,dry_diameter_reading_2,18.51,mm,A,public-data/30157108/DTU Data - Brick Pellet Production.xlsx,High and Diameter,D48,measured
30157108,R|Ref|1050|A,R,,0.0,1050,dry_diameter_reading_3,18.5,mm,A,public-data/30157108/DTU Data - Brick Pellet Production.xlsx,High and Diameter,E48,measured
30157108,R|Ref|1050|A,R,,0.0,1050,dry_height_reading_1,6.11,mm,A,public-data/30157108/DTU Data - Brick Pellet Production.xlsx,High and Diameter,G48,measured
30157108,R|Ref|1050|A,R,,0.0,1050,dry_height_reading_2,6.21,mm,A,public-data/30157108/DTU Data - Brick Pellet Production.xlsx,High and Diameter,H48,measured
30157108,R|Ref|1050|A,R,,0.0,1050,dry_height_reading_3,6.16,mm,A,public-data/30157108/DTU Data - Brick Pellet Production.xlsx,High and Diameter,I48,measured
30157108,R|Ref|1050|A,R,,0.0,1050,fired_diameter_reading_1,18.29,mm,A,public-data/30157108/DTU Data - Brick Pellet Production.xlsx,High and Diameter,N48,measured
30157108,R|Ref|1050|A,R,,0.0,1050,fired_diameter_reading_2,18.38,mm,A,public-data/30157108/DTU Data - Brick Pellet Production.xlsx,High and Diameter,O48,measured
30157108,R|Ref|1050|A,R,,0.0,1050,fired_diameter_reading_3,18.39,mm,A,public-data/30157108/DTU Data - Brick Pellet Production.xlsx,High and Diameter,P48,measured
30157108,R|Ref|1050|A,R,,0.0,1050,fired_height_reading_1,6.25,mm,A,public-data/30157108/DTU Data - Brick Pellet Production.xlsx,High and Diameter,R48,measured
30157108,R|Ref|1050|A,R,,0.0,1050,fired_height_reading_2,6.37,mm,A,public-data/30157108/DTU Data - Brick Pellet Production.xlsx,High and Diameter,S48,measured
30157108,R|Ref|1050|A,R,,0.0,1050,fired_height_reading_3,6.24,mm,A,public-data/30157108/DTU Data - Brick Pellet Production.xlsx,High and Diameter,T48,measured
30157108,R|Ref|1050|A,R,,0.0,1050,dry_diameter_mean,18.5,mm,A,public-data/30157108/DTU Data - Brick Pellet Production.xlsx,High and Diameter,F48,source_derived
30157108,R|Ref|1050|A,R,,0.0,1050,dry_height_mean,6.16,mm,A,public-data/30157108/DTU Data - Brick Pellet Production.xlsx,High and Diameter,J48,source_derived
30157108,R|Ref|1050|A,R,,0.0,1050,fired_diameter_mean,18.353333333333335,mm,A,public-data/30157108/DTU Data - Brick Pellet Production.xlsx,High and Diameter,Q48,source_derived
30157108,R|Ref|1050|A,R,,0.0,1050,fired_height_mean,6.286666666666666,mm,A,public-data/30157108/DTU Data - Brick Pellet Production.xlsx,High and Diameter,U48,source_derived
30157108,R|Ref|1050|A,R,,0.0,1050,dry_geometric_volume,1655.8235319643045,mm3,A,public-data/30157108/DTU Data - Brick Pellet Production.xlsx,High and Diameter,K48,source_derived
30157108,R|Ref|1050|A,R,,0.0,1050,fired_geometric_volume,1663.1836987500108,mm3,A,public-data/30157108/DTU Data - Brick Pellet Production.xlsx,High and Diameter,V48,source_derived
30157108,R|Ref|1050|A,R,,0.0,1050,diameter_shrinkage,0.7927927927927823,%,A,public-data/30157108/DTU Data - Brick Pellet Production.xlsx,High and Diameter,W48,source_derived
30157108,R|Ref|1050|A,R,,0.0,1050,height_shrinkage,-2.056277056277046,%,A,public-data/30157108/DTU Data - Brick Pellet Production.xlsx,High and Diameter,X48,source_derived
30157108,R|Ref|1050|A,R,,0.0,1050,volume_shrinkage,-0.44450188342080743,%,A,public-data/30157108/DTU Data - Brick Pellet Production.xlsx,High and Diameter,Y48,source_derived
30157108,R|Ref|1050|A,R,,0.0,1050,green_mass,3.9296,g,A,public-data/30157108/DTU Data - Brick Pellet Production.xlsx,Water and Burning,C48,measured
30157108,R|Ref|1050|A,R,,0.0,1050,dried_mass_105C,3.1545,g,A,public-data/30157108/DTU Data - Brick Pellet Production.xlsx,Water and Burning,D48,measured
30157108,R|Ref|1050|A,R,,0.0,1050,fired_mass,3.0356,g,A,public-data/30157108/DTU Data - Brick Pellet Production.xlsx,Water and Burning,F48,measured
30157108,R|Ref|1050|A,R,,0.0,1050,forming_water_content,19.72465390879479,%,A,public-data/30157108/DTU Data - Brick Pellet Production.xlsx,Water and Burning,E48,source_derived
30157108,R|Ref|1050|A,R,,0.0,1050,firing_mass_loss,3.769218576636551,%,A,public-data/30157108/DTU Data - Brick Pellet Production.xlsx,Water and Burning,G48,source_derived
30157108,R|Ref|1050|A,R,,0.0,1050,saturated_mass,3.457,g,A,public-data/30157108/DTU Data - Brick Pellet Production.xlsx,Porosity and Density,F29,measured
30157108,R|Ref|1050|A,R,,0.0,1050,submerged_mass,1.884,g,A,public-data/30157108/DTU Data - Brick Pellet Production.xlsx,Porosity and Density,G29,measured
30157108,R|Ref|1050|A,R,,0.0,1050,water_displacement_volume,1.5758365057102784e-06,m3,A,public-data/30157108/DTU Data - Brick Pellet Production.xlsx,Porosity and Density,K29,source_derived
30157108,R|Ref|1050|A,R,,0.0,1050,open_pore_volume,4.221598877980362e-07,m3,A,public-data/30157108/DTU Data - Brick Pellet Production.xlsx,Porosity and Density,L29,source_derived
30157108,R|Ref|1050|A,R,,0.0,1050,open_porosity,0.2678957406230132,m3/m3,A,public-data/30157108/DTU Data - Brick Pellet Production.xlsx,Porosity and Density,M29,source_derived
30157108,R|Ref|1050|A,R,,0.0,1050,dry_density,1926.3419707565165,kg/m3,A,public-data/30157108/DTU Data - Brick Pellet Production.xlsx,Porosity and Density,N29,source_derived
30157108,R|Ref|1050|A,R,,0.0,1050,apparent_solid_density,2631.2399444251473,kg/m3,A,public-data/30157108/DTU Data - Brick Pellet Production.xlsx,Porosity and Density,O29,source_derived
30157108,R|Ref|1050|A,R,,0.0,1050,saturated_density,2193.755499046408,kg/m3,A,public-data/30157108/DTU Data - Brick Pellet Production.xlsx,Porosity and Density,P29,source_derived
30157108,R|Ref|1050|A,R,,0.0,1050,water_absorption,0.13881934378706012,kg/kg,A,public-data/30157108/DTU Data - Brick Pellet Production.xlsx,Porosity and Density,Q29,source_derived
30157108,R|Ref|1050|B,R,,0.0,1050,dry_diameter_reading_1,18.41,mm,B,public-data/30157108/DTU Data - Brick Pellet Production.xlsx,High and Diameter,C49,measured
30157108,R|Ref|1050|B,R,,0.0,1050,dry_diameter_reading_2,18.38,mm,B,public-data/30157108/DTU Data - Brick Pellet Production.xlsx,High and Diameter,D49,measured
30157108,R|Ref|1050|B,R,,0.0,1050,dry_diameter_reading_3,18.23,mm,B,public-data/30157108/DTU Data - Brick Pellet Production.xlsx,High and Diameter,E49,measured
30157108,R|Ref|1050|B,R,,0.0,1050,dry_height_reading_1,6.1,mm,B,public-data/30157108/DTU Data - Brick Pellet Production.xlsx,High and Diameter,G49,measured
30157108,R|Ref|1050|B,R,,0.0,1050,dry_height_reading_2,6.27,mm,B,public-data/30157108/DTU Data - Brick Pellet Production.xlsx,High and Diameter,H49,measured
30157108,R|Ref|1050|B,R,,0.0,1050,dry_height_reading_3,6.26,mm,B,public-data/30157108/DTU Data - Brick Pellet Production.xlsx,High and Diameter,I49,measured
30157108,R|Ref|1050|B,R,,0.0,1050,fired_diameter_reading_1,18.26,mm,B,public-data/30157108/DTU Data - Brick Pellet Production.xlsx,High and Diameter,N49,measured
30157108,R|Ref|1050|B,R,,0.0,1050,fired_diameter_reading_2,18.34,mm,B,public-data/30157108/DTU Data - Brick Pellet Production.xlsx,High and Diameter,O49,measured
30157108,R|Ref|1050|B,R,,0.0,1050,fired_diameter_reading_3,18.16,mm,B,public-data/30157108/DTU Data - Brick Pellet Production.xlsx,High and Diameter,P49,measured
30157108,R|Ref|1050|B,R,,0.0,1050,fired_height_reading_1,6.27,mm,B,public-data/30157108/DTU Data - Brick Pellet Production.xlsx,High and Diameter,R49,measured
30157108,R|Ref|1050|B,R,,0.0,1050,fired_height_reading_2,6.23,mm,B,public-data/30157108/DTU Data - Brick Pellet Production.xlsx,High and Diameter,S49,measured
30157108,R|Ref|1050|B,R,,0.0,1050,fired_height_reading_3,6.28,mm,B,public-data/30157108/DTU Data - Brick Pellet Production.xlsx,High and Diameter,T49,measured
30157108,R|Ref|1050|B,R,,0.0,1050,dry_diameter_mean,18.34,mm,B,public-data/30157108/DTU Data - Brick Pellet Production.xlsx,High and Diameter,F49,source_derived
30157108,R|Ref|1050|B,R,,0.0,1050,dry_height_mean,6.21,mm,B,public-data/30157108/DTU Data - Brick Pellet Production.xlsx,High and Diameter,J49,source_derived
30157108,R|Ref|1050|B,R,,0.0,1050,fired_diameter_mean,18.253333333333334,mm,B,public-data/30157108/DTU Data - Brick Pellet Production.xlsx,High and Diameter,Q49,source_derived
30157108,R|Ref|1050|B,R,,0.0,1050,fired_height_mean,6.260000000000001,mm,B,public-data/30157108/DTU Data - Brick Pellet Production.xlsx,High and Diameter,U49,source_derived
30157108,R|Ref|1050|B,R,,0.0,1050,dry_geometric_volume,1640.5147677332543,mm3,B,public-data/30157108/DTU Data - Brick Pellet Production.xlsx,High and Diameter,K49,source_derived
