Repository: gaw008/brickmodel

# 材料设计 v2 首阶段（研究用途，待独立审核）

直接结果见 artifacts/DIRECTION_REPORT.md；数据问题见 artifacts/DATA_AUDIT.md；后续模块优先级见 artifacts/MODEL_GAP_PRIORITY.md。

本目录独立于既有 solver/verifier。仅用 Python 3.12 标准库解析公开 OOXML、CSV、JSON 和生成浅色中文 SVG；不执行 Excel 公式/宏/外部链接，不联网运行，不安装包。原始DTU输入仍留在授权只读目录，没有复制/改写工作簿。

## 复跑

从 /home/ubuntu/sludge-brick-design-v2 运行：

    python3 experiments/material_design_v2/verify.py

该命令实际串行执行完整pipeline、focused unittest、compileall、git diff --check；若本机存在已安装的grounded-citations工具，也执行三个报告的证据引用检查。命令、原始退出码/输出、耗时、输入hash、计数、峰值RSS和边界写入 artifacts/verification.json。测试不是旧项目full suite。

仅重新生成数据/图/报告：

    python3 experiments/material_design_v2/pipeline.py

更换输入根或保留另一次输出（输出必须是本目录的子目录）：

File: experiments/material_design_v2/artifacts/observations.csv (part 6 of 35)
source_id,specimen_id,matrix_id,additive_id,additive_fraction_dry,firing_temperature_C,property,value,unit,replicate_id,file,sheet,cell,evidence_status
30157108,R|Ref|1050|B,R,,0.0,1050,fired_geometric_volume,1638.13083053647,mm3,B,public-data/30157108/DTU Data - Brick Pellet Production.xlsx,High and Diameter,V49,source_derived
30157108,R|Ref|1050|B,R,,0.0,1050,diameter_shrinkage,0.47255543438749187,%,B,public-data/30157108/DTU Data - Brick Pellet Production.xlsx,High and Diameter,W49,source_derived
30157108,R|Ref|1050|B,R,,0.0,1050,height_shrinkage,-0.8051529790660339,%,B,public-data/30157108/DTU Data - Brick Pellet Production.xlsx,High and Diameter,X49,source_derived
30157108,R|Ref|1050|B,R,,0.0,1050,volume_shrinkage,0.14531641187712066,%,B,public-data/30157108/DTU Data - Brick Pellet Production.xlsx,High and Diameter,Y49,source_derived
30157108,R|Ref|1050|B,R,,0.0,1050,green_mass,3.92,g,B,public-data/30157108/DTU Data - Brick Pellet Production.xlsx,Water and Burning,C49,measured
30157108,R|Ref|1050|B,R,,0.0,1050,dried_mass_105C,3.1294,g,B,public-data/30157108/DTU Data - Brick Pellet Production.xlsx,Water and Burning,D49,measured
30157108,R|Ref|1050|B,R,,0.0,1050,fired_mass,3.0116,g,B,public-data/30157108/DTU Data - Brick Pellet Production.xlsx,Water and Burning,F49,measured
30157108,R|Ref|1050|B,R,,0.0,1050,forming_water_content,20.168367346938776,%,B,public-data/30157108/DTU Data - Brick Pellet Production.xlsx,Water and Burning,E49,source_derived
30157108,R|Ref|1050|B,R,,0.0,1050,firing_mass_loss,3.764299865788966,%,B,public-data/30157108/DTU Data - Brick Pellet Production.xlsx,Water and Burning,G49,source_derived
30157108,R|Ref|1050|B,R,,0.0,1050,saturated_mass,3.424,g,B,public-data/30157108/DTU Data - Brick Pellet Production.xlsx,Porosity and Density,F30,measured
30157108,R|Ref|1050|B,R,,0.0,1050,submerged_mass,1.867,g,B,public-data/30157108/DTU Data - Brick Pellet Production.xlsx,Porosity and Density,G30,measured
30157108,R|Ref|1050|B,R,,0.0,1050,water_displacement_volume,1.5598076537767982e-06,m3,B,public-data/30157108/DTU Data - Brick Pellet Production.xlsx,Porosity and Density,K30,source_derived
30157108,R|Ref|1050|B,R,,0.0,1050,open_pore_volume,4.1314365858545365e-07,m3,B,public-data/30157108/DTU Data - Brick Pellet Production.xlsx,Porosity and Density,L30,source_derived
30157108,R|Ref|1050|B,R,,0.0,1050,open_porosity,0.26486833654463704,m3/m3,B,public-data/30157108/DTU Data - Brick Pellet Production.xlsx,Porosity and Density,M30,source_derived
30157108,R|Ref|1050|B,R,,0.0,1050,dry_density,1930.7508798972383,kg/m3,B,public-data/30157108/DTU Data - Brick Pellet Production.xlsx,Porosity and Density,N30,source_derived
30157108,R|Ref|1050|B,R,,0.0,1050,apparent_solid_density,2626.401467761663,kg/m3,B,public-data/30157108/DTU Data - Brick Pellet Production.xlsx,Porosity and Density,O30,source_derived
30157108,R|Ref|1050|B,R,,0.0,1050,saturated_density,2195.142453436095,kg/m3,B,public-data/30157108/DTU Data - Brick Pellet Production.xlsx,Porosity and Density,P30,source_derived
30157108,R|Ref|1050|B,R,,0.0,1050,water_absorption,0.13693717625182622,kg/kg,B,public-data/30157108/DTU Data - Brick Pellet Production.xlsx,Porosity and Density,Q30,source_derived
30157108,R|Ref|1050|C,R,,0.0,1050,dry_diameter_reading_1,18.4,mm,C,public-data/30157108/DTU Data - Brick Pellet Production.xlsx,High and Diameter,C50,measured
30157108,R|Ref|1050|C,R,,0.0,1050,dry_diameter_reading_2,18.55,mm,C,public-data/30157108/DTU Data - Brick Pellet Production.xlsx,High and Diameter,D50,measured
30157108,R|Ref|1050|C,R,,0.0,1050,dry_diameter_reading_3,18.36,mm,C,public-data/30157108/DTU Data - Brick Pellet Production.xlsx,High and Diameter,E50,measured
30157108,R|Ref|1050|C,R,,0.0,1050,dry_height_reading_1,6.25,mm,C,public-data/30157108/DTU Data - Brick Pellet Production.xlsx,High and Diameter,G50,measured
30157108,R|Ref|1050|C,R,,0.0,1050,dry_height_reading_2,6.28,mm,C,public-data/30157108/DTU Data - Brick Pellet Production.xlsx,High and Diameter,H50,measured
30157108,R|Ref|1050|C,R,,0.0,1050,dry_height_reading_3,6.23,mm,C,public-data/30157108/DTU Data - Brick Pellet Production.xlsx,High and Diameter,I50,measured
30157108,R|Ref|1050|C,R,,0.0,1050,fired_diameter_reading_1,18.38,mm,C,public-data/30157108/DTU Data - Brick Pellet Production.xlsx,High and Diameter,N50,measured
30157108,R|Ref|1050|C,R,,0.0,1050,fired_diameter_reading_2,18.18,mm,C,public-data/30157108/DTU Data - Brick Pellet Production.xlsx,High and Diameter,O50,measured
30157108,R|Ref|1050|C,R,,0.0,1050,fired_diameter_reading_3,18.4,mm,C,public-data/30157108/DTU Data - Brick Pellet Production.xlsx,High and Diameter,P50,measured
30157108,R|Ref|1050|C,R,,0.0,1050,fired_height_reading_1,6.35,mm,C,public-data/30157108/DTU Data - Brick Pellet Production.xlsx,High and Diameter,R50,measured
30157108,R|Ref|1050|C,R,,0.0,1050,fired_height_reading_2,6.42,mm,C,public-data/30157108/DTU Data - Brick Pellet Production.xlsx,High and Diameter,S50,measured
30157108,R|Ref|1050|C,R,,0.0,1050,fired_height_reading_3,6.39,mm,C,public-data/30157108/DTU Data - Brick Pellet Production.xlsx,High and Diameter,T50,measured
30157108,R|Ref|1050|C,R,,0.0,1050,dry_diameter_mean,18.436666666666667,mm,C,public-data/30157108/DTU Data - Brick Pellet Production.xlsx,High and Diameter,F50,source_derived
30157108,R|Ref|1050|C,R,,0.0,1050,dry_height_mean,6.253333333333334,mm,C,public-data/30157108/DTU Data - Brick Pellet Production.xlsx,High and Diameter,J50,source_derived
30157108,R|Ref|1050|C,R,,0.0,1050,fired_diameter_mean,18.32,mm,C,public-data/30157108/DTU Data - Brick Pellet Production.xlsx,High and Diameter,Q50,source_derived
30157108,R|Ref|1050|C,R,,0.0,1050,fired_height_mean,6.386666666666667,mm,C,public-data/30157108/DTU Data - Brick Pellet Production.xlsx,High and Diameter,U50,source_derived
30157108,R|Ref|1050|C,R,,0.0,1050,dry_geometric_volume,1669.4225218600395,mm3,C,public-data/30157108/DTU Data - Brick Pellet Production.xlsx,High and Diameter,K50,source_derived
30157108,R|Ref|1050|C,R,,0.0,1050,fired_geometric_volume,1683.5075563982127,mm3,C,public-data/30157108/DTU Data - Brick Pellet Production.xlsx,High and Diameter,V50,source_derived
30157108,R|Ref|1050|C,R,,0.0,1050,diameter_shrinkage,0.6327969625745822,%,C,public-data/30157108/DTU Data - Brick Pellet Production.xlsx,High and Diameter,W50,source_derived
30157108,R|Ref|1050|C,R,,0.0,1050,height_shrinkage,-2.1321961620469008,%,C,public-data/30157108/DTU Data - Brick Pellet Production.xlsx,High and Diameter,X50,source_derived
30157108,R|Ref|1050|C,R,,0.0,1050,volume_shrinkage,-0.843706991713513,%,C,public-data/30157108/DTU Data - Brick Pellet Production.xlsx,High and Diameter,Y50,source_derived
30157108,R|Ref|1050|C,R,,0.0,1050,green_mass,3.9842,g,C,public-data/30157108/DTU Data - Brick Pellet Production.xlsx,Water and Burning,C50,measured
30157108,R|Ref|1050|C,R,,0.0,1050,dried_mass_105C,3.1856,g,C,public-data/30157108/DTU Data - Brick Pellet Production.xlsx,Water and Burning,D50,measured
30157108,R|Ref|1050|C,R,,0.0,1050,fired_mass,3.0651,g,C,public-data/30157108/DTU Data - Brick Pellet Production.xlsx,Water and Burning,F50,measured
30157108,R|Ref|1050|C,R,,0.0,1050,forming_water_content,20.044174489232468,%,C,public-data/30157108/DTU Data - Brick Pellet Production.xlsx,Water and Burning,E50,source_derived
30157108,R|Ref|1050|C,R,,0.0,1050,firing_mass_loss,3.7826469110999446,%,C,public-data/30157108/DTU Data - Brick Pellet Production.xlsx,Water and Burning,G50,source_derived
30157108,R|Ref|1050|C,R,,0.0,1050,saturated_mass,3.486,g,C,public-data/30157108/DTU Data - Brick Pellet Production.xlsx,Porosity and Density,F31,measured
30157108,R|Ref|1050|C,R,,0.0,1050,submerged_mass,1.901,g,C,public-data/30157108/DTU Data - Brick Pellet Production.xlsx,Porosity and Density,G31,measured
30157108,R|Ref|1050|C,R,,0.0,1050,water_displacement_volume,1.5878581446603889e-06,m3,C,public-data/30157108/DTU Data - Brick Pellet Production.xlsx,Porosity and Density,K31,source_derived
30157108,R|Ref|1050|C,R,,0.0,1050,open_pore_volume,4.216589861751153e-07,m3,C,public-data/30157108/DTU Data - Brick Pellet Production.xlsx,Porosity and Density,L31,source_derived
30157108,R|Ref|1050|C,R,,0.0,1050,open_porosity,0.26555205047318614,m3/m3,C,public-data/30157108/DTU Data - Brick Pellet Production.xlsx,Porosity and Density,M31,source_derived
30157108,R|Ref|1050|C,R,,0.0,1050,dry_density,1930.3361640378548,kg/m3,C,public-data/30157108/DTU Data - Brick Pellet Production.xlsx,Porosity and Density,N31,source_derived
30157108,R|Ref|1050|C,R,,0.0,1050,apparent_solid_density,2628.2817799158147,kg/m3,C,public-data/30157108/DTU Data - Brick Pellet Production.xlsx,Porosity and Density,O31,source_derived
30157108,R|Ref|1050|C,R,,0.0,1050,saturated_density,2195.4102208201894,kg/m3,C,public-data/30157108/DTU Data - Brick Pellet Production.xlsx,Porosity and Density,P31,source_derived
30157108,R|Ref|1050|C,R,,0.0,1050,water_absorption,0.13732015268669864,kg/kg,C,public-data/30157108/DTU Data - Brick Pellet Production.xlsx,Porosity and Density,Q31,source_derived
30157108,R|Ref|1050|D,R,,0.0,1050,dry_diameter_reading_1,19.0,mm,D,public-data/30157108/DTU Data - Brick Pellet Production.xlsx,High and Diameter,C51,measured
30157108,R|Ref|1050|D,R,,0.0,1050,dry_diameter_reading_2,18.99,mm,D,public-data/30157108/DTU Data - Brick Pellet Production.xlsx,High and Diameter,D51,measured
30157108,R|Ref|1050|D,R,,0.0,1050,dry_diameter_reading_3,19.0,mm,D,public-data/30157108/DTU Data - Brick Pellet Production.xlsx,High and Diameter,E51,measured
30157108,R|Ref|1050|D,R,,0.0,1050,dry_height_reading_1,5.85,mm,D,public-data/30157108/DTU Data - Brick Pellet Production.xlsx,High and Diameter,G51,measured
30157108,R|Ref|1050|D,R,,0.0,1050,dry_height_reading_2,5.83,mm,D,public-data/30157108/DTU Data - Brick Pellet Production.xlsx,High and Diameter,H51,measured
30157108,R|Ref|1050|D,R,,0.0,1050,dry_height_reading_3,5.85,mm,D,public-data/30157108/DTU Data - Brick Pellet Production.xlsx,High and Diameter,I51,measured
30157108,R|Ref|1050|D,R,,0.0,1050,fired_diameter_reading_1,18.81,mm,D,public-data/30157108/DTU Data - Brick Pellet Production.xlsx,High and Diameter,N51,measured
30157108,R|Ref|1050|D,R,,0.0,1050,fired_diameter_reading_2,18.81,mm,D,public-data/30157108/DTU Data - Brick Pellet Production.xlsx,High and Diameter,O51,measured
30157108,R|Ref|1050|D,R,,0.0,1050,fired_diameter_reading_3,18.88,mm,D,public-data/30157108/DTU Data - Brick Pellet Production.xlsx,High and Diameter,P51,measured
30157108,R|Ref|1050|D,R,,0.0,1050,fired_height_reading_1,5.96,mm,D,public-data/30157108/DTU Data - Brick Pellet Production.xlsx,High and Diameter,R51,measured
30157108,R|Ref|1050|D,R,,0.0,1050,fired_height_reading_2,5.93,mm,D,public-data/30157108/DTU Data - Brick Pellet Production.xlsx,High and Diameter,S51,measured
30157108,R|Ref|1050|D,R,,0.0,1050,fired_height_reading_3,5.93,mm,D,public-data/30157108/DTU Data - Brick Pellet Production.xlsx,High and Diameter,T51,measured
30157108,R|Ref|1050|D,R,,0.0,1050,dry_diameter_mean,18.996666666666666,mm,D,public-data/30157108/DTU Data - Brick Pellet Production.xlsx,High and Diameter,F51,source_derived
30157108,R|Ref|1050|D,R,,0.0,1050,dry_height_mean,5.843333333333334,mm,D,public-data/30157108/DTU Data - Brick Pellet Production.xlsx,High and Diameter,J51,source_derived
30157108,R|Ref|1050|D,R,,0.0,1050,fired_diameter_mean,18.833333333333332,mm,D,public-data/30157108/DTU Data - Brick Pellet Production.xlsx,High and Diameter,Q51,source_derived
30157108,R|Ref|1050|D,R,,0.0,1050,fired_height_mean,5.94,mm,D,public-data/30157108/DTU Data - Brick Pellet Production.xlsx,High and Diameter,U51,source_derived
30157108,R|Ref|1050|D,R,,0.0,1050,dry_geometric_volume,1656.1716539697325,mm3,D,public-data/30157108/DTU Data - Brick Pellet Production.xlsx,High and Diameter,K51,source_derived
30157108,R|Ref|1050|D,R,,0.0,1050,fired_geometric_volume,1654.7436094896327,mm3,D,public-data/30157108/DTU Data - Brick Pellet Production.xlsx,High and Diameter,V51,source_derived
30157108,R|Ref|1050|D,R,,0.0,1050,diameter_shrinkage,0.8597999649061274,%,D,public-data/30157108/DTU Data - Brick Pellet Production.xlsx,High and Diameter,W51,source_derived
30157108,R|Ref|1050|D,R,,0.0,1050,height_shrinkage,-1.654306902452938,%,D,public-data/30157108/DTU Data - Brick Pellet Production.xlsx,High and Diameter,X51,source_derived
30157108,R|Ref|1050|D,R,,0.0,1050,volume_shrinkage,0.08622563226926484,%,D,public-data/30157108/DTU Data - Brick Pellet Production.xlsx,High and Diameter,Y51,source_derived
30157108,R|Ref|1050|D,R,,0.0,1050,green_mass,3.9348,g,D,public-data/30157108/DTU Data - Brick Pellet Production.xlsx,Water and Burning,C51,measured
30157108,R|Ref|1050|D,R,,0.0,1050,dried_mass_105C,3.1386,g,D,public-data/30157108/DTU Data - Brick Pellet Production.xlsx,Water and Burning,D51,measured
30157108,R|Ref|1050|D,R,,0.0,1050,fired_mass,3.0202,g,D,public-data/30157108/DTU Data - Brick Pellet Production.xlsx,Water and Burning,F51,measured
30157108,R|Ref|1050|D,R,,0.0,1050,forming_water_content,20.234827691369325,%,D,public-data/30157108/DTU Data - Brick Pellet Production.xlsx,Water and Burning,E51,source_derived
30157108,R|Ref|1050|D,R,,0.0,1050,firing_mass_loss,3.7723825909641193,%,D,public-data/30157108/DTU Data - Brick Pellet Production.xlsx,Water and Burning,G51,source_derived
30157108,R|Ref|1050|E,R,,0.0,1050,dry_diameter_reading_1,18.6,mm,E,public-data/30157108/DTU Data - Brick Pellet Production.xlsx,High and Diameter,C52,measured
30157108,R|Ref|1050|E,R,,0.0,1050,dry_diameter_reading_2,18.53,mm,E,public-data/30157108/DTU Data - Brick Pellet Production.xlsx,High and Diameter,D52,measured
30157108,R|Ref|1050|E,R,,0.0,1050,dry_diameter_reading_3,18.63,mm,E,public-data/30157108/DTU Data - Brick Pellet Production.xlsx,High and Diameter,E52,measured
30157108,R|Ref|1050|E,R,,0.0,1050,dry_height_reading_1,6.21,mm,E,public-data/30157108/DTU Data - Brick Pellet Production.xlsx,High and Diameter,G52,measured
30157108,R|Ref|1050|E,R,,0.0,1050,dry_height_reading_2,6.01,mm,E,public-data/30157108/DTU Data - Brick Pellet Production.xlsx,High and Diameter,H52,measured
30157108,R|Ref|1050|E,R,,0.0,1050,dry_height_reading_3,6.05,mm,E,public-data/30157108/DTU Data - Brick Pellet Production.xlsx,High and Diameter,I52,measured
30157108,R|Ref|1050|E,R,,0.0,1050,fired_diameter_reading_1,18.31,mm,E,public-data/30157108/DTU Data - Brick Pellet Production.xlsx,High and Diameter,N52,measured
30157108,R|Ref|1050|E,R,,0.0,1050,fired_diameter_reading_2,18.46,mm,E,public-data/30157108/DTU Data - Brick Pellet Production.xlsx,High and Diameter,O52,measured
30157108,R|Ref|1050|E,R,,0.0,1050,fired_diameter_reading_3,18.37,mm,E,public-data/30157108/DTU Data - Brick Pellet Production.xlsx,High and Diameter,P52,measured
30157108,R|Ref|1050|E,R,,0.0,1050,fired_height_reading_1,6.28,mm,E,public-data/30157108/DTU Data - Brick Pellet Production.xlsx,High and Diameter,R52,measured
30157108,R|Ref|1050|E,R,,0.0,1050,fired_height_reading_2,6.14,mm,E,public-data/30157108/DTU Data - Brick Pellet Production.xlsx,High and Diameter,S52,measured
30157108,R|Ref|1050|E,R,,0.0,1050,fired_height_reading_3,6.3,mm,E,public-data/30157108/DTU Data - Brick Pellet Production.xlsx,High and Diameter,T52,measured
30157108,R|Ref|1050|E,R,,0.0,1050,dry_diameter_mean,18.58666666666667,mm,E,public-data/30157108/DTU Data - Brick Pellet Production.xlsx,High and Diameter,F52,source_derived
30157108,R|Ref|1050|E,R,,0.0,1050,dry_height_mean,6.09,mm,E,public-data/30157108/DTU Data - Brick Pellet Production.xlsx,High and Diameter,J52,source_derived
30157108,R|Ref|1050|E,R,,0.0,1050,fired_diameter_mean,18.38,mm,E,public-data/30157108/DTU Data - Brick Pellet Production.xlsx,High and Diameter,Q52,source_derived
30157108,R|Ref|1050|E,R,,0.0,1050,fired_height_mean,6.239999999999999,mm,E,public-data/30157108/DTU Data - Brick Pellet Production.xlsx,High and Diameter,U52,source_derived
30157108,R|Ref|1050|E,R,,0.0,1050,dry_geometric_volume,1652.3810082448229,mm3,E,public-data/30157108/DTU Data - Brick Pellet Production.xlsx,High and Diameter,K52,source_derived
30157108,R|Ref|1050|E,R,,0.0,1050,fired_geometric_volume,1655.638379059672,mm3,E,public-data/30157108/DTU Data - Brick Pellet Production.xlsx,High and Diameter,V52,source_derived
30157108,R|Ref|1050|E,R,,0.0,1050,diameter_shrinkage,1.1119081779053293,%,E,public-data/30157108/DTU Data - Brick Pellet Production.xlsx,High and Diameter,W52,source_derived
30157108,R|Ref|1050|E,R,,0.0,1050,height_shrinkage,-2.4630541871921094,%,E,public-data/30157108/DTU Data - Brick Pellet Production.xlsx,High and Diameter,X52,source_derived
30157108,R|Ref|1050|E,R,,0.0,1050,volume_shrinkage,-0.1971319446662666,%,E,public-data/30157108/DTU Data - Brick Pellet Production.xlsx,High and Diameter,Y52,source_derived
30157108,R|Ref|1050|E,R,,0.0,1050,green_mass,3.9616,g,E,public-data/30157108/DTU Data - Brick Pellet Production.xlsx,Water and Burning,C52,measured
30157108,R|Ref|1050|E,R,,0.0,1050,dried_mass_105C,3.1735,g,E,public-data/30157108/DTU Data - Brick Pellet Production.xlsx,Water and Burning,D52,measured
30157108,R|Ref|1050|E,R,,0.0,1050,fired_mass,3.0538,g,E,public-data/30157108/DTU Data - Brick Pellet Production.xlsx,Water and Burning,F52,measured
30157108,R|Ref|1050|E,R,,0.0,1050,forming_water_content,19.893477382875595,%,E,public-data/30157108/DTU Data - Brick Pellet Production.xlsx,Water and Burning,E52,source_derived
30157108,R|Ref|1050|E,R,,0.0,1050,firing_mass_loss,3.771860721600767,%,E,public-data/30157108/DTU Data - Brick Pellet Production.xlsx,Water and Burning,G52,source_derived
30157108,R|Ref|1050|F,R,,0.0,1050,dry_diameter_reading_1,18.57,mm,F,public-data/30157108/DTU Data - Brick Pellet Production.xlsx,High and Diameter,C53,measured
30157108,R|Ref|1050|F,R,,0.0,1050,dry_diameter_reading_2,18.54,mm,F,public-data/30157108/DTU Data - Brick Pellet Production.xlsx,High and Diameter,D53,measured
30157108,R|Ref|1050|F,R,,0.0,1050,dry_diameter_reading_3,18.55,mm,F,public-data/30157108/DTU Data - Brick Pellet Production.xlsx,High and Diameter,E53,measured
30157108,R|Ref|1050|F,R,,0.0,1050,dry_height_reading_1,6.68,mm,F,public-data/30157108/DTU Data - Brick Pellet Production.xlsx,High and Diameter,G53,measured
30157108,R|Ref|1050|F,R,,0.0,1050,dry_height_reading_2,6.27,mm,F,public-data/30157108/DTU Data - Brick Pellet Production.xlsx,High and Diameter,H53,measured
30157108,R|Ref|1050|F,R,,0.0,1050,dry_height_reading_3,6.11,mm,F,public-data/30157108/DTU Data - Brick Pellet Production.xlsx,High and Diameter,I53,measured
30157108,R|Ref|1050|F,R,,0.0,1050,fired_diameter_reading_1,18.43,mm,F,public-data/30157108/DTU Data - Brick Pellet Production.xlsx,High and Diameter,N53,measured
30157108,R|Ref|1050|F,R,,0.0,1050,fired_diameter_reading_2,18.46,mm,F,public-data/30157108/DTU Data - Brick Pellet Production.xlsx,High and Diameter,O53,measured
30157108,R|Ref|1050|F,R,,0.0,1050,fired_diameter_reading_3,18.45,mm,F,public-data/30157108/DTU Data - Brick Pellet Production.xlsx,High and Diameter,P53,measured
30157108,R|Ref|1050|F,R,,0.0,1050,fired_height_reading_1,6.11,mm,F,public-data/30157108/DTU Data - Brick Pellet Production.xlsx,High and Diameter,R53,measured
30157108,R|Ref|1050|F,R,,0.0,1050,fired_height_reading_2,6.19,mm,F,public-data/30157108/DTU Data - Brick Pellet Production.xlsx,High and Diameter,S53,measured
30157108,R|Ref|1050|F,R,,0.0,1050,fired_height_reading_3,6.53,mm,F,public-data/30157108/DTU Data - Brick Pellet Production.xlsx,High and Diameter,T53,measured
30157108,R|Ref|1050|F,R,,0.0,1050,dry_diameter_mean,18.55333333333333,mm,F,public-data/30157108/DTU Data - Brick Pellet Production.xlsx,High and Diameter,F53,source_derived
30157108,R|Ref|1050|F,R,,0.0,1050,dry_height_mean,6.353333333333333,mm,F,public-data/30157108/DTU Data - Brick Pellet Production.xlsx,High and Diameter,J53,source_derived
30157108,R|Ref|1050|F,R,,0.0,1050,fired_diameter_mean,18.44666666666667,mm,F,public-data/30157108/DTU Data - Brick Pellet Production.xlsx,High and Diameter,Q53,source_derived
30157108,R|Ref|1050|F,R,,0.0,1050,fired_height_mean,6.276666666666667,mm,F,public-data/30157108/DTU Data - Brick Pellet Production.xlsx,High and Diameter,U53,source_derived
30157108,R|Ref|1050|F,R,,0.0,1050,dry_geometric_volume,1717.6529416830037,mm3,F,public-data/30157108/DTU Data - Brick Pellet Production.xlsx,High and Diameter,K53,source_derived
30157108,R|Ref|1050|F,R,,0.0,1050,fired_geometric_volume,1677.469941592961,mm3,F,public-data/30157108/DTU Data - Brick Pellet Production.xlsx,High and Diameter,V53,source_derived
30157108,R|Ref|1050|F,R,,0.0,1050,diameter_shrinkage,0.5749191519942258,%,F,public-data/30157108/DTU Data - Brick Pellet Production.xlsx,High and Diameter,W53,source_derived
30157108,R|Ref|1050|F,R,,0.0,1050,height_shrinkage,1.206715634837335,%,F,public-data/30157108/DTU Data - Brick Pellet Production.xlsx,High and Diameter,X53,source_derived
30157108,R|Ref|1050|F,R,,0.0,1050,volume_shrinkage,2.339413225739903,%,F,public-data/30157108/DTU Data - Brick Pellet Production.xlsx,High and Diameter,Y53,source_derived
30157108,R|Ref|1050|F,R,,0.0,1050,green_mass,3.9269,g,F,public-data/30157108/DTU Data - Brick Pellet Production.xlsx,Water and Burning,C53,measured
30157108,R|Ref|1050|F,R,,0.0,1050,dried_mass_105C,3.1485,g,F,public-data/30157108/DTU Data - Brick Pellet Production.xlsx,Water and Burning,D53,measured
30157108,R|Ref|1050|F,R,,0.0,1050,fired_mass,3.0294,g,F,public-data/30157108/DTU Data - Brick Pellet Production.xlsx,Water and Burning,F53,measured
30157108,R|Ref|1050|F,R,,0.0,1050,forming_water_content,19.822251648883345,%,F,public-data/30157108/DTU Data - Brick Pellet Production.xlsx,Water and Burning,E53,source_derived
30157108,R|Ref|1050|F,R,,0.0,1050,firing_mass_loss,3.7827536922343965,%,F,public-data/30157108/DTU Data - Brick Pellet Production.xlsx,Water and Burning,G53,source_derived
30157108,R|Ref|1050|G,R,,0.0,1050,dry_diameter_reading_1,18.5,mm,G,public-data/30157108/DTU Data - Brick Pellet Production.xlsx,High and Diameter,C54,measured
30157108,R|Ref|1050|G,R,,0.0,1050,dry_diameter_reading_2,18.5,mm,G,public-data/30157108/DTU Data - Brick Pellet Production.xlsx,High and Diameter,D54,measured
30157108,R|Ref|1050|G,R,,0.0,1050,dry_diameter_reading_3,18.46,mm,G,public-data/30157108/DTU Data - Brick Pellet Production.xlsx,High and Diameter,E54,measured
30157108,R|Ref|1050|G,R,,0.0,1050,dry_height_reading_1,6.13,mm,G,public-data/30157108/DTU Data - Brick Pellet Production.xlsx,High and Diameter,G54,measured
30157108,R|Ref|1050|G,R,,0.0,1050,dry_height_reading_2,5.93,mm,G,public-data/30157108/DTU Data - Brick Pellet Production.xlsx,High and Diameter,H54,measured
30157108,R|Ref|1050|G,R,,0.0,1050,dry_height_reading_3,6.04,mm,G,public-data/30157108/DTU Data - Brick Pellet Production.xlsx,High and Diameter,I54,measured
30157108,R|Ref|1050|G,R,,0.0,1050,fired_diameter_reading_1,18.32,mm,G,public-data/30157108/DTU Data - Brick Pellet Production.xlsx,High and Diameter,N54,measured
30157108,R|Ref|1050|G,R,,0.0,1050,fired_diameter_reading_2,18.34,mm,G,public-data/30157108/DTU Data - Brick Pellet Production.xlsx,High and Diameter,O54,measured
30157108,R|Ref|1050|G,R,,0.0,1050,fired_diameter_reading_3,18.37,mm,G,public-data/30157108/DTU Data - Brick Pellet Production.xlsx,High and Diameter,P54,measured
30157108,R|Ref|1050|G,R,,0.0,1050,fired_height_reading_1,6.04,mm,G,public-data/30157108/DTU Data - Brick Pellet Production.xlsx,High and Diameter,R54,measured
30157108,R|Ref|1050|G,R,,0.0,1050,fired_height_reading_2,6.19,mm,G,public-data/30157108/DTU Data - Brick Pellet Production.xlsx,High and Diameter,S54,measured
30157108,R|Ref|1050|G,R,,0.0,1050,fired_height_reading_3,6.18,mm,G,public-data/30157108/DTU Data - Brick Pellet Production.xlsx,High and Diameter,T54,measured
30157108,R|Ref|1050|G,R,,0.0,1050,dry_diameter_mean,18.486666666666668,mm,G,public-data/30157108/DTU Data - Brick Pellet Production.xlsx,High and Diameter,F54,source_derived
30157108,R|Ref|1050|G,R,,0.0,1050,dry_height_mean,6.033333333333332,mm,G,public-data/30157108/DTU Data - Brick Pellet Production.xlsx,High and Diameter,J54,source_derived
30157108,R|Ref|1050|G,R,,0.0,1050,fired_diameter_mean,18.343333333333334,mm,G,public-data/30157108/DTU Data - Brick Pellet Production.xlsx,High and Diameter,Q54,source_derived
30157108,R|Ref|1050|G,R,,0.0,1050,fired_height_mean,6.136666666666667,mm,G,public-data/30157108/DTU Data - Brick Pellet Production.xlsx,High and Diameter,U54,source_derived
30157108,R|Ref|1050|G,R,,0.0,1050,dry_geometric_volume,1619.438360996217,mm3,G,public-data/30157108/DTU Data - Brick Pellet Production.xlsx,High and Diameter,K54,source_derived
30157108,R|Ref|1050|G,R,,0.0,1050,fired_geometric_volume,1621.7314213714,mm3,G,public-data/30157108/DTU Data - Brick Pellet Production.xlsx,High and Diameter,V54,source_derived
30157108,R|Ref|1050|G,R,,0.0,1050,diameter_shrinkage,0.7753335737468504,%,G,public-data/30157108/DTU Data - Brick Pellet Production.xlsx,High and Diameter,W54,source_derived
30157108,R|Ref|1050|G,R,,0.0,1050,height_shrinkage,-1.7127071823204598,%,G,public-data/30157108/DTU Data - Brick Pellet Production.xlsx,High and Diameter,X54,source_derived
30157108,R|Ref|1050|G,R,,0.0,1050,volume_shrinkage,-0.14159602677143746,%,G,public-data/30157108/DTU Data - Brick Pellet Production.xlsx,High and Diameter,Y54,source_derived
30157108,R|Ref|1050|G,R,,0.0,1050,green_mass,3.8572,g,G,public-data/30157108/DTU Data - Brick Pellet Production.xlsx,Water and Burning,C54,measured
30157108,R|Ref|1050|G,R,,0.0,1050,dried_mass_105C,3.1015,g,G,public-data/30157108/DTU Data - Brick Pellet Production.xlsx,Water and Burning,D54,measured
30157108,R|Ref|1050|G,R,,0.0,1050,fired_mass,2.984,g,G,public-data/30157108/DTU Data - Brick Pellet Production.xlsx,Water and Burning,F54,measured
30157108,R|Ref|1050|G,R,,0.0,1050,forming_water_content,19.5919319713782,%,G,public-data/30157108/DTU Data - Brick Pellet Production.xlsx,Water and Burning,E54,source_derived
30157108,R|Ref|1050|G,R,,0.0,1050,firing_mass_loss,3.7884894405932665,%,G,public-data/30157108/DTU Data - Brick Pellet Production.xlsx,Water and Burning,G54,source_derived
30157108,Y|P1-Raw|1020|A,Y,SSA-P1-Raw,0.3,1020,dry_diameter_reading_1,19.14,mm,A,public-data/30157108/DTU Data - Brick Pellet Production.xlsx,High and Diameter,C60,measured
30157108,Y|P1-Raw|1020|A,Y,SSA-P1-Raw,0.3,1020,dry_diameter_reading_2,19.04,mm,A,public-data/30157108/DTU Data - Brick Pellet Production.xlsx,High and Diameter,D60,measured
30157108,Y|P1-Raw|1020|A,Y,SSA-P1-Raw,0.3,1020,dry_diameter_reading_3,19.1,mm,A,public-data/30157108/DTU Data - Brick Pellet Production.xlsx,High and Diameter,E60,measured
30157108,Y|P1-Raw|1020|A,Y,SSA-P1-Raw,0.3,1020,dry_height_reading_1,6.41,mm,A,public-data/30157108/DTU Data - Brick Pellet Production.xlsx,High and Diameter,G60,measured
30157108,Y|P1-Raw|1020|A,Y,SSA-P1-Raw,0.3,1020,dry_height_reading_2,6.51,mm,A,public-data/30157108/DTU Data - Brick Pellet Production.xlsx,High and Diameter,H60,measured
30157108,Y|P1-Raw|1020|A,Y,SSA-P1-Raw,0.3,1020,dry_height_reading_3,6.61,mm,A,public-data/30157108/DTU Data - Brick Pellet Production.xlsx,High and Diameter,I60,measured
30157108,Y|P1-Raw|1020|A,Y,SSA-P1-Raw,0.3,1020,fired_diameter_reading_1,18.85,mm,A,public-data/30157108/DTU Data - Brick Pellet Production.xlsx,High and Diameter,N60,measured
30157108,Y|P1-Raw|1020|A,Y,SSA-P1-Raw,0.3,1020,fired_diameter_reading_2,18.9,mm,A,public-data/30157108/DTU Data - Brick Pellet Production.xlsx,High and Diameter,O60,measured
30157108,Y|P1-Raw|1020|A,Y,SSA-P1-Raw,0.3,1020,fired_diameter_reading_3,18.89,mm,A,public-data/30157108/DTU Data - Brick Pellet Production.xlsx,High and Diameter,P60,measured
30157108,Y|P1-Raw|1020|A,Y,SSA-P1-Raw,0.3,1020,fired_height_reading_1,6.47,mm,A,public-data/30157108/DTU Data - Brick Pellet Production.xlsx,High and Diameter,R60,measured
30157108,Y|P1-Raw|1020|A,Y,SSA-P1-Raw,0.3,1020,fired_height_reading_2,6.57,mm,A,public-data/30157108/DTU Data - Brick Pellet Production.xlsx,High and Diameter,S60,measured
30157108,Y|P1-Raw|1020|A,Y,SSA-P1-Raw,0.3,1020,fired_height_reading_3,6.47,mm,A,public-data/30157108/DTU Data - Brick Pellet Production.xlsx,High and Diameter,T60,measured
30157108,Y|P1-Raw|1020|A,Y,SSA-P1-Raw,0.3,1020,dry_diameter_mean,19.093333333333334,mm,A,public-data/30157108/DTU Data - Brick Pellet Production.xlsx,High and Diameter,F60,source_derived
30157108,Y|P1-Raw|1020|A,Y,SSA-P1-Raw,0.3,1020,dry_height_mean,6.510000000000001,mm,A,public-data/30157108/DTU Data - Brick Pellet Production.xlsx,High and Diameter,J60,source_derived
30157108,Y|P1-Raw|1020|A,Y,SSA-P1-Raw,0.3,1020,fired_diameter_mean,18.88,mm,A,public-data/30157108/DTU Data - Brick Pellet Production.xlsx,High and Diameter,Q60,source_derived
30157108,Y|P1-Raw|1020|A,Y,SSA-P1-Raw,0.3,1020,fired_height_mean,6.503333333333333,mm,A,public-data/30157108/DTU Data - Brick Pellet Production.xlsx,High and Diameter,U60,source_derived
30157108,Y|P1-Raw|1020|A,Y,SSA-P1-Raw,0.3,1020,dry_geometric_volume,1863.9505183032759,mm3,A,public-data/30157108/DTU Data - Brick Pellet Production.xlsx,High and Diameter,K60,source_derived
30157108,Y|P1-Raw|1020|A,Y,SSA-P1-Raw,0.3,1020,fired_geometric_volume,1820.6642975540888,mm3,A,public-data/30157108/DTU Data - Brick Pellet Production.xlsx,High and Diameter,V60,source_derived
30157108,Y|P1-Raw|1020|A,Y,SSA-P1-Raw,0.3,1020,diameter_shrinkage,1.1173184357541972,%,A,public-data/30157108/DTU Data - Brick Pellet Production.xlsx,High and Diameter,W60,source_derived
30157108,Y|P1-Raw|1020|A,Y,SSA-P1-Raw,0.3,1020,height_shrinkage,0.10240655401947325,%,A,public-data/30157108/DTU Data - Brick Pellet Production.xlsx,High and Diameter,X60,source_derived
30157108,Y|P1-Raw|1020|A,Y,SSA-P1-Raw,0.3,1020,volume_shrinkage,2.322283790483337,%,A,public-data/30157108/DTU Data - Brick Pellet Production.xlsx,High and Diameter,Y60,source_derived
30157108,Y|P1-Raw|1020|A,Y,SSA-P1-Raw,0.3,1020,green_mass,3.9923,g,A,public-data/30157108/DTU Data - Brick Pellet Production.xlsx,Water and Burning,C59,measured
30157108,Y|P1-Raw|1020|A,Y,SSA-P1-Raw,0.3,1020,dried_mass_105C,3.2299,g,A,public-data/30157108/DTU Data - Brick Pellet Production.xlsx,Water and Burning,D59,measured
30157108,Y|P1-Raw|1020|A,Y,SSA-P1-Raw,0.3,1020,fired_mass,3.0182,g,A,public-data/30157108/DTU Data - Brick Pellet Production.xlsx,Water and Burning,F59,measured
30157108,Y|P1-Raw|1020|A,Y,SSA-P1-Raw,0.3,1020,forming_water_content,19.096761265435962,%,A,public-data/30157108/DTU Data - Brick Pellet Production.xlsx,Water and Burning,E59,source_derived
30157108,Y|P1-Raw|1020|A,Y,SSA-P1-Raw,0.3,1020,firing_mass_loss,6.554382488621938,%,A,public-data/30157108/DTU Data - Brick Pellet Production.xlsx,Water and Burning,G59,source_derived
30157108,Y|P1-Raw|1020|A,Y,SSA-P1-Raw,0.3,1020,saturated_mass,3.659,g,A,public-data/30157108/DTU Data - Brick Pellet Production.xlsx,Porosity and Density,F36,measured
30157108,Y|P1-Raw|1020|A,Y,SSA-P1-Raw,0.3,1020,submerged_mass,1.928,g,A,public-data/30157108/DTU Data - Brick Pellet Production.xlsx,Porosity and Density,G36,measured
30157108,Y|P1-Raw|1020|A,Y,SSA-P1-Raw,0.3,1020,water_displacement_volume,1.7341214185533959e-06,m3,A,public-data/30157108/DTU Data - Brick Pellet Production.xlsx,Porosity and Density,K36,source_derived
30157108,Y|P1-Raw|1020|A,Y,SSA-P1-Raw,0.3,1020,open_pore_volume,6.419555199358841e-07,m3,A,public-data/30157108/DTU Data - Brick Pellet Production.xlsx,Porosity and Density,L36,source_derived
30157108,Y|P1-Raw|1020|A,Y,SSA-P1-Raw,0.3,1020,open_porosity,0.3701906412478334,m3/m3,A,public-data/30157108/DTU Data - Brick Pellet Production.xlsx,Porosity and Density,M36,source_derived
30157108,Y|P1-Raw|1020|A,Y,SSA-P1-Raw,0.3,1020,dry_density,1740.4778971692667,kg/m3,A,public-data/30157108/DTU Data - Brick Pellet Production.xlsx,Porosity and Density,N36,source_derived
30157108,Y|P1-Raw|1020|A,Y,SSA-P1-Raw,0.3,1020,apparent_solid_density,2763.4995780590716,kg/m3,A,public-data/30157108/DTU Data - Brick Pellet Production.xlsx,Porosity and Density,O36,source_derived
30157108,Y|P1-Raw|1020|A,Y,SSA-P1-Raw,0.3,1020,saturated_density,2110.002195262854,kg/m3,A,public-data/30157108/DTU Data - Brick Pellet Production.xlsx,Porosity and Density,P36,source_derived
30157108,Y|P1-Raw|1020|A,Y,SSA-P1-Raw,0.3,1020,water_absorption,0.21231197402425267,kg/kg,A,public-data/30157108/DTU Data - Brick Pellet Production.xlsx,Porosity and Density,Q36,source_derived
30157108,Y|P1-Raw|1020|B,Y,SSA-P1-Raw,0.3,1020,dry_diameter_reading_1,19.12,mm,B,public-data/30157108/DTU Data - Brick Pellet Production.xlsx,High and Diameter,C61,measured
30157108,Y|P1-Raw|1020|B,Y,SSA-P1-Raw,0.3,1020,dry_diameter_reading_2,19.06,mm,B,public-data/30157108/DTU Data - Brick Pellet Production.xlsx,High and Diameter,D61,measured
30157108,Y|P1-Raw|1020|B,Y,SSA-P1-Raw,0.3,1020,dry_diameter_reading_3,19.12,mm,B,public-data/30157108/DTU Data - Brick Pellet Production.xlsx,High and Diameter,E61,measured
30157108,Y|P1-Raw|1020|B,Y,SSA-P1-Raw,0.3,1020,dry_height_reading_1,6.54,mm,B,public-data/30157108/DTU Data - Brick Pellet Production.xlsx,High and Diameter,G61,measured
30157108,Y|P1-Raw|1020|B,Y,SSA-P1-Raw,0.3,1020,dry_height_reading_2,6.46,mm,B,public-data/30157108/DTU Data - Brick Pellet Production.xlsx,High and Diameter,H61,measured
30157108,Y|P1-Raw|1020|B,Y,SSA-P1-Raw,0.3,1020,dry_height_reading_3,6.46,mm,B,public-data/30157108/DTU Data - Brick Pellet Production.xlsx,High and Diameter,I61,measured
30157108,Y|P1-Raw|1020|B,Y,SSA-P1-Raw,0.3,1020,fired_diameter_reading_1,18.83,mm,B,public-data/30157108/DTU Data - Brick Pellet Production.xlsx,High and Diameter,N61,measured
30157108,Y|P1-Raw|1020|B,Y,SSA-P1-Raw,0.3,1020,fired_diameter_reading_2,18.88,mm,B,public-data/30157108/DTU Data - Brick Pellet Production.xlsx,High and Diameter,O61,measured
30157108,Y|P1-Raw|1020|B,Y,SSA-P1-Raw,0.3,1020,fired_diameter_reading_3,18.79,mm,B,public-data/30157108/DTU Data - Brick Pellet Production.xlsx,High and Diameter,P61,measured
30157108,Y|P1-Raw|1020|B,Y,SSA-P1-Raw,0.3,1020,fired_height_reading_1,6.38,mm,B,public-data/30157108/DTU Data - Brick Pellet Production.xlsx,High and Diameter,R61,measured
30157108,Y|P1-Raw|1020|B,Y,SSA-P1-Raw,0.3,1020,fired_height_reading_2,6.37,mm,B,public-data/30157108/DTU Data - Brick Pellet Production.xlsx,High and Diameter,S61,measured
30157108,Y|P1-Raw|1020|B,Y,SSA-P1-Raw,0.3,1020,fired_height_reading_3,6.4,mm,B,public-data/30157108/DTU Data - Brick Pellet Production.xlsx,High and Diameter,T61,measured
30157108,Y|P1-Raw|1020|B,Y,SSA-P1-Raw,0.3,1020,dry_diameter_mean,19.099999999999998,mm,B,public-data/30157108/DTU Data - Brick Pellet Production.xlsx,High and Diameter,F61,source_derived
30157108,Y|P1-Raw|1020|B,Y,SSA-P1-Raw,0.3,1020,dry_height_mean,6.486666666666667,mm,B,public-data/30157108/DTU Data - Brick Pellet Production.xlsx,High and Diameter,J61,source_derived
30157108,Y|P1-Raw|1020|B,Y,SSA-P1-Raw,0.3,1020,fired_diameter_mean,18.833333333333332,mm,B,public-data/30157108/DTU Data - Brick Pellet Production.xlsx,High and Diameter,Q61,source_derived
30157108,Y|P1-Raw|1020|B,Y,SSA-P1-Raw,0.3,1020,fired_height_mean,6.383333333333333,mm,B,public-data/30157108/DTU Data - Brick Pellet Production.xlsx,High and Diameter,U61,source_derived
30157108,Y|P1-Raw|1020|B,Y,SSA-P1-Raw,0.3,1020,dry_geometric_volume,1858.5668945421298,mm3,B,public-data/30157108/DTU Data - Brick Pellet Production.xlsx,High and Diameter,K61,source_derived
30157108,Y|P1-Raw|1020|B,Y,SSA-P1-Raw,0.3,1020,fired_geometric_volume,1778.2457980766815,mm3,B,public-data/30157108/DTU Data - Brick Pellet Production.xlsx,High and Diameter,V61,source_derived
30157108,Y|P1-Raw|1020|B,Y,SSA-P1-Raw,0.3,1020,diameter_shrinkage,1.3961605584642185,%,B,public-data/30157108/DTU Data - Brick Pellet Production.xlsx,High and Diameter,W61,source_derived
30157108,Y|P1-Raw|1020|B,Y,SSA-P1-Raw,0.3,1020,height_shrinkage,1.5930113052415373,%,B,public-data/30157108/DTU Data - Brick Pellet Production.xlsx,High and Diameter,X61,source_derived
30157108,Y|P1-Raw|1020|B,Y,SSA-P1-Raw,0.3,1020,volume_shrinkage,4.32166830805603,%,B,public-data/30157108/DTU Data - Brick Pellet Production.xlsx,High and Diameter,Y61,source_derived
30157108,Y|P1-Raw|1020|B,Y,SSA-P1-Raw,0.3,1020,green_mass,4.0006,g,B,public-data/30157108/DTU Data - Brick Pellet Production.xlsx,Water and Burning,C60,measured
30157108,Y|P1-Raw|1020|B,Y,SSA-P1-Raw,0.3,1020,dried_mass_105C,3.2133,g,B,public-data/30157108/DTU Data - Brick Pellet Production.xlsx,Water and Burning,D60,measured
30157108,Y|P1-Raw|1020|B,Y,SSA-P1-Raw,0.3,1020,fired_mass,3.0026,g,B,public-data/30157108/DTU Data - Brick Pellet Production.xlsx,Water and Burning,F60,measured
30157108,Y|P1-Raw|1020|B,Y,SSA-P1-Raw,0.3,1020,forming_water_content,19.679548067789842,%,B,public-data/30157108/DTU Data - Brick Pellet Production.xlsx,Water and Burning,E60,source_derived
30157108,Y|P1-Raw|1020|B,Y,SSA-P1-Raw,0.3,1020,firing_mass_loss,6.557121961846067,%,B,public-data/30157108/DTU Data - Brick Pellet Production.xlsx,Water and Burning,G60,source_derived
30157108,Y|P1-Raw|1020|B,Y,SSA-P1-Raw,0.3,1020,saturated_mass,3.643,g,B,public-data/30157108/DTU Data - Brick Pellet Production.xlsx,Porosity and Density,F37,measured
30157108,Y|P1-Raw|1020|B,Y,SSA-P1-Raw,0.3,1020,submerged_mass,1.919,g,B,public-data/30157108/DTU Data - Brick Pellet Production.xlsx,Porosity and Density,G37,measured
30157108,Y|P1-Raw|1020|B,Y,SSA-P1-Raw,0.3,1020,water_displacement_volume,1.7271087958324983e-06,m3,B,public-data/30157108/DTU Data - Brick Pellet Production.xlsx,Porosity and Density,K37,source_derived
30157108,Y|P1-Raw|1020|B,Y,SSA-P1-Raw,0.3,1020,open_pore_volume,6.415547986375473e-07,m3,B,public-data/30157108/DTU Data - Brick Pellet Production.xlsx,Porosity and Density,L37,source_derived
30157108,Y|P1-Raw|1020|B,Y,SSA-P1-Raw,0.3,1020,open_porosity,0.37146171693735486,m3/m3,B,public-data/30157108/DTU Data - Brick Pellet Production.xlsx,Porosity and Density,M37,source_derived
30157108,Y|P1-Raw|1020|B,Y,SSA-P1-Raw,0.3,1020,dry_density,1738.5123665893275,kg/m3,B,public-data/30157108/DTU Data - Brick Pellet Production.xlsx,Porosity and Density,N37,source_derived
30157108,Y|P1-Raw|1020|B,Y,SSA-P1-Raw,0.3,1020,apparent_solid_density,2765.9609819121442,kg/m3,B,public-data/30157108/DTU Data - Brick Pellet Production.xlsx,Porosity and Density,O37,source_derived
30157108,Y|P1-Raw|1020|B,Y,SSA-P1-Raw,0.3,1020,saturated_density,2109.305452436195,kg/m3,B,public-data/30157108/DTU Data - Brick Pellet Production.xlsx,Porosity and Density,P37,source_derived
30157108,Y|P1-Raw|1020|B,Y,SSA-P1-Raw,0.3,1020,water_absorption,0.21328182242056873,kg/kg,B,public-data/30157108/DTU Data - Brick Pellet Production.xlsx,Porosity and Density,Q37,source_derived
30157108,Y|P1-Raw|1020|C,Y,SSA-P1-Raw,0.3,1020,dry_diameter_reading_1,19.23,mm,C,public-data/30157108/DTU Data - Brick Pellet Production.xlsx,High and Diameter,C62,measured
30157108,Y|P1-Raw|1020|C,Y,SSA-P1-Raw,0.3,1020,dry_diameter_reading_2,19.06,mm,C,public-data/30157108/DTU Data - Brick Pellet Production.xlsx,High and Diameter,D62,measured
30157108,Y|P1-Raw|1020|C,Y,SSA-P1-Raw,0.3,1020,dry_diameter_reading_3,19.17,mm,C,public-data/30157108/DTU Data - Brick Pellet Production.xlsx,High and Diameter,E62,measured
30157108,Y|P1-Raw|1020|C,Y,SSA-P1-Raw,0.3,1020,dry_height_reading_1,6.25,mm,C,public-data/30157108/DTU Data - Brick Pellet Production.xlsx,High and Diameter,G62,measured
30157108,Y|P1-Raw|1020|C,Y,SSA-P1-Raw,0.3,1020,dry_height_reading_2,6.27,mm,C,public-data/30157108/DTU Data - Brick Pellet Production.xlsx,High and Diameter,H62,measured
30157108,Y|P1-Raw|1020|C,Y,SSA-P1-Raw,0.3,1020,dry_height_reading_3,6.29,mm,C,public-data/30157108/DTU Data - Brick Pellet Production.xlsx,High and Diameter,I62,measured
30157108,Y|P1-Raw|1020|C,Y,SSA-P1-Raw,0.3,1020,fired_diameter_reading_1,18.8,mm,C,public-data/30157108/DTU Data - Brick Pellet Production.xlsx,High and Diameter,N62,measured
30157108,Y|P1-Raw|1020|C,Y,SSA-P1-Raw,0.3,1020,fired_diameter_reading_2,18.92,mm,C,public-data/30157108/DTU Data - Brick Pellet Production.xlsx,High and Diameter,O62,measured
