Repository: gaw008/brickmodel

# 材料设计 v2 首阶段（研究用途，待独立审核）

直接结果见 artifacts/DIRECTION_REPORT.md；数据问题见 artifacts/DATA_AUDIT.md；后续模块优先级见 artifacts/MODEL_GAP_PRIORITY.md。

本目录独立于既有 solver/verifier。仅用 Python 3.12 标准库解析公开 OOXML、CSV、JSON 和生成浅色中文 SVG；不执行 Excel 公式/宏/外部链接，不联网运行，不安装包。原始DTU输入仍留在授权只读目录，没有复制/改写工作簿。

## 复跑

从 /home/ubuntu/sludge-brick-design-v2 运行：

    python3 experiments/material_design_v2/verify.py

该命令实际串行执行完整pipeline、focused unittest、compileall、git diff --check；若本机存在已安装的grounded-citations工具，也执行三个报告的证据引用检查。命令、原始退出码/输出、耗时、输入hash、计数、峰值RSS和边界写入 artifacts/verification.json。测试不是旧项目full suite。

仅重新生成数据/图/报告：

    python3 experiments/material_design_v2/pipeline.py

更换输入根或保留另一次输出（输出必须是本目录的子目录）：

File: experiments/material_design_v2/artifacts/observations.csv (part 7 of 35)
source_id,specimen_id,matrix_id,additive_id,additive_fraction_dry,firing_temperature_C,property,value,unit,replicate_id,file,sheet,cell,evidence_status
30157108,Y|P1-Raw|1020|C,Y,SSA-P1-Raw,0.3,1020,fired_diameter_reading_3,18.88,mm,C,public-data/30157108/DTU Data - Brick Pellet Production.xlsx,High and Diameter,P62,measured
30157108,Y|P1-Raw|1020|C,Y,SSA-P1-Raw,0.3,1020,fired_height_reading_1,6.21,mm,C,public-data/30157108/DTU Data - Brick Pellet Production.xlsx,High and Diameter,R62,measured
30157108,Y|P1-Raw|1020|C,Y,SSA-P1-Raw,0.3,1020,fired_height_reading_2,6.21,mm,C,public-data/30157108/DTU Data - Brick Pellet Production.xlsx,High and Diameter,S62,measured
30157108,Y|P1-Raw|1020|C,Y,SSA-P1-Raw,0.3,1020,fired_height_reading_3,6.21,mm,C,public-data/30157108/DTU Data - Brick Pellet Production.xlsx,High and Diameter,T62,measured
30157108,Y|P1-Raw|1020|C,Y,SSA-P1-Raw,0.3,1020,dry_diameter_mean,19.153333333333332,mm,C,public-data/30157108/DTU Data - Brick Pellet Production.xlsx,High and Diameter,F62,source_derived
30157108,Y|P1-Raw|1020|C,Y,SSA-P1-Raw,0.3,1020,dry_height_mean,6.27,mm,C,public-data/30157108/DTU Data - Brick Pellet Production.xlsx,High and Diameter,J62,source_derived
30157108,Y|P1-Raw|1020|C,Y,SSA-P1-Raw,0.3,1020,fired_diameter_mean,18.866666666666664,mm,C,public-data/30157108/DTU Data - Brick Pellet Production.xlsx,High and Diameter,Q62,source_derived
30157108,Y|P1-Raw|1020|C,Y,SSA-P1-Raw,0.3,1020,fired_height_mean,6.21,mm,C,public-data/30157108/DTU Data - Brick Pellet Production.xlsx,High and Diameter,U62,source_derived
30157108,Y|P1-Raw|1020|C,Y,SSA-P1-Raw,0.3,1020,dry_geometric_volume,1806.5340682967112,mm3,C,public-data/30157108/DTU Data - Brick Pellet Production.xlsx,High and Diameter,K62,source_derived
30157108,Y|P1-Raw|1020|C,Y,SSA-P1-Raw,0.3,1020,fired_geometric_volume,1736.0883968301348,mm3,C,public-data/30157108/DTU Data - Brick Pellet Production.xlsx,High and Diameter,V62,source_derived
30157108,Y|P1-Raw|1020|C,Y,SSA-P1-Raw,0.3,1020,diameter_shrinkage,1.4966933518969832,%,C,public-data/30157108/DTU Data - Brick Pellet Production.xlsx,High and Diameter,W62,source_derived
30157108,Y|P1-Raw|1020|C,Y,SSA-P1-Raw,0.3,1020,height_shrinkage,0.9569377990430561,%,C,public-data/30157108/DTU Data - Brick Pellet Production.xlsx,High and Diameter,X62,source_derived
30157108,Y|P1-Raw|1020|C,Y,SSA-P1-Raw,0.3,1020,volume_shrinkage,3.8994931068748704,%,C,public-data/30157108/DTU Data - Brick Pellet Production.xlsx,High and Diameter,Y62,source_derived
30157108,Y|P1-Raw|1020|C,Y,SSA-P1-Raw,0.3,1020,green_mass,3.8758,g,C,public-data/30157108/DTU Data - Brick Pellet Production.xlsx,Water and Burning,C61,measured
30157108,Y|P1-Raw|1020|C,Y,SSA-P1-Raw,0.3,1020,dried_mass_105C,3.1221,g,C,public-data/30157108/DTU Data - Brick Pellet Production.xlsx,Water and Burning,D61,measured
30157108,Y|P1-Raw|1020|C,Y,SSA-P1-Raw,0.3,1020,fired_mass,2.9174,g,C,public-data/30157108/DTU Data - Brick Pellet Production.xlsx,Water and Burning,F61,measured
30157108,Y|P1-Raw|1020|C,Y,SSA-P1-Raw,0.3,1020,forming_water_content,19.44630785902265,%,C,public-data/30157108/DTU Data - Brick Pellet Production.xlsx,Water and Burning,E61,source_derived
30157108,Y|P1-Raw|1020|C,Y,SSA-P1-Raw,0.3,1020,firing_mass_loss,6.5564844175394725,%,C,public-data/30157108/DTU Data - Brick Pellet Production.xlsx,Water and Burning,G61,source_derived
30157108,Y|P1-Raw|1020|C,Y,SSA-P1-Raw,0.3,1020,saturated_mass,3.536,g,C,public-data/30157108/DTU Data - Brick Pellet Production.xlsx,Porosity and Density,F38,measured
30157108,Y|P1-Raw|1020|C,Y,SSA-P1-Raw,0.3,1020,submerged_mass,1.863,g,C,public-data/30157108/DTU Data - Brick Pellet Production.xlsx,Porosity and Density,G38,measured
30157108,Y|P1-Raw|1020|C,Y,SSA-P1-Raw,0.3,1020,water_displacement_volume,1.67601683029453e-06,m3,C,public-data/30157108/DTU Data - Brick Pellet Production.xlsx,Porosity and Density,K38,source_derived
30157108,Y|P1-Raw|1020|C,Y,SSA-P1-Raw,0.3,1020,open_pore_volume,6.197154878781807e-07,m3,C,public-data/30157108/DTU Data - Brick Pellet Production.xlsx,Porosity and Density,L38,source_derived
30157108,Y|P1-Raw|1020|C,Y,SSA-P1-Raw,0.3,1020,open_porosity,0.3697549312612074,m3/m3,C,public-data/30157108/DTU Data - Brick Pellet Production.xlsx,Porosity and Density,M38,source_derived
30157108,Y|P1-Raw|1020|C,Y,SSA-P1-Raw,0.3,1020,dry_density,1740.6746443514646,kg/m3,C,public-data/30157108/DTU Data - Brick Pellet Production.xlsx,Porosity and Density,N38,source_derived
30157108,Y|P1-Raw|1020|C,Y,SSA-P1-Raw,0.3,1020,apparent_solid_density,2761.901251896814,kg/m3,C,public-data/30157108/DTU Data - Brick Pellet Production.xlsx,Porosity and Density,O38,source_derived
30157108,Y|P1-Raw|1020|C,Y,SSA-P1-Raw,0.3,1020,saturated_density,2109.764016736402,kg/m3,C,public-data/30157108/DTU Data - Brick Pellet Production.xlsx,Porosity and Density,P38,source_derived
30157108,Y|P1-Raw|1020|C,Y,SSA-P1-Raw,0.3,1020,water_absorption,0.21203811613080137,kg/kg,C,public-data/30157108/DTU Data - Brick Pellet Production.xlsx,Porosity and Density,Q38,source_derived
30157108,Y|P1-Raw|1020|D,Y,SSA-P1-Raw,0.3,1020,dry_diameter_reading_1,19.07,mm,D,public-data/30157108/DTU Data - Brick Pellet Production.xlsx,High and Diameter,C63,measured
30157108,Y|P1-Raw|1020|D,Y,SSA-P1-Raw,0.3,1020,dry_diameter_reading_2,19.04,mm,D,public-data/30157108/DTU Data - Brick Pellet Production.xlsx,High and Diameter,D63,measured
30157108,Y|P1-Raw|1020|D,Y,SSA-P1-Raw,0.3,1020,dry_diameter_reading_3,19.18,mm,D,public-data/30157108/DTU Data - Brick Pellet Production.xlsx,High and Diameter,E63,measured
30157108,Y|P1-Raw|1020|D,Y,SSA-P1-Raw,0.3,1020,dry_height_reading_1,6.54,mm,D,public-data/30157108/DTU Data - Brick Pellet Production.xlsx,High and Diameter,G63,measured
30157108,Y|P1-Raw|1020|D,Y,SSA-P1-Raw,0.3,1020,dry_height_reading_2,6.57,mm,D,public-data/30157108/DTU Data - Brick Pellet Production.xlsx,High and Diameter,H63,measured
30157108,Y|P1-Raw|1020|D,Y,SSA-P1-Raw,0.3,1020,dry_height_reading_3,6.51,mm,D,public-data/30157108/DTU Data - Brick Pellet Production.xlsx,High and Diameter,I63,measured
30157108,Y|P1-Raw|1020|D,Y,SSA-P1-Raw,0.3,1020,fired_diameter_reading_1,18.95,mm,D,public-data/30157108/DTU Data - Brick Pellet Production.xlsx,High and Diameter,N63,measured
30157108,Y|P1-Raw|1020|D,Y,SSA-P1-Raw,0.3,1020,fired_diameter_reading_2,18.88,mm,D,public-data/30157108/DTU Data - Brick Pellet Production.xlsx,High and Diameter,O63,measured
30157108,Y|P1-Raw|1020|D,Y,SSA-P1-Raw,0.3,1020,fired_diameter_reading_3,18.82,mm,D,public-data/30157108/DTU Data - Brick Pellet Production.xlsx,High and Diameter,P63,measured
30157108,Y|P1-Raw|1020|D,Y,SSA-P1-Raw,0.3,1020,fired_height_reading_1,6.46,mm,D,public-data/30157108/DTU Data - Brick Pellet Production.xlsx,High and Diameter,R63,measured
30157108,Y|P1-Raw|1020|D,Y,SSA-P1-Raw,0.3,1020,fired_height_reading_2,6.43,mm,D,public-data/30157108/DTU Data - Brick Pellet Production.xlsx,High and Diameter,S63,measured
30157108,Y|P1-Raw|1020|D,Y,SSA-P1-Raw,0.3,1020,fired_height_reading_3,6.41,mm,D,public-data/30157108/DTU Data - Brick Pellet Production.xlsx,High and Diameter,T63,measured
30157108,Y|P1-Raw|1020|D,Y,SSA-P1-Raw,0.3,1020,dry_diameter_mean,19.096666666666668,mm,D,public-data/30157108/DTU Data - Brick Pellet Production.xlsx,High and Diameter,F63,source_derived
30157108,Y|P1-Raw|1020|D,Y,SSA-P1-Raw,0.3,1020,dry_height_mean,6.539999999999999,mm,D,public-data/30157108/DTU Data - Brick Pellet Production.xlsx,High and Diameter,J63,source_derived
30157108,Y|P1-Raw|1020|D,Y,SSA-P1-Raw,0.3,1020,fired_diameter_mean,18.883333333333333,mm,D,public-data/30157108/DTU Data - Brick Pellet Production.xlsx,High and Diameter,Q63,source_derived
30157108,Y|P1-Raw|1020|D,Y,SSA-P1-Raw,0.3,1020,fired_height_mean,6.433333333333334,mm,D,public-data/30157108/DTU Data - Brick Pellet Production.xlsx,High and Diameter,U63,source_derived
30157108,Y|P1-Raw|1020|D,Y,SSA-P1-Raw,0.3,1020,dry_geometric_volume,1873.194028985927,mm3,D,public-data/30157108/DTU Data - Brick Pellet Production.xlsx,High and Diameter,K63,source_derived
30157108,Y|P1-Raw|1020|D,Y,SSA-P1-Raw,0.3,1020,fired_geometric_volume,1801.7032195730264,mm3,D,public-data/30157108/DTU Data - Brick Pellet Production.xlsx,High and Diameter,V63,source_derived
30157108,Y|P1-Raw|1020|D,Y,SSA-P1-Raw,0.3,1020,diameter_shrinkage,1.1171234072263991,%,D,public-data/30157108/DTU Data - Brick Pellet Production.xlsx,High and Diameter,W63,source_derived
30157108,Y|P1-Raw|1020|D,Y,SSA-P1-Raw,0.3,1020,height_shrinkage,1.6309887869520732,%,D,public-data/30157108/DTU Data - Brick Pellet Production.xlsx,High and Diameter,X63,source_derived
30157108,Y|P1-Raw|1020|D,Y,SSA-P1-Raw,0.3,1020,volume_shrinkage,3.8165191809629446,%,D,public-data/30157108/DTU Data - Brick Pellet Production.xlsx,High and Diameter,Y63,source_derived
30157108,Y|P1-Raw|1020|D,Y,SSA-P1-Raw,0.3,1020,green_mass,3.9834,g,D,public-data/30157108/DTU Data - Brick Pellet Production.xlsx,Water and Burning,C62,measured
30157108,Y|P1-Raw|1020|D,Y,SSA-P1-Raw,0.3,1020,dried_mass_105C,3.2012,g,D,public-data/30157108/DTU Data - Brick Pellet Production.xlsx,Water and Burning,D62,measured
30157108,Y|P1-Raw|1020|D,Y,SSA-P1-Raw,0.3,1020,fired_mass,2.9911,g,D,public-data/30157108/DTU Data - Brick Pellet Production.xlsx,Water and Burning,F62,measured
30157108,Y|P1-Raw|1020|D,Y,SSA-P1-Raw,0.3,1020,forming_water_content,19.636491439473815,%,D,public-data/30157108/DTU Data - Brick Pellet Production.xlsx,Water and Burning,E62,source_derived
30157108,Y|P1-Raw|1020|D,Y,SSA-P1-Raw,0.3,1020,firing_mass_loss,6.563163813569917,%,D,public-data/30157108/DTU Data - Brick Pellet Production.xlsx,Water and Burning,G62,source_derived
30157108,Y|P1-Raw|1020|E,Y,SSA-P1-Raw,0.3,1020,dry_diameter_reading_1,18.96,mm,E,public-data/30157108/DTU Data - Brick Pellet Production.xlsx,High and Diameter,C64,measured
30157108,Y|P1-Raw|1020|E,Y,SSA-P1-Raw,0.3,1020,dry_diameter_reading_2,19.22,mm,E,public-data/30157108/DTU Data - Brick Pellet Production.xlsx,High and Diameter,D64,measured
30157108,Y|P1-Raw|1020|E,Y,SSA-P1-Raw,0.3,1020,dry_diameter_reading_3,19.01,mm,E,public-data/30157108/DTU Data - Brick Pellet Production.xlsx,High and Diameter,E64,measured
30157108,Y|P1-Raw|1020|E,Y,SSA-P1-Raw,0.3,1020,dry_height_reading_1,6.49,mm,E,public-data/30157108/DTU Data - Brick Pellet Production.xlsx,High and Diameter,G64,measured
30157108,Y|P1-Raw|1020|E,Y,SSA-P1-Raw,0.3,1020,dry_height_reading_2,6.52,mm,E,public-data/30157108/DTU Data - Brick Pellet Production.xlsx,High and Diameter,H64,measured
30157108,Y|P1-Raw|1020|E,Y,SSA-P1-Raw,0.3,1020,dry_height_reading_3,6.52,mm,E,public-data/30157108/DTU Data - Brick Pellet Production.xlsx,High and Diameter,I64,measured
30157108,Y|P1-Raw|1020|E,Y,SSA-P1-Raw,0.3,1020,fired_diameter_reading_1,18.77,mm,E,public-data/30157108/DTU Data - Brick Pellet Production.xlsx,High and Diameter,N64,measured
30157108,Y|P1-Raw|1020|E,Y,SSA-P1-Raw,0.3,1020,fired_diameter_reading_2,18.79,mm,E,public-data/30157108/DTU Data - Brick Pellet Production.xlsx,High and Diameter,O64,measured
30157108,Y|P1-Raw|1020|E,Y,SSA-P1-Raw,0.3,1020,fired_diameter_reading_3,18.99,mm,E,public-data/30157108/DTU Data - Brick Pellet Production.xlsx,High and Diameter,P64,measured
30157108,Y|P1-Raw|1020|E,Y,SSA-P1-Raw,0.3,1020,fired_height_reading_1,6.44,mm,E,public-data/30157108/DTU Data - Brick Pellet Production.xlsx,High and Diameter,R64,measured
30157108,Y|P1-Raw|1020|E,Y,SSA-P1-Raw,0.3,1020,fired_height_reading_2,6.48,mm,E,public-data/30157108/DTU Data - Brick Pellet Production.xlsx,High and Diameter,S64,measured
30157108,Y|P1-Raw|1020|E,Y,SSA-P1-Raw,0.3,1020,fired_height_reading_3,6.45,mm,E,public-data/30157108/DTU Data - Brick Pellet Production.xlsx,High and Diameter,T64,measured
30157108,Y|P1-Raw|1020|E,Y,SSA-P1-Raw,0.3,1020,dry_diameter_mean,19.063333333333333,mm,E,public-data/30157108/DTU Data - Brick Pellet Production.xlsx,High and Diameter,F64,source_derived
30157108,Y|P1-Raw|1020|E,Y,SSA-P1-Raw,0.3,1020,dry_height_mean,6.510000000000001,mm,E,public-data/30157108/DTU Data - Brick Pellet Production.xlsx,High and Diameter,J64,source_derived
30157108,Y|P1-Raw|1020|E,Y,SSA-P1-Raw,0.3,1020,fired_diameter_mean,18.849999999999998,mm,E,public-data/30157108/DTU Data - Brick Pellet Production.xlsx,High and Diameter,Q64,source_derived
30157108,Y|P1-Raw|1020|E,Y,SSA-P1-Raw,0.3,1020,fired_height_mean,6.456666666666667,mm,E,public-data/30157108/DTU Data - Brick Pellet Production.xlsx,High and Diameter,U64,source_derived
30157108,Y|P1-Raw|1020|E,Y,SSA-P1-Raw,0.3,1020,dry_geometric_volume,1858.0977335458324,mm3,E,public-data/30157108/DTU Data - Brick Pellet Production.xlsx,High and Diameter,K64,source_derived
30157108,Y|P1-Raw|1020|E,Y,SSA-P1-Raw,0.3,1020,fired_geometric_volume,1801.8596352533696,mm3,E,public-data/30157108/DTU Data - Brick Pellet Production.xlsx,High and Diameter,V64,source_derived
30157108,Y|P1-Raw|1020|E,Y,SSA-P1-Raw,0.3,1020,diameter_shrinkage,1.1190767616716282,%,E,public-data/30157108/DTU Data - Brick Pellet Production.xlsx,High and Diameter,W64,source_derived
30157108,Y|P1-Raw|1020|E,Y,SSA-P1-Raw,0.3,1020,height_shrinkage,0.8192524321556631,%,E,public-data/30157108/DTU Data - Brick Pellet Production.xlsx,High and Diameter,X64,source_derived
30157108,Y|P1-Raw|1020|E,Y,SSA-P1-Raw,0.3,1020,volume_shrinkage,3.026649098007505,%,E,public-data/30157108/DTU Data - Brick Pellet Production.xlsx,High and Diameter,Y64,source_derived
30157108,Y|P1-Raw|1020|E,Y,SSA-P1-Raw,0.3,1020,green_mass,3.9925,g,E,public-data/30157108/DTU Data - Brick Pellet Production.xlsx,Water and Burning,C63,measured
30157108,Y|P1-Raw|1020|E,Y,SSA-P1-Raw,0.3,1020,dried_mass_105C,3.2125,g,E,public-data/30157108/DTU Data - Brick Pellet Production.xlsx,Water and Burning,D63,measured
30157108,Y|P1-Raw|1020|E,Y,SSA-P1-Raw,0.3,1020,fired_mass,3.0027,g,E,public-data/30157108/DTU Data - Brick Pellet Production.xlsx,Water and Burning,F63,measured
30157108,Y|P1-Raw|1020|E,Y,SSA-P1-Raw,0.3,1020,forming_water_content,19.536631183469012,%,E,public-data/30157108/DTU Data - Brick Pellet Production.xlsx,Water and Burning,E63,source_derived
30157108,Y|P1-Raw|1020|E,Y,SSA-P1-Raw,0.3,1020,firing_mass_loss,6.530739299610895,%,E,public-data/30157108/DTU Data - Brick Pellet Production.xlsx,Water and Burning,G63,source_derived
30157108,Y|P1-Raw|1020|F,Y,SSA-P1-Raw,0.3,1020,dry_diameter_reading_1,19.18,mm,F,public-data/30157108/DTU Data - Brick Pellet Production.xlsx,High and Diameter,C65,measured
30157108,Y|P1-Raw|1020|F,Y,SSA-P1-Raw,0.3,1020,dry_diameter_reading_2,18.97,mm,F,public-data/30157108/DTU Data - Brick Pellet Production.xlsx,High and Diameter,D65,measured
30157108,Y|P1-Raw|1020|F,Y,SSA-P1-Raw,0.3,1020,dry_diameter_reading_3,19.11,mm,F,public-data/30157108/DTU Data - Brick Pellet Production.xlsx,High and Diameter,E65,measured
30157108,Y|P1-Raw|1020|F,Y,SSA-P1-Raw,0.3,1020,dry_height_reading_1,6.22,mm,F,public-data/30157108/DTU Data - Brick Pellet Production.xlsx,High and Diameter,G65,measured
30157108,Y|P1-Raw|1020|F,Y,SSA-P1-Raw,0.3,1020,dry_height_reading_2,6.34,mm,F,public-data/30157108/DTU Data - Brick Pellet Production.xlsx,High and Diameter,H65,measured
30157108,Y|P1-Raw|1020|F,Y,SSA-P1-Raw,0.3,1020,dry_height_reading_3,6.3,mm,F,public-data/30157108/DTU Data - Brick Pellet Production.xlsx,High and Diameter,I65,measured
30157108,Y|P1-Raw|1020|F,Y,SSA-P1-Raw,0.3,1020,fired_diameter_reading_1,19.01,mm,F,public-data/30157108/DTU Data - Brick Pellet Production.xlsx,High and Diameter,N65,measured
30157108,Y|P1-Raw|1020|F,Y,SSA-P1-Raw,0.3,1020,fired_diameter_reading_2,18.76,mm,F,public-data/30157108/DTU Data - Brick Pellet Production.xlsx,High and Diameter,O65,measured
30157108,Y|P1-Raw|1020|F,Y,SSA-P1-Raw,0.3,1020,fired_diameter_reading_3,19.02,mm,F,public-data/30157108/DTU Data - Brick Pellet Production.xlsx,High and Diameter,P65,measured
30157108,Y|P1-Raw|1020|F,Y,SSA-P1-Raw,0.3,1020,fired_height_reading_1,6.35,mm,F,public-data/30157108/DTU Data - Brick Pellet Production.xlsx,High and Diameter,R65,measured
30157108,Y|P1-Raw|1020|F,Y,SSA-P1-Raw,0.3,1020,fired_height_reading_2,6.21,mm,F,public-data/30157108/DTU Data - Brick Pellet Production.xlsx,High and Diameter,S65,measured
30157108,Y|P1-Raw|1020|F,Y,SSA-P1-Raw,0.3,1020,fired_height_reading_3,6.3,mm,F,public-data/30157108/DTU Data - Brick Pellet Production.xlsx,High and Diameter,T65,measured
30157108,Y|P1-Raw|1020|F,Y,SSA-P1-Raw,0.3,1020,dry_diameter_mean,19.086666666666666,mm,F,public-data/30157108/DTU Data - Brick Pellet Production.xlsx,High and Diameter,F65,source_derived
30157108,Y|P1-Raw|1020|F,Y,SSA-P1-Raw,0.3,1020,dry_height_mean,6.286666666666666,mm,F,public-data/30157108/DTU Data - Brick Pellet Production.xlsx,High and Diameter,J65,source_derived
30157108,Y|P1-Raw|1020|F,Y,SSA-P1-Raw,0.3,1020,fired_diameter_mean,18.930000000000003,mm,F,public-data/30157108/DTU Data - Brick Pellet Production.xlsx,High and Diameter,Q65,source_derived
30157108,Y|P1-Raw|1020|F,Y,SSA-P1-Raw,0.3,1020,fired_height_mean,6.286666666666666,mm,F,public-data/30157108/DTU Data - Brick Pellet Production.xlsx,High and Diameter,U65,source_derived
30157108,Y|P1-Raw|1020|F,Y,SSA-P1-Raw,0.3,1020,dry_geometric_volume,1798.7486996280677,mm3,F,public-data/30157108/DTU Data - Brick Pellet Production.xlsx,High and Diameter,K65,source_derived
30157108,Y|P1-Raw|1020|F,Y,SSA-P1-Raw,0.3,1020,fired_geometric_volume,1769.3410068162689,mm3,F,public-data/30157108/DTU Data - Brick Pellet Production.xlsx,High and Diameter,V65,source_derived
30157108,Y|P1-Raw|1020|F,Y,SSA-P1-Raw,0.3,1020,diameter_shrinkage,0.8208173244847856,%,F,public-data/30157108/DTU Data - Brick Pellet Production.xlsx,High and Diameter,W65,source_derived
30157108,Y|P1-Raw|1020|F,Y,SSA-P1-Raw,0.3,1020,height_shrinkage,0.0,%,F,public-data/30157108/DTU Data - Brick Pellet Production.xlsx,High and Diameter,X65,source_derived
30157108,Y|P1-Raw|1020|F,Y,SSA-P1-Raw,0.3,1020,volume_shrinkage,1.6348972381678182,%,F,public-data/30157108/DTU Data - Brick Pellet Production.xlsx,High and Diameter,Y65,source_derived
30157108,Y|P1-Raw|1020|F,Y,SSA-P1-Raw,0.3,1020,green_mass,3.8995,g,F,public-data/30157108/DTU Data - Brick Pellet Production.xlsx,Water and Burning,C64,measured
30157108,Y|P1-Raw|1020|F,Y,SSA-P1-Raw,0.3,1020,dried_mass_105C,3.1443,g,F,public-data/30157108/DTU Data - Brick Pellet Production.xlsx,Water and Burning,D64,measured
30157108,Y|P1-Raw|1020|F,Y,SSA-P1-Raw,0.3,1020,fired_mass,2.9384,g,F,public-data/30157108/DTU Data - Brick Pellet Production.xlsx,Water and Burning,F64,measured
30157108,Y|P1-Raw|1020|F,Y,SSA-P1-Raw,0.3,1020,forming_water_content,19.366585459674322,%,F,public-data/30157108/DTU Data - Brick Pellet Production.xlsx,Water and Burning,E64,source_derived
30157108,Y|P1-Raw|1020|F,Y,SSA-P1-Raw,0.3,1020,firing_mass_loss,6.548357345037044,%,F,public-data/30157108/DTU Data - Brick Pellet Production.xlsx,Water and Burning,G64,source_derived
30157108,Y|P1-Raw|1020|G,Y,SSA-P1-Raw,0.3,1020,dry_diameter_reading_1,21.3,mm,G,public-data/30157108/DTU Data - Brick Pellet Production.xlsx,High and Diameter,C66,measured
30157108,Y|P1-Raw|1020|G,Y,SSA-P1-Raw,0.3,1020,dry_diameter_reading_2,21.19,mm,G,public-data/30157108/DTU Data - Brick Pellet Production.xlsx,High and Diameter,D66,measured
30157108,Y|P1-Raw|1020|G,Y,SSA-P1-Raw,0.3,1020,dry_diameter_reading_3,21.34,mm,G,public-data/30157108/DTU Data - Brick Pellet Production.xlsx,High and Diameter,E66,measured
30157108,Y|P1-Raw|1020|G,Y,SSA-P1-Raw,0.3,1020,dry_height_reading_1,5.52,mm,G,public-data/30157108/DTU Data - Brick Pellet Production.xlsx,High and Diameter,G66,measured
30157108,Y|P1-Raw|1020|G,Y,SSA-P1-Raw,0.3,1020,dry_height_reading_2,5.38,mm,G,public-data/30157108/DTU Data - Brick Pellet Production.xlsx,High and Diameter,H66,measured
30157108,Y|P1-Raw|1020|G,Y,SSA-P1-Raw,0.3,1020,dry_height_reading_3,5.41,mm,G,public-data/30157108/DTU Data - Brick Pellet Production.xlsx,High and Diameter,I66,measured
30157108,Y|P1-Raw|1020|G,Y,SSA-P1-Raw,0.3,1020,fired_diameter_reading_1,21.11,mm,G,public-data/30157108/DTU Data - Brick Pellet Production.xlsx,High and Diameter,N66,measured
30157108,Y|P1-Raw|1020|G,Y,SSA-P1-Raw,0.3,1020,fired_diameter_reading_2,21.08,mm,G,public-data/30157108/DTU Data - Brick Pellet Production.xlsx,High and Diameter,O66,measured
30157108,Y|P1-Raw|1020|G,Y,SSA-P1-Raw,0.3,1020,fired_diameter_reading_3,21.05,mm,G,public-data/30157108/DTU Data - Brick Pellet Production.xlsx,High and Diameter,P66,measured
30157108,Y|P1-Raw|1020|G,Y,SSA-P1-Raw,0.3,1020,fired_height_reading_1,5.34,mm,G,public-data/30157108/DTU Data - Brick Pellet Production.xlsx,High and Diameter,R66,measured
30157108,Y|P1-Raw|1020|G,Y,SSA-P1-Raw,0.3,1020,fired_height_reading_2,5.37,mm,G,public-data/30157108/DTU Data - Brick Pellet Production.xlsx,High and Diameter,S66,measured
30157108,Y|P1-Raw|1020|G,Y,SSA-P1-Raw,0.3,1020,fired_height_reading_3,5.42,mm,G,public-data/30157108/DTU Data - Brick Pellet Production.xlsx,High and Diameter,T66,measured
30157108,Y|P1-Raw|1020|G,Y,SSA-P1-Raw,0.3,1020,dry_diameter_mean,21.276666666666667,mm,G,public-data/30157108/DTU Data - Brick Pellet Production.xlsx,High and Diameter,F66,source_derived
30157108,Y|P1-Raw|1020|G,Y,SSA-P1-Raw,0.3,1020,dry_height_mean,5.4366666666666665,mm,G,public-data/30157108/DTU Data - Brick Pellet Production.xlsx,High and Diameter,J66,source_derived
30157108,Y|P1-Raw|1020|G,Y,SSA-P1-Raw,0.3,1020,fired_diameter_mean,21.08,mm,G,public-data/30157108/DTU Data - Brick Pellet Production.xlsx,High and Diameter,Q66,source_derived
30157108,Y|P1-Raw|1020|G,Y,SSA-P1-Raw,0.3,1020,fired_height_mean,5.376666666666668,mm,G,public-data/30157108/DTU Data - Brick Pellet Production.xlsx,High and Diameter,U66,source_derived
30157108,Y|P1-Raw|1020|G,Y,SSA-P1-Raw,0.3,1020,dry_geometric_volume,1932.9907113497836,mm3,G,public-data/30157108/DTU Data - Brick Pellet Production.xlsx,High and Diameter,K66,source_derived
30157108,Y|P1-Raw|1020|G,Y,SSA-P1-Raw,0.3,1020,fired_geometric_volume,1876.481154348398,mm3,G,public-data/30157108/DTU Data - Brick Pellet Production.xlsx,High and Diameter,V66,source_derived
30157108,Y|P1-Raw|1020|G,Y,SSA-P1-Raw,0.3,1020,diameter_shrinkage,0.9243302522325034,%,G,public-data/30157108/DTU Data - Brick Pellet Production.xlsx,High and Diameter,W66,source_derived
30157108,Y|P1-Raw|1020|G,Y,SSA-P1-Raw,0.3,1020,height_shrinkage,1.1036174126302647,%,G,public-data/30157108/DTU Data - Brick Pellet Production.xlsx,High and Diameter,X66,source_derived
30157108,Y|P1-Raw|1020|G,Y,SSA-P1-Raw,0.3,1020,volume_shrinkage,2.9234262052881657,%,G,public-data/30157108/DTU Data - Brick Pellet Production.xlsx,High and Diameter,Y66,source_derived
30157108,Y|P1-Raw|1020|G,Y,SSA-P1-Raw,0.3,1020,green_mass,3.9887,g,G,public-data/30157108/DTU Data - Brick Pellet Production.xlsx,Water and Burning,C65,measured
30157108,Y|P1-Raw|1020|G,Y,SSA-P1-Raw,0.3,1020,dried_mass_105C,3.2286,g,G,public-data/30157108/DTU Data - Brick Pellet Production.xlsx,Water and Burning,D65,measured
30157108,Y|P1-Raw|1020|G,Y,SSA-P1-Raw,0.3,1020,fired_mass,3.0165,g,G,public-data/30157108/DTU Data - Brick Pellet Production.xlsx,Water and Burning,F65,measured
30157108,Y|P1-Raw|1020|G,Y,SSA-P1-Raw,0.3,1020,forming_water_content,19.056334143956676,%,G,public-data/30157108/DTU Data - Brick Pellet Production.xlsx,Water and Burning,E65,source_derived
30157108,Y|P1-Raw|1020|G,Y,SSA-P1-Raw,0.3,1020,firing_mass_loss,6.569410890169112,%,G,public-data/30157108/DTU Data - Brick Pellet Production.xlsx,Water and Burning,G65,source_derived
30157108,Y|P1-Raw|1030|A,Y,SSA-P1-Raw,0.3,1030,dry_diameter_reading_1,18.82,mm,A,public-data/30157108/DTU Data - Brick Pellet Production.xlsx,High and Diameter,C76,measured
30157108,Y|P1-Raw|1030|A,Y,SSA-P1-Raw,0.3,1030,dry_diameter_reading_2,19.26,mm,A,public-data/30157108/DTU Data - Brick Pellet Production.xlsx,High and Diameter,D76,measured
30157108,Y|P1-Raw|1030|A,Y,SSA-P1-Raw,0.3,1030,dry_diameter_reading_3,18.9,mm,A,public-data/30157108/DTU Data - Brick Pellet Production.xlsx,High and Diameter,E76,measured
30157108,Y|P1-Raw|1030|A,Y,SSA-P1-Raw,0.3,1030,dry_height_reading_1,6.32,mm,A,public-data/30157108/DTU Data - Brick Pellet Production.xlsx,High and Diameter,G76,measured
30157108,Y|P1-Raw|1030|A,Y,SSA-P1-Raw,0.3,1030,dry_height_reading_2,6.3,mm,A,public-data/30157108/DTU Data - Brick Pellet Production.xlsx,High and Diameter,H76,measured
30157108,Y|P1-Raw|1030|A,Y,SSA-P1-Raw,0.3,1030,dry_height_reading_3,6.37,mm,A,public-data/30157108/DTU Data - Brick Pellet Production.xlsx,High and Diameter,I76,measured
30157108,Y|P1-Raw|1030|A,Y,SSA-P1-Raw,0.3,1030,fired_diameter_reading_1,18.77,mm,A,public-data/30157108/DTU Data - Brick Pellet Production.xlsx,High and Diameter,N76,measured
30157108,Y|P1-Raw|1030|A,Y,SSA-P1-Raw,0.3,1030,fired_diameter_reading_2,18.92,mm,A,public-data/30157108/DTU Data - Brick Pellet Production.xlsx,High and Diameter,O76,measured
30157108,Y|P1-Raw|1030|A,Y,SSA-P1-Raw,0.3,1030,fired_diameter_reading_3,18.42,mm,A,public-data/30157108/DTU Data - Brick Pellet Production.xlsx,High and Diameter,P76,measured
30157108,Y|P1-Raw|1030|A,Y,SSA-P1-Raw,0.3,1030,fired_height_reading_1,6.21,mm,A,public-data/30157108/DTU Data - Brick Pellet Production.xlsx,High and Diameter,R76,measured
30157108,Y|P1-Raw|1030|A,Y,SSA-P1-Raw,0.3,1030,fired_height_reading_2,6.3,mm,A,public-data/30157108/DTU Data - Brick Pellet Production.xlsx,High and Diameter,S76,measured
30157108,Y|P1-Raw|1030|A,Y,SSA-P1-Raw,0.3,1030,fired_height_reading_3,6.53,mm,A,public-data/30157108/DTU Data - Brick Pellet Production.xlsx,High and Diameter,T76,measured
30157108,Y|P1-Raw|1030|A,Y,SSA-P1-Raw,0.3,1030,dry_diameter_mean,18.993333333333332,mm,A,public-data/30157108/DTU Data - Brick Pellet Production.xlsx,High and Diameter,F76,source_derived
30157108,Y|P1-Raw|1030|A,Y,SSA-P1-Raw,0.3,1030,dry_height_mean,6.330000000000001,mm,A,public-data/30157108/DTU Data - Brick Pellet Production.xlsx,High and Diameter,J76,source_derived
30157108,Y|P1-Raw|1030|A,Y,SSA-P1-Raw,0.3,1030,fired_diameter_mean,18.703333333333333,mm,A,public-data/30157108/DTU Data - Brick Pellet Production.xlsx,High and Diameter,Q76,source_derived
30157108,Y|P1-Raw|1030|A,Y,SSA-P1-Raw,0.3,1030,fired_height_mean,6.346666666666667,mm,A,public-data/30157108/DTU Data - Brick Pellet Production.xlsx,High and Diameter,U76,source_derived
30157108,Y|P1-Raw|1030|A,Y,SSA-P1-Raw,0.3,1030,dry_geometric_volume,1793.4776615882704,mm3,A,public-data/30157108/DTU Data - Brick Pellet Production.xlsx,High and Diameter,K76,source_derived
30157108,Y|P1-Raw|1030|A,Y,SSA-P1-Raw,0.3,1030,fired_geometric_volume,1743.7073519616151,mm3,A,public-data/30157108/DTU Data - Brick Pellet Production.xlsx,High and Diameter,V76,source_derived
30157108,Y|P1-Raw|1030|A,Y,SSA-P1-Raw,0.3,1030,diameter_shrinkage,1.5268515268515224,%,A,public-data/30157108/DTU Data - Brick Pellet Production.xlsx,High and Diameter,W76,source_derived
30157108,Y|P1-Raw|1030|A,Y,SSA-P1-Raw,0.3,1030,height_shrinkage,-0.2632964718272625,%,A,public-data/30157108/DTU Data - Brick Pellet Production.xlsx,High and Diameter,X76,source_derived
30157108,Y|P1-Raw|1030|A,Y,SSA-P1-Raw,0.3,1030,volume_shrinkage,2.775072736762141,%,A,public-data/30157108/DTU Data - Brick Pellet Production.xlsx,High and Diameter,Y76,source_derived
30157108,Y|P1-Raw|1030|A,Y,SSA-P1-Raw,0.3,1030,green_mass,3.8745,g,A,public-data/30157108/DTU Data - Brick Pellet Production.xlsx,Water and Burning,C75,measured
30157108,Y|P1-Raw|1030|A,Y,SSA-P1-Raw,0.3,1030,dried_mass_105C,3.0833,g,A,public-data/30157108/DTU Data - Brick Pellet Production.xlsx,Water and Burning,D75,measured
30157108,Y|P1-Raw|1030|A,Y,SSA-P1-Raw,0.3,1030,fired_mass,2.8808,g,A,public-data/30157108/DTU Data - Brick Pellet Production.xlsx,Water and Burning,F75,measured
30157108,Y|P1-Raw|1030|A,Y,SSA-P1-Raw,0.3,1030,forming_water_content,20.42069944508969,%,A,public-data/30157108/DTU Data - Brick Pellet Production.xlsx,Water and Burning,E75,source_derived
30157108,Y|P1-Raw|1030|A,Y,SSA-P1-Raw,0.3,1030,firing_mass_loss,6.5676385690656165,%,A,public-data/30157108/DTU Data - Brick Pellet Production.xlsx,Water and Burning,G75,source_derived
30157108,Y|P1-Raw|1030|A,Y,SSA-P1-Raw,0.3,1030,saturated_mass,3.495,g,A,public-data/30157108/DTU Data - Brick Pellet Production.xlsx,Porosity and Density,F42,measured
30157108,Y|P1-Raw|1030|A,Y,SSA-P1-Raw,0.3,1030,submerged_mass,1.838,g,A,public-data/30157108/DTU Data - Brick Pellet Production.xlsx,Porosity and Density,G42,measured
30157108,Y|P1-Raw|1030|A,Y,SSA-P1-Raw,0.3,1030,water_displacement_volume,1.65998797836105e-06,m3,A,public-data/30157108/DTU Data - Brick Pellet Production.xlsx,Porosity and Density,K42,source_derived
30157108,Y|P1-Raw|1030|A,Y,SSA-P1-Raw,0.3,1030,open_pore_volume,6.153075535964742e-07,m3,A,public-data/30157108/DTU Data - Brick Pellet Production.xlsx,Porosity and Density,L42,source_derived
30157108,Y|P1-Raw|1030|A,Y,SSA-P1-Raw,0.3,1030,open_porosity,0.370669885334943,m3/m3,A,public-data/30157108/DTU Data - Brick Pellet Production.xlsx,Porosity and Density,M42,source_derived
30157108,Y|P1-Raw|1030|A,Y,SSA-P1-Raw,0.3,1030,dry_density,1735.4342546771272,kg/m3,A,public-data/30157108/DTU Data - Brick Pellet Production.xlsx,Porosity and Density,N42,source_derived
30157108,Y|P1-Raw|1030|A,Y,SSA-P1-Raw,0.3,1030,apparent_solid_density,2757.589719984658,kg/m3,A,public-data/30157108/DTU Data - Brick Pellet Production.xlsx,Porosity and Density,O42,source_derived
30157108,Y|P1-Raw|1030|A,Y,SSA-P1-Raw,0.3,1030,saturated_density,2105.4369342184673,kg/m3,A,public-data/30157108/DTU Data - Brick Pellet Production.xlsx,Porosity and Density,P42,source_derived
30157108,Y|P1-Raw|1030|A,Y,SSA-P1-Raw,0.3,1030,water_absorption,0.21320466537073055,kg/kg,A,public-data/30157108/DTU Data - Brick Pellet Production.xlsx,Porosity and Density,Q42,source_derived
30157108,Y|P1-Raw|1030|B,Y,SSA-P1-Raw,0.3,1030,dry_diameter_reading_1,19.11,mm,B,public-data/30157108/DTU Data - Brick Pellet Production.xlsx,High and Diameter,C77,measured
30157108,Y|P1-Raw|1030|B,Y,SSA-P1-Raw,0.3,1030,dry_diameter_reading_2,19.09,mm,B,public-data/30157108/DTU Data - Brick Pellet Production.xlsx,High and Diameter,D77,measured
30157108,Y|P1-Raw|1030|B,Y,SSA-P1-Raw,0.3,1030,dry_diameter_reading_3,19.0,mm,B,public-data/30157108/DTU Data - Brick Pellet Production.xlsx,High and Diameter,E77,measured
30157108,Y|P1-Raw|1030|B,Y,SSA-P1-Raw,0.3,1030,dry_height_reading_1,6.75,mm,B,public-data/30157108/DTU Data - Brick Pellet Production.xlsx,High and Diameter,G77,measured
30157108,Y|P1-Raw|1030|B,Y,SSA-P1-Raw,0.3,1030,dry_height_reading_2,6.61,mm,B,public-data/30157108/DTU Data - Brick Pellet Production.xlsx,High and Diameter,H77,measured
30157108,Y|P1-Raw|1030|B,Y,SSA-P1-Raw,0.3,1030,dry_height_reading_3,6.53,mm,B,public-data/30157108/DTU Data - Brick Pellet Production.xlsx,High and Diameter,I77,measured
30157108,Y|P1-Raw|1030|B,Y,SSA-P1-Raw,0.3,1030,fired_diameter_reading_1,18.52,mm,B,public-data/30157108/DTU Data - Brick Pellet Production.xlsx,High and Diameter,N77,measured
30157108,Y|P1-Raw|1030|B,Y,SSA-P1-Raw,0.3,1030,fired_diameter_reading_2,18.62,mm,B,public-data/30157108/DTU Data - Brick Pellet Production.xlsx,High and Diameter,O77,measured
30157108,Y|P1-Raw|1030|B,Y,SSA-P1-Raw,0.3,1030,fired_diameter_reading_3,18.74,mm,B,public-data/30157108/DTU Data - Brick Pellet Production.xlsx,High and Diameter,P77,measured
30157108,Y|P1-Raw|1030|B,Y,SSA-P1-Raw,0.3,1030,fired_height_reading_1,6.57,mm,B,public-data/30157108/DTU Data - Brick Pellet Production.xlsx,High and Diameter,R77,measured
30157108,Y|P1-Raw|1030|B,Y,SSA-P1-Raw,0.3,1030,fired_height_reading_2,6.55,mm,B,public-data/30157108/DTU Data - Brick Pellet Production.xlsx,High and Diameter,S77,measured
30157108,Y|P1-Raw|1030|B,Y,SSA-P1-Raw,0.3,1030,fired_height_reading_3,6.5,mm,B,public-data/30157108/DTU Data - Brick Pellet Production.xlsx,High and Diameter,T77,measured
30157108,Y|P1-Raw|1030|B,Y,SSA-P1-Raw,0.3,1030,dry_diameter_mean,19.066666666666666,mm,B,public-data/30157108/DTU Data - Brick Pellet Production.xlsx,High and Diameter,F77,source_derived
30157108,Y|P1-Raw|1030|B,Y,SSA-P1-Raw,0.3,1030,dry_height_mean,6.63,mm,B,public-data/30157108/DTU Data - Brick Pellet Production.xlsx,High and Diameter,J77,source_derived
30157108,Y|P1-Raw|1030|B,Y,SSA-P1-Raw,0.3,1030,fired_diameter_mean,18.626666666666665,mm,B,public-data/30157108/DTU Data - Brick Pellet Production.xlsx,High and Diameter,Q77,source_derived
30157108,Y|P1-Raw|1030|B,Y,SSA-P1-Raw,0.3,1030,fired_height_mean,6.54,mm,B,public-data/30157108/DTU Data - Brick Pellet Production.xlsx,High and Diameter,U77,source_derived
30157108,Y|P1-Raw|1030|B,Y,SSA-P1-Raw,0.3,1030,dry_geometric_volume,1893.0102168386595,mm3,B,public-data/30157108/DTU Data - Brick Pellet Production.xlsx,High and Diameter,K77,source_derived
30157108,Y|P1-Raw|1030|B,Y,SSA-P1-Raw,0.3,1030,fired_geometric_volume,1782.1239844845059,mm3,B,public-data/30157108/DTU Data - Brick Pellet Production.xlsx,High and Diameter,V77,source_derived
30157108,Y|P1-Raw|1030|B,Y,SSA-P1-Raw,0.3,1030,diameter_shrinkage,2.3076923076923146,%,B,public-data/30157108/DTU Data - Brick Pellet Production.xlsx,High and Diameter,W77,source_derived
30157108,Y|P1-Raw|1030|B,Y,SSA-P1-Raw,0.3,1030,height_shrinkage,1.3574660633484141,%,B,public-data/30157108/DTU Data - Brick Pellet Production.xlsx,High and Diameter,X77,source_derived
30157108,Y|P1-Raw|1030|B,Y,SSA-P1-Raw,0.3,1030,volume_shrinkage,5.857666871937673,%,B,public-data/30157108/DTU Data - Brick Pellet Production.xlsx,High and Diameter,Y77,source_derived
30157108,Y|P1-Raw|1030|B,Y,SSA-P1-Raw,0.3,1030,green_mass,3.9546,g,B,public-data/30157108/DTU Data - Brick Pellet Production.xlsx,Water and Burning,C76,measured
30157108,Y|P1-Raw|1030|B,Y,SSA-P1-Raw,0.3,1030,dried_mass_105C,3.1233,g,B,public-data/30157108/DTU Data - Brick Pellet Production.xlsx,Water and Burning,D76,measured
30157108,Y|P1-Raw|1030|B,Y,SSA-P1-Raw,0.3,1030,fired_mass,2.9189,g,B,public-data/30157108/DTU Data - Brick Pellet Production.xlsx,Water and Burning,F76,measured
30157108,Y|P1-Raw|1030|B,Y,SSA-P1-Raw,0.3,1030,forming_water_content,21.021089364284634,%,B,public-data/30157108/DTU Data - Brick Pellet Production.xlsx,Water and Burning,E76,source_derived
30157108,Y|P1-Raw|1030|B,Y,SSA-P1-Raw,0.3,1030,firing_mass_loss,6.544360131911764,%,B,public-data/30157108/DTU Data - Brick Pellet Production.xlsx,Water and Burning,G76,source_derived
30157108,Y|P1-Raw|1030|B,Y,SSA-P1-Raw,0.3,1030,saturated_mass,3.541,g,B,public-data/30157108/DTU Data - Brick Pellet Production.xlsx,Porosity and Density,F43,measured
30157108,Y|P1-Raw|1030|B,Y,SSA-P1-Raw,0.3,1030,submerged_mass,1.865,g,B,public-data/30157108/DTU Data - Brick Pellet Production.xlsx,Porosity and Density,G43,measured
30157108,Y|P1-Raw|1030|B,Y,SSA-P1-Raw,0.3,1030,water_displacement_volume,1.6790222400320574e-06,m3,B,public-data/30157108/DTU Data - Brick Pellet Production.xlsx,Porosity and Density,K43,source_derived
30157108,Y|P1-Raw|1030|B,Y,SSA-P1-Raw,0.3,1030,open_pore_volume,6.232217992386295e-07,m3,B,public-data/30157108/DTU Data - Brick Pellet Production.xlsx,Porosity and Density,L43,source_derived
30157108,Y|P1-Raw|1030|B,Y,SSA-P1-Raw,0.3,1030,open_porosity,0.37118138424821007,m3/m3,B,public-data/30157108/DTU Data - Brick Pellet Production.xlsx,Porosity and Density,M43,source_derived
30157108,Y|P1-Raw|1030|B,Y,SSA-P1-Raw,0.3,1030,dry_density,1738.4522553699287,kg/m3,B,public-data/30157108/DTU Data - Brick Pellet Production.xlsx,Porosity and Density,N43,source_derived
30157108,Y|P1-Raw|1030|B,Y,SSA-P1-Raw,0.3,1030,apparent_solid_density,2764.6322990796098,kg/m3,B,public-data/30157108/DTU Data - Brick Pellet Production.xlsx,Porosity and Density,O43,source_derived
30157108,Y|P1-Raw|1030|B,Y,SSA-P1-Raw,0.3,1030,saturated_density,2108.965513126492,kg/m3,B,public-data/30157108/DTU Data - Brick Pellet Production.xlsx,Porosity and Density,P43,source_derived
30157108,Y|P1-Raw|1030|B,Y,SSA-P1-Raw,0.3,1030,water_absorption,0.21312823323854876,kg/kg,B,public-data/30157108/DTU Data - Brick Pellet Production.xlsx,Porosity and Density,Q43,source_derived
30157108,Y|P1-Raw|1030|C,Y,SSA-P1-Raw,0.3,1030,dry_diameter_reading_1,18.69,mm,C,public-data/30157108/DTU Data - Brick Pellet Production.xlsx,High and Diameter,C78,measured
30157108,Y|P1-Raw|1030|C,Y,SSA-P1-Raw,0.3,1030,dry_diameter_reading_2,19.11,mm,C,public-data/30157108/DTU Data - Brick Pellet Production.xlsx,High and Diameter,D78,measured
30157108,Y|P1-Raw|1030|C,Y,SSA-P1-Raw,0.3,1030,dry_diameter_reading_3,18.72,mm,C,public-data/30157108/DTU Data - Brick Pellet Production.xlsx,High and Diameter,E78,measured
30157108,Y|P1-Raw|1030|C,Y,SSA-P1-Raw,0.3,1030,dry_height_reading_1,6.34,mm,C,public-data/30157108/DTU Data - Brick Pellet Production.xlsx,High and Diameter,G78,measured
30157108,Y|P1-Raw|1030|C,Y,SSA-P1-Raw,0.3,1030,dry_height_reading_2,6.44,mm,C,public-data/30157108/DTU Data - Brick Pellet Production.xlsx,High and Diameter,H78,measured
30157108,Y|P1-Raw|1030|C,Y,SSA-P1-Raw,0.3,1030,dry_height_reading_3,6.64,mm,C,public-data/30157108/DTU Data - Brick Pellet Production.xlsx,High and Diameter,I78,measured
30157108,Y|P1-Raw|1030|C,Y,SSA-P1-Raw,0.3,1030,fired_diameter_reading_1,18.61,mm,C,public-data/30157108/DTU Data - Brick Pellet Production.xlsx,High and Diameter,N78,measured
30157108,Y|P1-Raw|1030|C,Y,SSA-P1-Raw,0.3,1030,fired_diameter_reading_2,18.75,mm,C,public-data/30157108/DTU Data - Brick Pellet Production.xlsx,High and Diameter,O78,measured
30157108,Y|P1-Raw|1030|C,Y,SSA-P1-Raw,0.3,1030,fired_diameter_reading_3,18.33,mm,C,public-data/30157108/DTU Data - Brick Pellet Production.xlsx,High and Diameter,P78,measured
30157108,Y|P1-Raw|1030|C,Y,SSA-P1-Raw,0.3,1030,fired_height_reading_1,6.3,mm,C,public-data/30157108/DTU Data - Brick Pellet Production.xlsx,High and Diameter,R78,measured
30157108,Y|P1-Raw|1030|C,Y,SSA-P1-Raw,0.3,1030,fired_height_reading_2,6.35,mm,C,public-data/30157108/DTU Data - Brick Pellet Production.xlsx,High and Diameter,S78,measured
30157108,Y|P1-Raw|1030|C,Y,SSA-P1-Raw,0.3,1030,fired_height_reading_3,6.47,mm,C,public-data/30157108/DTU Data - Brick Pellet Production.xlsx,High and Diameter,T78,measured
30157108,Y|P1-Raw|1030|C,Y,SSA-P1-Raw,0.3,1030,dry_diameter_mean,18.84,mm,C,public-data/30157108/DTU Data - Brick Pellet Production.xlsx,High and Diameter,F78,source_derived
30157108,Y|P1-Raw|1030|C,Y,SSA-P1-Raw,0.3,1030,dry_height_mean,6.473333333333334,mm,C,public-data/30157108/DTU Data - Brick Pellet Production.xlsx,High and Diameter,J78,source_derived
30157108,Y|P1-Raw|1030|C,Y,SSA-P1-Raw,0.3,1030,fired_diameter_mean,18.563333333333333,mm,C,public-data/30157108/DTU Data - Brick Pellet Production.xlsx,High and Diameter,Q78,source_derived
30157108,Y|P1-Raw|1030|C,Y,SSA-P1-Raw,0.3,1030,fired_height_mean,6.373333333333332,mm,C,public-data/30157108/DTU Data - Brick Pellet Production.xlsx,High and Diameter,U78,source_derived
30157108,Y|P1-Raw|1030|C,Y,SSA-P1-Raw,0.3,1030,dry_geometric_volume,1804.5945819864744,mm3,C,public-data/30157108/DTU Data - Brick Pellet Production.xlsx,High and Diameter,K78,source_derived
30157108,Y|P1-Raw|1030|C,Y,SSA-P1-Raw,0.3,1030,fired_geometric_volume,1724.9179473001268,mm3,C,public-data/30157108/DTU Data - Brick Pellet Production.xlsx,High and Diameter,V78,source_derived
30157108,Y|P1-Raw|1030|C,Y,SSA-P1-Raw,0.3,1030,diameter_shrinkage,1.4685067232837965,%,C,public-data/30157108/DTU Data - Brick Pellet Production.xlsx,High and Diameter,W78,source_derived
30157108,Y|P1-Raw|1030|C,Y,SSA-P1-Raw,0.3,1030,height_shrinkage,1.544799176107128,%,C,public-data/30157108/DTU Data - Brick Pellet Production.xlsx,High and Diameter,X78,source_derived
30157108,Y|P1-Raw|1030|C,Y,SSA-P1-Raw,0.3,1030,volume_shrinkage,4.415209680982229,%,C,public-data/30157108/DTU Data - Brick Pellet Production.xlsx,High and Diameter,Y78,source_derived
30157108,Y|P1-Raw|1030|C,Y,SSA-P1-Raw,0.3,1030,green_mass,3.8835,g,C,public-data/30157108/DTU Data - Brick Pellet Production.xlsx,Water and Burning,C77,measured
30157108,Y|P1-Raw|1030|C,Y,SSA-P1-Raw,0.3,1030,dried_mass_105C,3.0642,g,C,public-data/30157108/DTU Data - Brick Pellet Production.xlsx,Water and Burning,D77,measured
