Repository: gaw008/brickmodel

# 材料设计 v2 首阶段（研究用途，待独立审核）

直接结果见 artifacts/DIRECTION_REPORT.md；数据问题见 artifacts/DATA_AUDIT.md；后续模块优先级见 artifacts/MODEL_GAP_PRIORITY.md。

本目录独立于既有 solver/verifier。仅用 Python 3.12 标准库解析公开 OOXML、CSV、JSON 和生成浅色中文 SVG；不执行 Excel 公式/宏/外部链接，不联网运行，不安装包。原始DTU输入仍留在授权只读目录，没有复制/改写工作簿。

## 复跑

从 /home/ubuntu/sludge-brick-design-v2 运行：

    python3 experiments/material_design_v2/verify.py

该命令实际串行执行完整pipeline、focused unittest、compileall、git diff --check；若本机存在已安装的grounded-citations工具，也执行三个报告的证据引用检查。命令、原始退出码/输出、耗时、输入hash、计数、峰值RSS和边界写入 artifacts/verification.json。测试不是旧项目full suite。

仅重新生成数据/图/报告：

    python3 experiments/material_design_v2/pipeline.py

更换输入根或保留另一次输出（输出必须是本目录的子目录）：

File: experiments/material_design_v2/artifacts/observations.csv (part 8 of 35)
source_id,specimen_id,matrix_id,additive_id,additive_fraction_dry,firing_temperature_C,property,value,unit,replicate_id,file,sheet,cell,evidence_status
30157108,Y|P1-Raw|1030|C,Y,SSA-P1-Raw,0.3,1030,fired_mass,2.8647,g,C,public-data/30157108/DTU Data - Brick Pellet Production.xlsx,Water and Burning,F77,measured
30157108,Y|P1-Raw|1030|C,Y,SSA-P1-Raw,0.3,1030,forming_water_content,21.096948628814218,%,C,public-data/30157108/DTU Data - Brick Pellet Production.xlsx,Water and Burning,E77,source_derived
30157108,Y|P1-Raw|1030|C,Y,SSA-P1-Raw,0.3,1030,firing_mass_loss,6.510671627178382,%,C,public-data/30157108/DTU Data - Brick Pellet Production.xlsx,Water and Burning,G77,source_derived
30157108,Y|P1-Raw|1030|C,Y,SSA-P1-Raw,0.3,1030,saturated_mass,3.457,g,C,public-data/30157108/DTU Data - Brick Pellet Production.xlsx,Porosity and Density,F44,measured
30157108,Y|P1-Raw|1030|C,Y,SSA-P1-Raw,0.3,1030,submerged_mass,1.828,g,C,public-data/30157108/DTU Data - Brick Pellet Production.xlsx,Porosity and Density,G44,measured
30157108,Y|P1-Raw|1030|C,Y,SSA-P1-Raw,0.3,1030,water_displacement_volume,1.631937487477459e-06,m3,C,public-data/30157108/DTU Data - Brick Pellet Production.xlsx,Porosity and Density,K44,source_derived
30157108,Y|P1-Raw|1030|C,Y,SSA-P1-Raw,0.3,1030,open_pore_volume,5.933680625125226e-07,m3,C,public-data/30157108/DTU Data - Brick Pellet Production.xlsx,Porosity and Density,L44,source_derived
30157108,Y|P1-Raw|1030|C,Y,SSA-P1-Raw,0.3,1030,open_porosity,0.36359729895641507,m3/m3,C,public-data/30157108/DTU Data - Brick Pellet Production.xlsx,Porosity and Density,M44,source_derived
30157108,Y|P1-Raw|1030|C,Y,SSA-P1-Raw,0.3,1030,dry_density,1755.3981215469616,kg/m3,C,public-data/30157108/DTU Data - Brick Pellet Production.xlsx,Porosity and Density,N44,source_derived
30157108,Y|P1-Raw|1030|C,Y,SSA-P1-Raw,0.3,1030,apparent_solid_density,2758.313436866983,kg/m3,C,public-data/30157108/DTU Data - Brick Pellet Production.xlsx,Porosity and Density,O44,source_derived
30157108,Y|P1-Raw|1030|C,Y,SSA-P1-Raw,0.3,1030,saturated_density,2118.3409453652553,kg/m3,C,public-data/30157108/DTU Data - Brick Pellet Production.xlsx,Porosity and Density,P44,source_derived
30157108,Y|P1-Raw|1030|C,Y,SSA-P1-Raw,0.3,1030,water_absorption,0.2067581247600098,kg/kg,C,public-data/30157108/DTU Data - Brick Pellet Production.xlsx,Porosity and Density,Q44,source_derived
30157108,Y|P1-Raw|1030|D,Y,SSA-P1-Raw,0.3,1030,dry_diameter_reading_1,18.82,mm,D,public-data/30157108/DTU Data - Brick Pellet Production.xlsx,High and Diameter,C79,measured
30157108,Y|P1-Raw|1030|D,Y,SSA-P1-Raw,0.3,1030,dry_diameter_reading_2,18.95,mm,D,public-data/30157108/DTU Data - Brick Pellet Production.xlsx,High and Diameter,D79,measured
30157108,Y|P1-Raw|1030|D,Y,SSA-P1-Raw,0.3,1030,dry_diameter_reading_3,18.91,mm,D,public-data/30157108/DTU Data - Brick Pellet Production.xlsx,High and Diameter,E79,measured
30157108,Y|P1-Raw|1030|D,Y,SSA-P1-Raw,0.3,1030,dry_height_reading_1,6.53,mm,D,public-data/30157108/DTU Data - Brick Pellet Production.xlsx,High and Diameter,G79,measured
30157108,Y|P1-Raw|1030|D,Y,SSA-P1-Raw,0.3,1030,dry_height_reading_2,6.27,mm,D,public-data/30157108/DTU Data - Brick Pellet Production.xlsx,High and Diameter,H79,measured
30157108,Y|P1-Raw|1030|D,Y,SSA-P1-Raw,0.3,1030,dry_height_reading_3,6.35,mm,D,public-data/30157108/DTU Data - Brick Pellet Production.xlsx,High and Diameter,I79,measured
30157108,Y|P1-Raw|1030|D,Y,SSA-P1-Raw,0.3,1030,fired_diameter_reading_1,18.62,mm,D,public-data/30157108/DTU Data - Brick Pellet Production.xlsx,High and Diameter,N79,measured
30157108,Y|P1-Raw|1030|D,Y,SSA-P1-Raw,0.3,1030,fired_diameter_reading_2,18.52,mm,D,public-data/30157108/DTU Data - Brick Pellet Production.xlsx,High and Diameter,O79,measured
30157108,Y|P1-Raw|1030|D,Y,SSA-P1-Raw,0.3,1030,fired_diameter_reading_3,18.54,mm,D,public-data/30157108/DTU Data - Brick Pellet Production.xlsx,High and Diameter,P79,measured
30157108,Y|P1-Raw|1030|D,Y,SSA-P1-Raw,0.3,1030,fired_height_reading_1,6.42,mm,D,public-data/30157108/DTU Data - Brick Pellet Production.xlsx,High and Diameter,R79,measured
30157108,Y|P1-Raw|1030|D,Y,SSA-P1-Raw,0.3,1030,fired_height_reading_2,6.25,mm,D,public-data/30157108/DTU Data - Brick Pellet Production.xlsx,High and Diameter,S79,measured
30157108,Y|P1-Raw|1030|D,Y,SSA-P1-Raw,0.3,1030,fired_height_reading_3,6.03,mm,D,public-data/30157108/DTU Data - Brick Pellet Production.xlsx,High and Diameter,T79,measured
30157108,Y|P1-Raw|1030|D,Y,SSA-P1-Raw,0.3,1030,dry_diameter_mean,18.89333333333333,mm,D,public-data/30157108/DTU Data - Brick Pellet Production.xlsx,High and Diameter,F79,source_derived
30157108,Y|P1-Raw|1030|D,Y,SSA-P1-Raw,0.3,1030,dry_height_mean,6.383333333333333,mm,D,public-data/30157108/DTU Data - Brick Pellet Production.xlsx,High and Diameter,J79,source_derived
30157108,Y|P1-Raw|1030|D,Y,SSA-P1-Raw,0.3,1030,fired_diameter_mean,18.56,mm,D,public-data/30157108/DTU Data - Brick Pellet Production.xlsx,High and Diameter,Q79,source_derived
30157108,Y|P1-Raw|1030|D,Y,SSA-P1-Raw,0.3,1030,fired_height_mean,6.233333333333333,mm,D,public-data/30157108/DTU Data - Brick Pellet Production.xlsx,High and Diameter,U79,source_derived
30157108,Y|P1-Raw|1030|D,Y,SSA-P1-Raw,0.3,1030,dry_geometric_volume,1789.5942622310354,mm3,D,public-data/30157108/DTU Data - Brick Pellet Production.xlsx,High and Diameter,K79,source_derived
30157108,Y|P1-Raw|1030|D,Y,SSA-P1-Raw,0.3,1030,fired_geometric_volume,1686.4216809885218,mm3,D,public-data/30157108/DTU Data - Brick Pellet Production.xlsx,High and Diameter,V79,source_derived
30157108,Y|P1-Raw|1030|D,Y,SSA-P1-Raw,0.3,1030,diameter_shrinkage,1.764290755116437,%,D,public-data/30157108/DTU Data - Brick Pellet Production.xlsx,High and Diameter,W79,source_derived
30157108,Y|P1-Raw|1030|D,Y,SSA-P1-Raw,0.3,1030,height_shrinkage,2.3498694516971197,%,D,public-data/30157108/DTU Data - Brick Pellet Production.xlsx,High and Diameter,X79,source_derived
30157108,Y|P1-Raw|1030|D,Y,SSA-P1-Raw,0.3,1030,volume_shrinkage,5.765138133259957,%,D,public-data/30157108/DTU Data - Brick Pellet Production.xlsx,High and Diameter,Y79,source_derived
30157108,Y|P1-Raw|1030|D,Y,SSA-P1-Raw,0.3,1030,green_mass,3.8137,g,D,public-data/30157108/DTU Data - Brick Pellet Production.xlsx,Water and Burning,C78,measured
30157108,Y|P1-Raw|1030|D,Y,SSA-P1-Raw,0.3,1030,dried_mass_105C,3.0071,g,D,public-data/30157108/DTU Data - Brick Pellet Production.xlsx,Water and Burning,D78,measured
30157108,Y|P1-Raw|1030|D,Y,SSA-P1-Raw,0.3,1030,fired_mass,2.8108,g,D,public-data/30157108/DTU Data - Brick Pellet Production.xlsx,Water and Burning,F78,measured
30157108,Y|P1-Raw|1030|D,Y,SSA-P1-Raw,0.3,1030,forming_water_content,21.150064242074627,%,D,public-data/30157108/DTU Data - Brick Pellet Production.xlsx,Water and Burning,E78,source_derived
30157108,Y|P1-Raw|1030|D,Y,SSA-P1-Raw,0.3,1030,firing_mass_loss,6.52788400784809,%,D,public-data/30157108/DTU Data - Brick Pellet Production.xlsx,Water and Burning,G78,source_derived
30157108,Y|P1-Raw|1030|E,Y,SSA-P1-Raw,0.3,1030,dry_diameter_reading_1,18.75,mm,E,public-data/30157108/DTU Data - Brick Pellet Production.xlsx,High and Diameter,C80,measured
30157108,Y|P1-Raw|1030|E,Y,SSA-P1-Raw,0.3,1030,dry_diameter_reading_2,19.1,mm,E,public-data/30157108/DTU Data - Brick Pellet Production.xlsx,High and Diameter,D80,measured
30157108,Y|P1-Raw|1030|E,Y,SSA-P1-Raw,0.3,1030,dry_diameter_reading_3,18.76,mm,E,public-data/30157108/DTU Data - Brick Pellet Production.xlsx,High and Diameter,E80,measured
30157108,Y|P1-Raw|1030|E,Y,SSA-P1-Raw,0.3,1030,dry_height_reading_1,6.31,mm,E,public-data/30157108/DTU Data - Brick Pellet Production.xlsx,High and Diameter,G80,measured
30157108,Y|P1-Raw|1030|E,Y,SSA-P1-Raw,0.3,1030,dry_height_reading_2,6.32,mm,E,public-data/30157108/DTU Data - Brick Pellet Production.xlsx,High and Diameter,H80,measured
30157108,Y|P1-Raw|1030|E,Y,SSA-P1-Raw,0.3,1030,dry_height_reading_3,6.61,mm,E,public-data/30157108/DTU Data - Brick Pellet Production.xlsx,High and Diameter,I80,measured
30157108,Y|P1-Raw|1030|E,Y,SSA-P1-Raw,0.3,1030,fired_diameter_reading_1,18.48,mm,E,public-data/30157108/DTU Data - Brick Pellet Production.xlsx,High and Diameter,N80,measured
30157108,Y|P1-Raw|1030|E,Y,SSA-P1-Raw,0.3,1030,fired_diameter_reading_2,18.85,mm,E,public-data/30157108/DTU Data - Brick Pellet Production.xlsx,High and Diameter,O80,measured
30157108,Y|P1-Raw|1030|E,Y,SSA-P1-Raw,0.3,1030,fired_diameter_reading_3,18.56,mm,E,public-data/30157108/DTU Data - Brick Pellet Production.xlsx,High and Diameter,P80,measured
30157108,Y|P1-Raw|1030|E,Y,SSA-P1-Raw,0.3,1030,fired_height_reading_1,6.37,mm,E,public-data/30157108/DTU Data - Brick Pellet Production.xlsx,High and Diameter,R80,measured
30157108,Y|P1-Raw|1030|E,Y,SSA-P1-Raw,0.3,1030,fired_height_reading_2,6.58,mm,E,public-data/30157108/DTU Data - Brick Pellet Production.xlsx,High and Diameter,S80,measured
30157108,Y|P1-Raw|1030|E,Y,SSA-P1-Raw,0.3,1030,fired_height_reading_3,6.49,mm,E,public-data/30157108/DTU Data - Brick Pellet Production.xlsx,High and Diameter,T80,measured
30157108,Y|P1-Raw|1030|E,Y,SSA-P1-Raw,0.3,1030,dry_diameter_mean,18.87,mm,E,public-data/30157108/DTU Data - Brick Pellet Production.xlsx,High and Diameter,F80,source_derived
30157108,Y|P1-Raw|1030|E,Y,SSA-P1-Raw,0.3,1030,dry_height_mean,6.413333333333333,mm,E,public-data/30157108/DTU Data - Brick Pellet Production.xlsx,High and Diameter,J80,source_derived
30157108,Y|P1-Raw|1030|E,Y,SSA-P1-Raw,0.3,1030,fired_diameter_mean,18.63,mm,E,public-data/30157108/DTU Data - Brick Pellet Production.xlsx,High and Diameter,Q80,source_derived
30157108,Y|P1-Raw|1030|E,Y,SSA-P1-Raw,0.3,1030,fired_height_mean,6.4799999999999995,mm,E,public-data/30157108/DTU Data - Brick Pellet Production.xlsx,High and Diameter,U80,source_derived
30157108,Y|P1-Raw|1030|E,Y,SSA-P1-Raw,0.3,1030,dry_geometric_volume,1793.5665456220206,mm3,E,public-data/30157108/DTU Data - Brick Pellet Production.xlsx,High and Diameter,K80,source_derived
30157108,Y|P1-Raw|1030|E,Y,SSA-P1-Raw,0.3,1030,fired_geometric_volume,1766.4062676185652,mm3,E,public-data/30157108/DTU Data - Brick Pellet Production.xlsx,High and Diameter,V80,source_derived
30157108,Y|P1-Raw|1030|E,Y,SSA-P1-Raw,0.3,1030,diameter_shrinkage,1.2718600953895176,%,E,public-data/30157108/DTU Data - Brick Pellet Production.xlsx,High and Diameter,W80,source_derived
30157108,Y|P1-Raw|1030|E,Y,SSA-P1-Raw,0.3,1030,height_shrinkage,-1.039501039501036,%,E,public-data/30157108/DTU Data - Brick Pellet Production.xlsx,High and Diameter,X80,source_derived
30157108,Y|P1-Raw|1030|E,Y,SSA-P1-Raw,0.3,1030,volume_shrinkage,1.5143167154713013,%,E,public-data/30157108/DTU Data - Brick Pellet Production.xlsx,High and Diameter,Y80,source_derived
30157108,Y|P1-Raw|1030|E,Y,SSA-P1-Raw,0.3,1030,green_mass,3.8866,g,E,public-data/30157108/DTU Data - Brick Pellet Production.xlsx,Water and Burning,C79,measured
30157108,Y|P1-Raw|1030|E,Y,SSA-P1-Raw,0.3,1030,dried_mass_105C,3.0649,g,E,public-data/30157108/DTU Data - Brick Pellet Production.xlsx,Water and Burning,D79,measured
30157108,Y|P1-Raw|1030|E,Y,SSA-P1-Raw,0.3,1030,fired_mass,2.8643,g,E,public-data/30157108/DTU Data - Brick Pellet Production.xlsx,Water and Burning,F79,measured
30157108,Y|P1-Raw|1030|E,Y,SSA-P1-Raw,0.3,1030,forming_water_content,21.141872073277412,%,E,public-data/30157108/DTU Data - Brick Pellet Production.xlsx,Water and Burning,E79,source_derived
30157108,Y|P1-Raw|1030|E,Y,SSA-P1-Raw,0.3,1030,firing_mass_loss,6.545074880093971,%,E,public-data/30157108/DTU Data - Brick Pellet Production.xlsx,Water and Burning,G79,source_derived
30157108,Y|P1-Raw|1030|F,Y,SSA-P1-Raw,0.3,1030,dry_diameter_reading_1,18.94,mm,F,public-data/30157108/DTU Data - Brick Pellet Production.xlsx,High and Diameter,C81,measured
30157108,Y|P1-Raw|1030|F,Y,SSA-P1-Raw,0.3,1030,dry_diameter_reading_2,18.71,mm,F,public-data/30157108/DTU Data - Brick Pellet Production.xlsx,High and Diameter,D81,measured
30157108,Y|P1-Raw|1030|F,Y,SSA-P1-Raw,0.3,1030,dry_diameter_reading_3,18.86,mm,F,public-data/30157108/DTU Data - Brick Pellet Production.xlsx,High and Diameter,E81,measured
30157108,Y|P1-Raw|1030|F,Y,SSA-P1-Raw,0.3,1030,dry_height_reading_1,6.68,mm,F,public-data/30157108/DTU Data - Brick Pellet Production.xlsx,High and Diameter,G81,measured
30157108,Y|P1-Raw|1030|F,Y,SSA-P1-Raw,0.3,1030,dry_height_reading_2,6.78,mm,F,public-data/30157108/DTU Data - Brick Pellet Production.xlsx,High and Diameter,H81,measured
30157108,Y|P1-Raw|1030|F,Y,SSA-P1-Raw,0.3,1030,dry_height_reading_3,6.58,mm,F,public-data/30157108/DTU Data - Brick Pellet Production.xlsx,High and Diameter,I81,measured
30157108,Y|P1-Raw|1030|F,Y,SSA-P1-Raw,0.3,1030,fired_diameter_reading_1,18.46,mm,F,public-data/30157108/DTU Data - Brick Pellet Production.xlsx,High and Diameter,N81,measured
30157108,Y|P1-Raw|1030|F,Y,SSA-P1-Raw,0.3,1030,fired_diameter_reading_2,18.56,mm,F,public-data/30157108/DTU Data - Brick Pellet Production.xlsx,High and Diameter,O81,measured
30157108,Y|P1-Raw|1030|F,Y,SSA-P1-Raw,0.3,1030,fired_diameter_reading_3,18.34,mm,F,public-data/30157108/DTU Data - Brick Pellet Production.xlsx,High and Diameter,P81,measured
30157108,Y|P1-Raw|1030|F,Y,SSA-P1-Raw,0.3,1030,fired_height_reading_1,6.58,mm,F,public-data/30157108/DTU Data - Brick Pellet Production.xlsx,High and Diameter,R81,measured
30157108,Y|P1-Raw|1030|F,Y,SSA-P1-Raw,0.3,1030,fired_height_reading_2,6.42,mm,F,public-data/30157108/DTU Data - Brick Pellet Production.xlsx,High and Diameter,S81,measured
30157108,Y|P1-Raw|1030|F,Y,SSA-P1-Raw,0.3,1030,fired_height_reading_3,6.56,mm,F,public-data/30157108/DTU Data - Brick Pellet Production.xlsx,High and Diameter,T81,measured
30157108,Y|P1-Raw|1030|F,Y,SSA-P1-Raw,0.3,1030,dry_diameter_mean,18.83666666666667,mm,F,public-data/30157108/DTU Data - Brick Pellet Production.xlsx,High and Diameter,F81,source_derived
30157108,Y|P1-Raw|1030|F,Y,SSA-P1-Raw,0.3,1030,dry_height_mean,6.68,mm,F,public-data/30157108/DTU Data - Brick Pellet Production.xlsx,High and Diameter,J81,source_derived
30157108,Y|P1-Raw|1030|F,Y,SSA-P1-Raw,0.3,1030,fired_diameter_mean,18.453333333333333,mm,F,public-data/30157108/DTU Data - Brick Pellet Production.xlsx,High and Diameter,Q81,source_derived
30157108,Y|P1-Raw|1030|F,Y,SSA-P1-Raw,0.3,1030,fired_height_mean,6.52,mm,F,public-data/30157108/DTU Data - Brick Pellet Production.xlsx,High and Diameter,U81,source_derived
30157108,Y|P1-Raw|1030|F,Y,SSA-P1-Raw,0.3,1030,dry_geometric_volume,1861.5489002230374,mm3,F,public-data/30157108/DTU Data - Brick Pellet Production.xlsx,High and Diameter,K81,source_derived
30157108,Y|P1-Raw|1030|F,Y,SSA-P1-Raw,0.3,1030,fired_geometric_volume,1743.761683828519,mm3,F,public-data/30157108/DTU Data - Brick Pellet Production.xlsx,High and Diameter,V81,source_derived
30157108,Y|P1-Raw|1030|F,Y,SSA-P1-Raw,0.3,1030,diameter_shrinkage,2.035038046363492,%,F,public-data/30157108/DTU Data - Brick Pellet Production.xlsx,High and Diameter,W81,source_derived
30157108,Y|P1-Raw|1030|F,Y,SSA-P1-Raw,0.3,1030,height_shrinkage,2.3952095808383254,%,F,public-data/30157108/DTU Data - Brick Pellet Production.xlsx,High and Diameter,X81,source_derived
30157108,Y|P1-Raw|1030|F,Y,SSA-P1-Raw,0.3,1030,volume_shrinkage,6.3273769698129385,%,F,public-data/30157108/DTU Data - Brick Pellet Production.xlsx,High and Diameter,Y81,source_derived
30157108,Y|P1-Raw|1030|F,Y,SSA-P1-Raw,0.3,1030,green_mass,4.0012,g,F,public-data/30157108/DTU Data - Brick Pellet Production.xlsx,Water and Burning,C80,measured
30157108,Y|P1-Raw|1030|F,Y,SSA-P1-Raw,0.3,1030,dried_mass_105C,3.1494,g,F,public-data/30157108/DTU Data - Brick Pellet Production.xlsx,Water and Burning,D80,measured
30157108,Y|P1-Raw|1030|F,Y,SSA-P1-Raw,0.3,1030,fired_mass,2.9423,g,F,public-data/30157108/DTU Data - Brick Pellet Production.xlsx,Water and Burning,F80,measured
30157108,Y|P1-Raw|1030|F,Y,SSA-P1-Raw,0.3,1030,forming_water_content,21.288613415975206,%,F,public-data/30157108/DTU Data - Brick Pellet Production.xlsx,Water and Burning,E80,source_derived
30157108,Y|P1-Raw|1030|F,Y,SSA-P1-Raw,0.3,1030,firing_mass_loss,6.575855718549567,%,F,public-data/30157108/DTU Data - Brick Pellet Production.xlsx,Water and Burning,G80,source_derived
30157108,Y|P1-Raw|1030|G,Y,SSA-P1-Raw,0.3,1030,dry_diameter_reading_1,18.87,mm,G,public-data/30157108/DTU Data - Brick Pellet Production.xlsx,High and Diameter,C82,measured
30157108,Y|P1-Raw|1030|G,Y,SSA-P1-Raw,0.3,1030,dry_diameter_reading_2,19.11,mm,G,public-data/30157108/DTU Data - Brick Pellet Production.xlsx,High and Diameter,D82,measured
30157108,Y|P1-Raw|1030|G,Y,SSA-P1-Raw,0.3,1030,dry_diameter_reading_3,18.98,mm,G,public-data/30157108/DTU Data - Brick Pellet Production.xlsx,High and Diameter,E82,measured
30157108,Y|P1-Raw|1030|G,Y,SSA-P1-Raw,0.3,1030,dry_height_reading_1,6.29,mm,G,public-data/30157108/DTU Data - Brick Pellet Production.xlsx,High and Diameter,G82,measured
30157108,Y|P1-Raw|1030|G,Y,SSA-P1-Raw,0.3,1030,dry_height_reading_2,6.57,mm,G,public-data/30157108/DTU Data - Brick Pellet Production.xlsx,High and Diameter,H82,measured
30157108,Y|P1-Raw|1030|G,Y,SSA-P1-Raw,0.3,1030,dry_height_reading_3,6.41,mm,G,public-data/30157108/DTU Data - Brick Pellet Production.xlsx,High and Diameter,I82,measured
30157108,Y|P1-Raw|1030|G,Y,SSA-P1-Raw,0.3,1030,fired_diameter_reading_1,18.57,mm,G,public-data/30157108/DTU Data - Brick Pellet Production.xlsx,High and Diameter,N82,measured
30157108,Y|P1-Raw|1030|G,Y,SSA-P1-Raw,0.3,1030,fired_diameter_reading_2,18.92,mm,G,public-data/30157108/DTU Data - Brick Pellet Production.xlsx,High and Diameter,O82,measured
30157108,Y|P1-Raw|1030|G,Y,SSA-P1-Raw,0.3,1030,fired_diameter_reading_3,18.5,mm,G,public-data/30157108/DTU Data - Brick Pellet Production.xlsx,High and Diameter,P82,measured
30157108,Y|P1-Raw|1030|G,Y,SSA-P1-Raw,0.3,1030,fired_height_reading_1,6.34,mm,G,public-data/30157108/DTU Data - Brick Pellet Production.xlsx,High and Diameter,R82,measured
30157108,Y|P1-Raw|1030|G,Y,SSA-P1-Raw,0.3,1030,fired_height_reading_2,6.35,mm,G,public-data/30157108/DTU Data - Brick Pellet Production.xlsx,High and Diameter,S82,measured
30157108,Y|P1-Raw|1030|G,Y,SSA-P1-Raw,0.3,1030,fired_height_reading_3,6.7,mm,G,public-data/30157108/DTU Data - Brick Pellet Production.xlsx,High and Diameter,T82,measured
30157108,Y|P1-Raw|1030|G,Y,SSA-P1-Raw,0.3,1030,dry_diameter_mean,18.986666666666668,mm,G,public-data/30157108/DTU Data - Brick Pellet Production.xlsx,High and Diameter,F82,source_derived
30157108,Y|P1-Raw|1030|G,Y,SSA-P1-Raw,0.3,1030,dry_height_mean,6.423333333333333,mm,G,public-data/30157108/DTU Data - Brick Pellet Production.xlsx,High and Diameter,J82,source_derived
30157108,Y|P1-Raw|1030|G,Y,SSA-P1-Raw,0.3,1030,fired_diameter_mean,18.663333333333334,mm,G,public-data/30157108/DTU Data - Brick Pellet Production.xlsx,High and Diameter,Q82,source_derived
30157108,Y|P1-Raw|1030|G,Y,SSA-P1-Raw,0.3,1030,fired_height_mean,6.463333333333334,mm,G,public-data/30157108/DTU Data - Brick Pellet Production.xlsx,High and Diameter,U82,source_derived
30157108,Y|P1-Raw|1030|G,Y,SSA-P1-Raw,0.3,1030,dry_geometric_volume,1818.6444145135433,mm3,G,public-data/30157108/DTU Data - Brick Pellet Production.xlsx,High and Diameter,K82,source_derived
30157108,Y|P1-Raw|1030|G,Y,SSA-P1-Raw,0.3,1030,fired_geometric_volume,1768.1734342847167,mm3,G,public-data/30157108/DTU Data - Brick Pellet Production.xlsx,High and Diameter,V82,source_derived
30157108,Y|P1-Raw|1030|G,Y,SSA-P1-Raw,0.3,1030,diameter_shrinkage,1.7029494382022514,%,G,public-data/30157108/DTU Data - Brick Pellet Production.xlsx,High and Diameter,W82,source_derived
30157108,Y|P1-Raw|1030|G,Y,SSA-P1-Raw,0.3,1030,height_shrinkage,-0.6227296315516491,%,G,public-data/30157108/DTU Data - Brick Pellet Production.xlsx,High and Diameter,X82,source_derived
30157108,Y|P1-Raw|1030|G,Y,SSA-P1-Raw,0.3,1030,volume_shrinkage,2.775197824602056,%,G,public-data/30157108/DTU Data - Brick Pellet Production.xlsx,High and Diameter,Y82,source_derived
30157108,Y|P1-Raw|1030|G,Y,SSA-P1-Raw,0.3,1030,green_mass,3.9088,g,G,public-data/30157108/DTU Data - Brick Pellet Production.xlsx,Water and Burning,C81,measured
30157108,Y|P1-Raw|1030|G,Y,SSA-P1-Raw,0.3,1030,dried_mass_105C,3.0851,g,G,public-data/30157108/DTU Data - Brick Pellet Production.xlsx,Water and Burning,D81,measured
30157108,Y|P1-Raw|1030|G,Y,SSA-P1-Raw,0.3,1030,fired_mass,2.8821,g,G,public-data/30157108/DTU Data - Brick Pellet Production.xlsx,Water and Burning,F81,measured
30157108,Y|P1-Raw|1030|G,Y,SSA-P1-Raw,0.3,1030,forming_water_content,21.0729635693819,%,G,public-data/30157108/DTU Data - Brick Pellet Production.xlsx,Water and Burning,E81,source_derived
30157108,Y|P1-Raw|1030|G,Y,SSA-P1-Raw,0.3,1030,firing_mass_loss,6.580013613821278,%,G,public-data/30157108/DTU Data - Brick Pellet Production.xlsx,Water and Burning,G81,source_derived
30157108,Y|P1-Raw|1050|A,Y,SSA-P1-Raw,0.3,1050,dry_diameter_reading_1,19.07,mm,A,public-data/30157108/DTU Data - Brick Pellet Production.xlsx,High and Diameter,C92,measured
30157108,Y|P1-Raw|1050|A,Y,SSA-P1-Raw,0.3,1050,dry_diameter_reading_2,19.05,mm,A,public-data/30157108/DTU Data - Brick Pellet Production.xlsx,High and Diameter,D92,measured
30157108,Y|P1-Raw|1050|A,Y,SSA-P1-Raw,0.3,1050,dry_diameter_reading_3,19.13,mm,A,public-data/30157108/DTU Data - Brick Pellet Production.xlsx,High and Diameter,E92,measured
30157108,Y|P1-Raw|1050|A,Y,SSA-P1-Raw,0.3,1050,dry_height_reading_1,6.23,mm,A,public-data/30157108/DTU Data - Brick Pellet Production.xlsx,High and Diameter,G92,measured
30157108,Y|P1-Raw|1050|A,Y,SSA-P1-Raw,0.3,1050,dry_height_reading_2,6.3,mm,A,public-data/30157108/DTU Data - Brick Pellet Production.xlsx,High and Diameter,H92,measured
30157108,Y|P1-Raw|1050|A,Y,SSA-P1-Raw,0.3,1050,dry_height_reading_3,6.25,mm,A,public-data/30157108/DTU Data - Brick Pellet Production.xlsx,High and Diameter,I92,measured
30157108,Y|P1-Raw|1050|A,Y,SSA-P1-Raw,0.3,1050,fired_diameter_reading_1,18.41,mm,A,public-data/30157108/DTU Data - Brick Pellet Production.xlsx,High and Diameter,N92,measured
30157108,Y|P1-Raw|1050|A,Y,SSA-P1-Raw,0.3,1050,fired_diameter_reading_2,18.35,mm,A,public-data/30157108/DTU Data - Brick Pellet Production.xlsx,High and Diameter,O92,measured
30157108,Y|P1-Raw|1050|A,Y,SSA-P1-Raw,0.3,1050,fired_diameter_reading_3,18.5,mm,A,public-data/30157108/DTU Data - Brick Pellet Production.xlsx,High and Diameter,P92,measured
30157108,Y|P1-Raw|1050|A,Y,SSA-P1-Raw,0.3,1050,fired_height_reading_1,5.93,mm,A,public-data/30157108/DTU Data - Brick Pellet Production.xlsx,High and Diameter,R92,measured
30157108,Y|P1-Raw|1050|A,Y,SSA-P1-Raw,0.3,1050,fired_height_reading_2,5.96,mm,A,public-data/30157108/DTU Data - Brick Pellet Production.xlsx,High and Diameter,S92,measured
30157108,Y|P1-Raw|1050|A,Y,SSA-P1-Raw,0.3,1050,fired_height_reading_3,5.98,mm,A,public-data/30157108/DTU Data - Brick Pellet Production.xlsx,High and Diameter,T92,measured
30157108,Y|P1-Raw|1050|A,Y,SSA-P1-Raw,0.3,1050,dry_diameter_mean,19.083333333333332,mm,A,public-data/30157108/DTU Data - Brick Pellet Production.xlsx,High and Diameter,F92,source_derived
30157108,Y|P1-Raw|1050|A,Y,SSA-P1-Raw,0.3,1050,dry_height_mean,6.260000000000001,mm,A,public-data/30157108/DTU Data - Brick Pellet Production.xlsx,High and Diameter,J92,source_derived
30157108,Y|P1-Raw|1050|A,Y,SSA-P1-Raw,0.3,1050,fired_diameter_mean,18.42,mm,A,public-data/30157108/DTU Data - Brick Pellet Production.xlsx,High and Diameter,Q92,source_derived
30157108,Y|P1-Raw|1050|A,Y,SSA-P1-Raw,0.3,1050,fired_height_mean,5.956666666666667,mm,A,public-data/30157108/DTU Data - Brick Pellet Production.xlsx,High and Diameter,U92,source_derived
30157108,Y|P1-Raw|1050|A,Y,SSA-P1-Raw,0.3,1050,dry_geometric_volume,1790.4932461312649,mm3,A,public-data/30157108/DTU Data - Brick Pellet Production.xlsx,High and Diameter,K92,source_derived
30157108,Y|P1-Raw|1050|A,Y,SSA-P1-Raw,0.3,1050,fired_geometric_volume,1587.3490297698768,mm3,A,public-data/30157108/DTU Data - Brick Pellet Production.xlsx,High and Diameter,V92,source_derived
30157108,Y|P1-Raw|1050|A,Y,SSA-P1-Raw,0.3,1050,diameter_shrinkage,3.475982532751077,%,A,public-data/30157108/DTU Data - Brick Pellet Production.xlsx,High and Diameter,W92,source_derived
30157108,Y|P1-Raw|1050|A,Y,SSA-P1-Raw,0.3,1050,height_shrinkage,4.845580404685841,%,A,public-data/30157108/DTU Data - Brick Pellet Production.xlsx,High and Diameter,X92,source_derived
30157108,Y|P1-Raw|1050|A,Y,SSA-P1-Raw,0.3,1050,volume_shrinkage,11.345712518063033,%,A,public-data/30157108/DTU Data - Brick Pellet Production.xlsx,High and Diameter,Y92,source_derived
30157108,Y|P1-Raw|1050|A,Y,SSA-P1-Raw,0.3,1050,green_mass,3.831,g,A,public-data/30157108/DTU Data - Brick Pellet Production.xlsx,Water and Burning,C91,measured
30157108,Y|P1-Raw|1050|A,Y,SSA-P1-Raw,0.3,1050,dried_mass_105C,3.0885,g,A,public-data/30157108/DTU Data - Brick Pellet Production.xlsx,Water and Burning,D91,measured
30157108,Y|P1-Raw|1050|A,Y,SSA-P1-Raw,0.3,1050,fired_mass,2.8787,g,A,public-data/30157108/DTU Data - Brick Pellet Production.xlsx,Water and Burning,F91,measured
30157108,Y|P1-Raw|1050|A,Y,SSA-P1-Raw,0.3,1050,forming_water_content,19.38136256851997,%,A,public-data/30157108/DTU Data - Brick Pellet Production.xlsx,Water and Burning,E91,source_derived
30157108,Y|P1-Raw|1050|A,Y,SSA-P1-Raw,0.3,1050,firing_mass_loss,6.79294155739032,%,A,public-data/30157108/DTU Data - Brick Pellet Production.xlsx,Water and Burning,G91,source_derived
30157108,Y|P1-Raw|1050|A,Y,SSA-P1-Raw,0.3,1050,saturated_mass,3.358,g,A,public-data/30157108/DTU Data - Brick Pellet Production.xlsx,Porosity and Density,F48,measured
30157108,Y|P1-Raw|1050|A,Y,SSA-P1-Raw,0.3,1050,submerged_mass,1.834,g,A,public-data/30157108/DTU Data - Brick Pellet Production.xlsx,Porosity and Density,G48,measured
30157108,Y|P1-Raw|1050|A,Y,SSA-P1-Raw,0.3,1050,water_displacement_volume,1.5267481466639954e-06,m3,A,public-data/30157108/DTU Data - Brick Pellet Production.xlsx,Porosity and Density,K48,source_derived
30157108,Y|P1-Raw|1050|A,Y,SSA-P1-Raw,0.3,1050,open_pore_volume,4.801642957323188e-07,m3,A,public-data/30157108/DTU Data - Brick Pellet Production.xlsx,Porosity and Density,L48,source_derived
30157108,Y|P1-Raw|1050|A,Y,SSA-P1-Raw,0.3,1050,open_porosity,0.3145013123359584,m3/m3,A,public-data/30157108/DTU Data - Brick Pellet Production.xlsx,Porosity and Density,M48,source_derived
30157108,Y|P1-Raw|1050|A,Y,SSA-P1-Raw,0.3,1050,dry_density,1885.5107217847765,kg/m3,A,public-data/30157108/DTU Data - Brick Pellet Production.xlsx,Porosity and Density,N48,source_derived
30157108,Y|P1-Raw|1050|A,Y,SSA-P1-Raw,0.3,1050,apparent_solid_density,2750.5679525222563,kg/m3,A,public-data/30157108/DTU Data - Brick Pellet Production.xlsx,Porosity and Density,O48,source_derived
30157108,Y|P1-Raw|1050|A,Y,SSA-P1-Raw,0.3,1050,saturated_density,2199.44593175853,kg/m3,A,public-data/30157108/DTU Data - Brick Pellet Production.xlsx,Porosity and Density,P48,source_derived
30157108,Y|P1-Raw|1050|A,Y,SSA-P1-Raw,0.3,1050,water_absorption,0.1664987668044606,kg/kg,A,public-data/30157108/DTU Data - Brick Pellet Production.xlsx,Porosity and Density,Q48,source_derived
30157108,Y|P1-Raw|1050|B,Y,SSA-P1-Raw,0.3,1050,dry_diameter_reading_1,19.1,mm,B,public-data/30157108/DTU Data - Brick Pellet Production.xlsx,High and Diameter,C93,measured
30157108,Y|P1-Raw|1050|B,Y,SSA-P1-Raw,0.3,1050,dry_diameter_reading_2,19.07,mm,B,public-data/30157108/DTU Data - Brick Pellet Production.xlsx,High and Diameter,D93,measured
30157108,Y|P1-Raw|1050|B,Y,SSA-P1-Raw,0.3,1050,dry_diameter_reading_3,18.96,mm,B,public-data/30157108/DTU Data - Brick Pellet Production.xlsx,High and Diameter,E93,measured
30157108,Y|P1-Raw|1050|B,Y,SSA-P1-Raw,0.3,1050,dry_height_reading_1,6.34,mm,B,public-data/30157108/DTU Data - Brick Pellet Production.xlsx,High and Diameter,G93,measured
30157108,Y|P1-Raw|1050|B,Y,SSA-P1-Raw,0.3,1050,dry_height_reading_2,6.32,mm,B,public-data/30157108/DTU Data - Brick Pellet Production.xlsx,High and Diameter,H93,measured
30157108,Y|P1-Raw|1050|B,Y,SSA-P1-Raw,0.3,1050,dry_height_reading_3,6.33,mm,B,public-data/30157108/DTU Data - Brick Pellet Production.xlsx,High and Diameter,I93,measured
30157108,Y|P1-Raw|1050|B,Y,SSA-P1-Raw,0.3,1050,fired_diameter_reading_1,18.4,mm,B,public-data/30157108/DTU Data - Brick Pellet Production.xlsx,High and Diameter,N93,measured
30157108,Y|P1-Raw|1050|B,Y,SSA-P1-Raw,0.3,1050,fired_diameter_reading_2,18.31,mm,B,public-data/30157108/DTU Data - Brick Pellet Production.xlsx,High and Diameter,O93,measured
30157108,Y|P1-Raw|1050|B,Y,SSA-P1-Raw,0.3,1050,fired_diameter_reading_3,18.36,mm,B,public-data/30157108/DTU Data - Brick Pellet Production.xlsx,High and Diameter,P93,measured
30157108,Y|P1-Raw|1050|B,Y,SSA-P1-Raw,0.3,1050,fired_height_reading_1,6.06,mm,B,public-data/30157108/DTU Data - Brick Pellet Production.xlsx,High and Diameter,R93,measured
30157108,Y|P1-Raw|1050|B,Y,SSA-P1-Raw,0.3,1050,fired_height_reading_2,6.04,mm,B,public-data/30157108/DTU Data - Brick Pellet Production.xlsx,High and Diameter,S93,measured
30157108,Y|P1-Raw|1050|B,Y,SSA-P1-Raw,0.3,1050,fired_height_reading_3,5.99,mm,B,public-data/30157108/DTU Data - Brick Pellet Production.xlsx,High and Diameter,T93,measured
30157108,Y|P1-Raw|1050|B,Y,SSA-P1-Raw,0.3,1050,dry_diameter_mean,19.043333333333333,mm,B,public-data/30157108/DTU Data - Brick Pellet Production.xlsx,High and Diameter,F93,source_derived
30157108,Y|P1-Raw|1050|B,Y,SSA-P1-Raw,0.3,1050,dry_height_mean,6.330000000000001,mm,B,public-data/30157108/DTU Data - Brick Pellet Production.xlsx,High and Diameter,J93,source_derived
30157108,Y|P1-Raw|1050|B,Y,SSA-P1-Raw,0.3,1050,fired_diameter_mean,18.356666666666666,mm,B,public-data/30157108/DTU Data - Brick Pellet Production.xlsx,High and Diameter,Q93,source_derived
30157108,Y|P1-Raw|1050|B,Y,SSA-P1-Raw,0.3,1050,fired_height_mean,6.03,mm,B,public-data/30157108/DTU Data - Brick Pellet Production.xlsx,High and Diameter,U93,source_derived
30157108,Y|P1-Raw|1050|B,Y,SSA-P1-Raw,0.3,1050,dry_geometric_volume,1802.9327598451378,mm3,B,public-data/30157108/DTU Data - Brick Pellet Production.xlsx,High and Diameter,K93,source_derived
30157108,Y|P1-Raw|1050|B,Y,SSA-P1-Raw,0.3,1050,fired_geometric_volume,1595.860175252916,mm3,B,public-data/30157108/DTU Data - Brick Pellet Production.xlsx,High and Diameter,V93,source_derived
30157108,Y|P1-Raw|1050|B,Y,SSA-P1-Raw,0.3,1050,diameter_shrinkage,3.6058113075442018,%,B,public-data/30157108/DTU Data - Brick Pellet Production.xlsx,High and Diameter,W93,source_derived
30157108,Y|P1-Raw|1050|B,Y,SSA-P1-Raw,0.3,1050,height_shrinkage,4.739336492891006,%,B,public-data/30157108/DTU Data - Brick Pellet Production.xlsx,High and Diameter,X93,source_derived
30157108,Y|P1-Raw|1050|B,Y,SSA-P1-Raw,0.3,1050,volume_shrinkage,11.485319319951135,%,B,public-data/30157108/DTU Data - Brick Pellet Production.xlsx,High and Diameter,Y93,source_derived
30157108,Y|P1-Raw|1050|B,Y,SSA-P1-Raw,0.3,1050,green_mass,3.8765,g,B,public-data/30157108/DTU Data - Brick Pellet Production.xlsx,Water and Burning,C92,measured
30157108,Y|P1-Raw|1050|B,Y,SSA-P1-Raw,0.3,1050,dried_mass_105C,3.1064,g,B,public-data/30157108/DTU Data - Brick Pellet Production.xlsx,Water and Burning,D92,measured
30157108,Y|P1-Raw|1050|B,Y,SSA-P1-Raw,0.3,1050,fired_mass,2.896,g,B,public-data/30157108/DTU Data - Brick Pellet Production.xlsx,Water and Burning,F92,measured
30157108,Y|P1-Raw|1050|B,Y,SSA-P1-Raw,0.3,1050,forming_water_content,19.8658583774023,%,B,public-data/30157108/DTU Data - Brick Pellet Production.xlsx,Water and Burning,E92,source_derived
30157108,Y|P1-Raw|1050|B,Y,SSA-P1-Raw,0.3,1050,firing_mass_loss,6.773113571980425,%,B,public-data/30157108/DTU Data - Brick Pellet Production.xlsx,Water and Burning,G92,source_derived
30157108,Y|P1-Raw|1050|B,Y,SSA-P1-Raw,0.3,1050,saturated_mass,3.354,g,B,public-data/30157108/DTU Data - Brick Pellet Production.xlsx,Porosity and Density,F49,measured
30157108,Y|P1-Raw|1050|B,Y,SSA-P1-Raw,0.3,1050,submerged_mass,1.842,g,B,public-data/30157108/DTU Data - Brick Pellet Production.xlsx,Porosity and Density,G49,measured
30157108,Y|P1-Raw|1050|B,Y,SSA-P1-Raw,0.3,1050,water_displacement_volume,1.514726507713885e-06,m3,B,public-data/30157108/DTU Data - Brick Pellet Production.xlsx,Porosity and Density,K49,source_derived
30157108,Y|P1-Raw|1050|B,Y,SSA-P1-Raw,0.3,1050,open_pore_volume,4.5882588659587264e-07,m3,B,public-data/30157108/DTU Data - Brick Pellet Production.xlsx,Porosity and Density,L49,source_derived
30157108,Y|P1-Raw|1050|B,Y,SSA-P1-Raw,0.3,1050,open_porosity,0.30291005291005296,m3/m3,B,public-data/30157108/DTU Data - Brick Pellet Production.xlsx,Porosity and Density,M49,source_derived
30157108,Y|P1-Raw|1050|B,Y,SSA-P1-Raw,0.3,1050,dry_density,1911.8962962962962,kg/m3,B,public-data/30157108/DTU Data - Brick Pellet Production.xlsx,Porosity and Density,N49,source_derived
30157108,Y|P1-Raw|1050|B,Y,SSA-P1-Raw,0.3,1050,apparent_solid_density,2742.6823529411768,kg/m3,B,public-data/30157108/DTU Data - Brick Pellet Production.xlsx,Porosity and Density,O49,source_derived
30157108,Y|P1-Raw|1050|B,Y,SSA-P1-Raw,0.3,1050,saturated_density,2214.261111111111,kg/m3,B,public-data/30157108/DTU Data - Brick Pellet Production.xlsx,Porosity and Density,P49,source_derived
30157108,Y|P1-Raw|1050|B,Y,SSA-P1-Raw,0.3,1050,water_absorption,0.15814917127071826,kg/kg,B,public-data/30157108/DTU Data - Brick Pellet Production.xlsx,Porosity and Density,Q49,source_derived
30157108,Y|P1-Raw|1050|C,Y,SSA-P1-Raw,0.3,1050,dry_diameter_reading_1,19.1,mm,C,public-data/30157108/DTU Data - Brick Pellet Production.xlsx,High and Diameter,C94,measured
30157108,Y|P1-Raw|1050|C,Y,SSA-P1-Raw,0.3,1050,dry_diameter_reading_2,19.02,mm,C,public-data/30157108/DTU Data - Brick Pellet Production.xlsx,High and Diameter,D94,measured
30157108,Y|P1-Raw|1050|C,Y,SSA-P1-Raw,0.3,1050,dry_diameter_reading_3,19.03,mm,C,public-data/30157108/DTU Data - Brick Pellet Production.xlsx,High and Diameter,E94,measured
30157108,Y|P1-Raw|1050|C,Y,SSA-P1-Raw,0.3,1050,dry_height_reading_1,6.2,mm,C,public-data/30157108/DTU Data - Brick Pellet Production.xlsx,High and Diameter,G94,measured
30157108,Y|P1-Raw|1050|C,Y,SSA-P1-Raw,0.3,1050,dry_height_reading_2,6.37,mm,C,public-data/30157108/DTU Data - Brick Pellet Production.xlsx,High and Diameter,H94,measured
30157108,Y|P1-Raw|1050|C,Y,SSA-P1-Raw,0.3,1050,dry_height_reading_3,6.39,mm,C,public-data/30157108/DTU Data - Brick Pellet Production.xlsx,High and Diameter,I94,measured
30157108,Y|P1-Raw|1050|C,Y,SSA-P1-Raw,0.3,1050,fired_diameter_reading_1,18.34,mm,C,public-data/30157108/DTU Data - Brick Pellet Production.xlsx,High and Diameter,N94,measured
30157108,Y|P1-Raw|1050|C,Y,SSA-P1-Raw,0.3,1050,fired_diameter_reading_2,18.15,mm,C,public-data/30157108/DTU Data - Brick Pellet Production.xlsx,High and Diameter,O94,measured
30157108,Y|P1-Raw|1050|C,Y,SSA-P1-Raw,0.3,1050,fired_diameter_reading_3,18.16,mm,C,public-data/30157108/DTU Data - Brick Pellet Production.xlsx,High and Diameter,P94,measured
30157108,Y|P1-Raw|1050|C,Y,SSA-P1-Raw,0.3,1050,fired_height_reading_1,6.16,mm,C,public-data/30157108/DTU Data - Brick Pellet Production.xlsx,High and Diameter,R94,measured
30157108,Y|P1-Raw|1050|C,Y,SSA-P1-Raw,0.3,1050,fired_height_reading_2,6.08,mm,C,public-data/30157108/DTU Data - Brick Pellet Production.xlsx,High and Diameter,S94,measured
30157108,Y|P1-Raw|1050|C,Y,SSA-P1-Raw,0.3,1050,fired_height_reading_3,6.04,mm,C,public-data/30157108/DTU Data - Brick Pellet Production.xlsx,High and Diameter,T94,measured
30157108,Y|P1-Raw|1050|C,Y,SSA-P1-Raw,0.3,1050,dry_diameter_mean,19.05,mm,C,public-data/30157108/DTU Data - Brick Pellet Production.xlsx,High and Diameter,F94,source_derived
30157108,Y|P1-Raw|1050|C,Y,SSA-P1-Raw,0.3,1050,dry_height_mean,6.32,mm,C,public-data/30157108/DTU Data - Brick Pellet Production.xlsx,High and Diameter,J94,source_derived
30157108,Y|P1-Raw|1050|C,Y,SSA-P1-Raw,0.3,1050,fired_diameter_mean,18.216666666666665,mm,C,public-data/30157108/DTU Data - Brick Pellet Production.xlsx,High and Diameter,Q94,source_derived
30157108,Y|P1-Raw|1050|C,Y,SSA-P1-Raw,0.3,1050,fired_height_mean,6.093333333333334,mm,C,public-data/30157108/DTU Data - Brick Pellet Production.xlsx,High and Diameter,U94,source_derived
30157108,Y|P1-Raw|1050|C,Y,SSA-P1-Raw,0.3,1050,dry_geometric_volume,1801.3450881916044,mm3,C,public-data/30157108/DTU Data - Brick Pellet Production.xlsx,High and Diameter,K94,source_derived
30157108,Y|P1-Raw|1050|C,Y,SSA-P1-Raw,0.3,1050,fired_geometric_volume,1588.1175357059308,mm3,C,public-data/30157108/DTU Data - Brick Pellet Production.xlsx,High and Diameter,V94,source_derived
30157108,Y|P1-Raw|1050|C,Y,SSA-P1-Raw,0.3,1050,diameter_shrinkage,4.374453193350844,%,C,public-data/30157108/DTU Data - Brick Pellet Production.xlsx,High and Diameter,W94,source_derived
30157108,Y|P1-Raw|1050|C,Y,SSA-P1-Raw,0.3,1050,height_shrinkage,3.586497890295357,%,C,public-data/30157108/DTU Data - Brick Pellet Production.xlsx,High and Diameter,X94,source_derived
30157108,Y|P1-Raw|1050|C,Y,SSA-P1-Raw,0.3,1050,volume_shrinkage,11.837129591850486,%,C,public-data/30157108/DTU Data - Brick Pellet Production.xlsx,High and Diameter,Y94,source_derived
30157108,Y|P1-Raw|1050|C,Y,SSA-P1-Raw,0.3,1050,green_mass,3.9096,g,C,public-data/30157108/DTU Data - Brick Pellet Production.xlsx,Water and Burning,C93,measured
30157108,Y|P1-Raw|1050|C,Y,SSA-P1-Raw,0.3,1050,dried_mass_105C,3.127,g,C,public-data/30157108/DTU Data - Brick Pellet Production.xlsx,Water and Burning,D93,measured
30157108,Y|P1-Raw|1050|C,Y,SSA-P1-Raw,0.3,1050,fired_mass,2.9145,g,C,public-data/30157108/DTU Data - Brick Pellet Production.xlsx,Water and Burning,F93,measured
30157108,Y|P1-Raw|1050|C,Y,SSA-P1-Raw,0.3,1050,forming_water_content,20.017393083691434,%,C,public-data/30157108/DTU Data - Brick Pellet Production.xlsx,Water and Burning,E93,source_derived
30157108,Y|P1-Raw|1050|C,Y,SSA-P1-Raw,0.3,1050,firing_mass_loss,6.795650783498558,%,C,public-data/30157108/DTU Data - Brick Pellet Production.xlsx,Water and Burning,G93,source_derived
30157108,Y|P1-Raw|1050|C,Y,SSA-P1-Raw,0.3,1050,saturated_mass,3.388,g,C,public-data/30157108/DTU Data - Brick Pellet Production.xlsx,Porosity and Density,F50,measured
30157108,Y|P1-Raw|1050|C,Y,SSA-P1-Raw,0.3,1050,submerged_mass,1.856,g,C,public-data/30157108/DTU Data - Brick Pellet Production.xlsx,Porosity and Density,G50,measured
30157108,Y|P1-Raw|1050|C,Y,SSA-P1-Raw,0.3,1050,water_displacement_volume,1.534762572630735e-06,m3,C,public-data/30157108/DTU Data - Brick Pellet Production.xlsx,Porosity and Density,K50,source_derived
30157108,Y|P1-Raw|1050|C,Y,SSA-P1-Raw,0.3,1050,open_pore_volume,4.743538369064315e-07,m3,C,public-data/30157108/DTU Data - Brick Pellet Production.xlsx,Porosity and Density,L50,source_derived
30157108,Y|P1-Raw|1050|C,Y,SSA-P1-Raw,0.3,1050,open_porosity,0.3090731070496084,m3/m3,C,public-data/30157108/DTU Data - Brick Pellet Production.xlsx,Porosity and Density,M50,source_derived
30157108,Y|P1-Raw|1050|C,Y,SSA-P1-Raw,0.3,1050,dry_density,1898.990796344648,kg/m3,C,public-data/30157108/DTU Data - Brick Pellet Production.xlsx,Porosity and Density,N50,source_derived
30157108,Y|P1-Raw|1050|C,Y,SSA-P1-Raw,0.3,1050,apparent_solid_density,2748.468493150686,kg/m3,C,public-data/30157108/DTU Data - Brick Pellet Production.xlsx,Porosity and Density,O50,source_derived
30157108,Y|P1-Raw|1050|C,Y,SSA-P1-Raw,0.3,1050,saturated_density,2207.5075718015673,kg/m3,C,public-data/30157108/DTU Data - Brick Pellet Production.xlsx,Porosity and Density,P50,source_derived
30157108,Y|P1-Raw|1050|C,Y,SSA-P1-Raw,0.3,1050,water_absorption,0.16246354434722937,kg/kg,C,public-data/30157108/DTU Data - Brick Pellet Production.xlsx,Porosity and Density,Q50,source_derived
30157108,Y|P1-Raw|1050|D,Y,SSA-P1-Raw,0.3,1050,dry_diameter_reading_1,19.02,mm,D,public-data/30157108/DTU Data - Brick Pellet Production.xlsx,High and Diameter,C95,measured
30157108,Y|P1-Raw|1050|D,Y,SSA-P1-Raw,0.3,1050,dry_diameter_reading_2,19.03,mm,D,public-data/30157108/DTU Data - Brick Pellet Production.xlsx,High and Diameter,D95,measured
30157108,Y|P1-Raw|1050|D,Y,SSA-P1-Raw,0.3,1050,dry_diameter_reading_3,19.01,mm,D,public-data/30157108/DTU Data - Brick Pellet Production.xlsx,High and Diameter,E95,measured
