Repository: gaw008/brickmodel

# 材料设计 v2 首阶段（研究用途，待独立审核）

直接结果见 artifacts/DIRECTION_REPORT.md；数据问题见 artifacts/DATA_AUDIT.md；后续模块优先级见 artifacts/MODEL_GAP_PRIORITY.md。

本目录独立于既有 solver/verifier。仅用 Python 3.12 标准库解析公开 OOXML、CSV、JSON 和生成浅色中文 SVG；不执行 Excel 公式/宏/外部链接，不联网运行，不安装包。原始DTU输入仍留在授权只读目录，没有复制/改写工作簿。

## 复跑

从 /home/ubuntu/sludge-brick-design-v2 运行：

    python3 experiments/material_design_v2/verify.py

该命令实际串行执行完整pipeline、focused unittest、compileall、git diff --check；若本机存在已安装的grounded-citations工具，也执行三个报告的证据引用检查。命令、原始退出码/输出、耗时、输入hash、计数、峰值RSS和边界写入 artifacts/verification.json。测试不是旧项目full suite。

仅重新生成数据/图/报告：

    python3 experiments/material_design_v2/pipeline.py

更换输入根或保留另一次输出（输出必须是本目录的子目录）：

File: experiments/material_design_v2/artifacts/observations.csv (part 9 of 35)
source_id,specimen_id,matrix_id,additive_id,additive_fraction_dry,firing_temperature_C,property,value,unit,replicate_id,file,sheet,cell,evidence_status
30157108,Y|P1-Raw|1050|D,Y,SSA-P1-Raw,0.3,1050,dry_height_reading_1,6.45,mm,D,public-data/30157108/DTU Data - Brick Pellet Production.xlsx,High and Diameter,G95,measured
30157108,Y|P1-Raw|1050|D,Y,SSA-P1-Raw,0.3,1050,dry_height_reading_2,6.72,mm,D,public-data/30157108/DTU Data - Brick Pellet Production.xlsx,High and Diameter,H95,measured
30157108,Y|P1-Raw|1050|D,Y,SSA-P1-Raw,0.3,1050,dry_height_reading_3,6.23,mm,D,public-data/30157108/DTU Data - Brick Pellet Production.xlsx,High and Diameter,I95,measured
30157108,Y|P1-Raw|1050|D,Y,SSA-P1-Raw,0.3,1050,fired_diameter_reading_1,18.44,mm,D,public-data/30157108/DTU Data - Brick Pellet Production.xlsx,High and Diameter,N95,measured
30157108,Y|P1-Raw|1050|D,Y,SSA-P1-Raw,0.3,1050,fired_diameter_reading_2,18.08,mm,D,public-data/30157108/DTU Data - Brick Pellet Production.xlsx,High and Diameter,O95,measured
30157108,Y|P1-Raw|1050|D,Y,SSA-P1-Raw,0.3,1050,fired_diameter_reading_3,18.39,mm,D,public-data/30157108/DTU Data - Brick Pellet Production.xlsx,High and Diameter,P95,measured
30157108,Y|P1-Raw|1050|D,Y,SSA-P1-Raw,0.3,1050,fired_height_reading_1,6.35,mm,D,public-data/30157108/DTU Data - Brick Pellet Production.xlsx,High and Diameter,R95,measured
30157108,Y|P1-Raw|1050|D,Y,SSA-P1-Raw,0.3,1050,fired_height_reading_2,6.21,mm,D,public-data/30157108/DTU Data - Brick Pellet Production.xlsx,High and Diameter,S95,measured
30157108,Y|P1-Raw|1050|D,Y,SSA-P1-Raw,0.3,1050,fired_height_reading_3,6.38,mm,D,public-data/30157108/DTU Data - Brick Pellet Production.xlsx,High and Diameter,T95,measured
30157108,Y|P1-Raw|1050|D,Y,SSA-P1-Raw,0.3,1050,dry_diameter_mean,19.02,mm,D,public-data/30157108/DTU Data - Brick Pellet Production.xlsx,High and Diameter,F95,source_derived
30157108,Y|P1-Raw|1050|D,Y,SSA-P1-Raw,0.3,1050,dry_height_mean,6.466666666666666,mm,D,public-data/30157108/DTU Data - Brick Pellet Production.xlsx,High and Diameter,J95,source_derived
30157108,Y|P1-Raw|1050|D,Y,SSA-P1-Raw,0.3,1050,fired_diameter_mean,18.30333333333333,mm,D,public-data/30157108/DTU Data - Brick Pellet Production.xlsx,High and Diameter,Q95,source_derived
30157108,Y|P1-Raw|1050|D,Y,SSA-P1-Raw,0.3,1050,fired_height_mean,6.313333333333333,mm,D,public-data/30157108/DTU Data - Brick Pellet Production.xlsx,High and Diameter,U95,source_derived
30157108,Y|P1-Raw|1050|D,Y,SSA-P1-Raw,0.3,1050,dry_geometric_volume,1837.3478342495227,mm3,D,public-data/30157108/DTU Data - Brick Pellet Production.xlsx,High and Diameter,K95,source_derived
30157108,Y|P1-Raw|1050|D,Y,SSA-P1-Raw,0.3,1050,fired_geometric_volume,1661.150492505908,mm3,D,public-data/30157108/DTU Data - Brick Pellet Production.xlsx,High and Diameter,V95,source_derived
30157108,Y|P1-Raw|1050|D,Y,SSA-P1-Raw,0.3,1050,diameter_shrinkage,3.767963547143368,%,D,public-data/30157108/DTU Data - Brick Pellet Production.xlsx,High and Diameter,W95,source_derived
30157108,Y|P1-Raw|1050|D,Y,SSA-P1-Raw,0.3,1050,height_shrinkage,2.371134020618557,%,D,public-data/30157108/DTU Data - Brick Pellet Production.xlsx,High and Diameter,X95,source_derived
30157108,Y|P1-Raw|1050|D,Y,SSA-P1-Raw,0.3,1050,volume_shrinkage,9.589765120091359,%,D,public-data/30157108/DTU Data - Brick Pellet Production.xlsx,High and Diameter,Y95,source_derived
30157108,Y|P1-Raw|1050|D,Y,SSA-P1-Raw,0.3,1050,green_mass,4.0327,g,D,public-data/30157108/DTU Data - Brick Pellet Production.xlsx,Water and Burning,C94,measured
30157108,Y|P1-Raw|1050|D,Y,SSA-P1-Raw,0.3,1050,dried_mass_105C,3.2263,g,D,public-data/30157108/DTU Data - Brick Pellet Production.xlsx,Water and Burning,D94,measured
30157108,Y|P1-Raw|1050|D,Y,SSA-P1-Raw,0.3,1050,fired_mass,3.0081,g,D,public-data/30157108/DTU Data - Brick Pellet Production.xlsx,Water and Burning,F94,measured
30157108,Y|P1-Raw|1050|D,Y,SSA-P1-Raw,0.3,1050,forming_water_content,19.996528380489497,%,D,public-data/30157108/DTU Data - Brick Pellet Production.xlsx,Water and Burning,E94,source_derived
30157108,Y|P1-Raw|1050|D,Y,SSA-P1-Raw,0.3,1050,firing_mass_loss,6.763165235718933,%,D,public-data/30157108/DTU Data - Brick Pellet Production.xlsx,Water and Burning,G94,source_derived
30157108,Y|P1-Raw|1050|E,Y,SSA-P1-Raw,0.3,1050,dry_diameter_reading_1,19.07,mm,E,public-data/30157108/DTU Data - Brick Pellet Production.xlsx,High and Diameter,C96,measured
30157108,Y|P1-Raw|1050|E,Y,SSA-P1-Raw,0.3,1050,dry_diameter_reading_2,19.12,mm,E,public-data/30157108/DTU Data - Brick Pellet Production.xlsx,High and Diameter,D96,measured
30157108,Y|P1-Raw|1050|E,Y,SSA-P1-Raw,0.3,1050,dry_diameter_reading_3,19.02,mm,E,public-data/30157108/DTU Data - Brick Pellet Production.xlsx,High and Diameter,E96,measured
30157108,Y|P1-Raw|1050|E,Y,SSA-P1-Raw,0.3,1050,dry_height_reading_1,6.42,mm,E,public-data/30157108/DTU Data - Brick Pellet Production.xlsx,High and Diameter,G96,measured
30157108,Y|P1-Raw|1050|E,Y,SSA-P1-Raw,0.3,1050,dry_height_reading_2,6.32,mm,E,public-data/30157108/DTU Data - Brick Pellet Production.xlsx,High and Diameter,H96,measured
30157108,Y|P1-Raw|1050|E,Y,SSA-P1-Raw,0.3,1050,dry_height_reading_3,6.5,mm,E,public-data/30157108/DTU Data - Brick Pellet Production.xlsx,High and Diameter,I96,measured
30157108,Y|P1-Raw|1050|E,Y,SSA-P1-Raw,0.3,1050,fired_diameter_reading_1,18.25,mm,E,public-data/30157108/DTU Data - Brick Pellet Production.xlsx,High and Diameter,N96,measured
30157108,Y|P1-Raw|1050|E,Y,SSA-P1-Raw,0.3,1050,fired_diameter_reading_2,18.31,mm,E,public-data/30157108/DTU Data - Brick Pellet Production.xlsx,High and Diameter,O96,measured
30157108,Y|P1-Raw|1050|E,Y,SSA-P1-Raw,0.3,1050,fired_diameter_reading_3,18.31,mm,E,public-data/30157108/DTU Data - Brick Pellet Production.xlsx,High and Diameter,P96,measured
30157108,Y|P1-Raw|1050|E,Y,SSA-P1-Raw,0.3,1050,fired_height_reading_1,6.16,mm,E,public-data/30157108/DTU Data - Brick Pellet Production.xlsx,High and Diameter,R96,measured
30157108,Y|P1-Raw|1050|E,Y,SSA-P1-Raw,0.3,1050,fired_height_reading_2,6.05,mm,E,public-data/30157108/DTU Data - Brick Pellet Production.xlsx,High and Diameter,S96,measured
30157108,Y|P1-Raw|1050|E,Y,SSA-P1-Raw,0.3,1050,fired_height_reading_3,6.06,mm,E,public-data/30157108/DTU Data - Brick Pellet Production.xlsx,High and Diameter,T96,measured
30157108,Y|P1-Raw|1050|E,Y,SSA-P1-Raw,0.3,1050,dry_diameter_mean,19.069999999999997,mm,E,public-data/30157108/DTU Data - Brick Pellet Production.xlsx,High and Diameter,F96,source_derived
30157108,Y|P1-Raw|1050|E,Y,SSA-P1-Raw,0.3,1050,dry_height_mean,6.413333333333334,mm,E,public-data/30157108/DTU Data - Brick Pellet Production.xlsx,High and Diameter,J96,source_derived
30157108,Y|P1-Raw|1050|E,Y,SSA-P1-Raw,0.3,1050,fired_diameter_mean,18.290000000000003,mm,E,public-data/30157108/DTU Data - Brick Pellet Production.xlsx,High and Diameter,Q96,source_derived
30157108,Y|P1-Raw|1050|E,Y,SSA-P1-Raw,0.3,1050,fired_height_mean,6.09,mm,E,public-data/30157108/DTU Data - Brick Pellet Production.xlsx,High and Diameter,U96,source_derived
30157108,Y|P1-Raw|1050|E,Y,SSA-P1-Raw,0.3,1050,dry_geometric_volume,1831.7874550609079,mm3,E,public-data/30157108/DTU Data - Brick Pellet Production.xlsx,High and Diameter,K96,source_derived
30157108,Y|P1-Raw|1050|E,Y,SSA-P1-Raw,0.3,1050,fired_geometric_volume,1600.0537977508027,mm3,E,public-data/30157108/DTU Data - Brick Pellet Production.xlsx,High and Diameter,V96,source_derived
30157108,Y|P1-Raw|1050|E,Y,SSA-P1-Raw,0.3,1050,diameter_shrinkage,4.090194022024091,%,E,public-data/30157108/DTU Data - Brick Pellet Production.xlsx,High and Diameter,W96,source_derived
30157108,Y|P1-Raw|1050|E,Y,SSA-P1-Raw,0.3,1050,height_shrinkage,5.041580041580054,%,E,public-data/30157108/DTU Data - Brick Pellet Production.xlsx,High and Diameter,X96,source_derived
30157108,Y|P1-Raw|1050|E,Y,SSA-P1-Raw,0.3,1050,volume_shrinkage,12.650684808975281,%,E,public-data/30157108/DTU Data - Brick Pellet Production.xlsx,High and Diameter,Y96,source_derived
30157108,Y|P1-Raw|1050|E,Y,SSA-P1-Raw,0.3,1050,green_mass,3.9529,g,E,public-data/30157108/DTU Data - Brick Pellet Production.xlsx,Water and Burning,C95,measured
30157108,Y|P1-Raw|1050|E,Y,SSA-P1-Raw,0.3,1050,dried_mass_105C,3.1786,g,E,public-data/30157108/DTU Data - Brick Pellet Production.xlsx,Water and Burning,D95,measured
30157108,Y|P1-Raw|1050|E,Y,SSA-P1-Raw,0.3,1050,fired_mass,2.9631,g,E,public-data/30157108/DTU Data - Brick Pellet Production.xlsx,Water and Burning,F95,measured
30157108,Y|P1-Raw|1050|E,Y,SSA-P1-Raw,0.3,1050,forming_water_content,19.588150471805516,%,E,public-data/30157108/DTU Data - Brick Pellet Production.xlsx,Water and Burning,E95,source_derived
30157108,Y|P1-Raw|1050|E,Y,SSA-P1-Raw,0.3,1050,firing_mass_loss,6.779714339646387,%,E,public-data/30157108/DTU Data - Brick Pellet Production.xlsx,Water and Burning,G95,source_derived
30157108,Y|P1-Raw|1050|F,Y,SSA-P1-Raw,0.3,1050,dry_diameter_reading_1,19.5,mm,F,public-data/30157108/DTU Data - Brick Pellet Production.xlsx,High and Diameter,C97,measured
30157108,Y|P1-Raw|1050|F,Y,SSA-P1-Raw,0.3,1050,dry_diameter_reading_2,19.15,mm,F,public-data/30157108/DTU Data - Brick Pellet Production.xlsx,High and Diameter,D97,measured
30157108,Y|P1-Raw|1050|F,Y,SSA-P1-Raw,0.3,1050,dry_diameter_reading_3,19.08,mm,F,public-data/30157108/DTU Data - Brick Pellet Production.xlsx,High and Diameter,E97,measured
30157108,Y|P1-Raw|1050|F,Y,SSA-P1-Raw,0.3,1050,dry_height_reading_1,6.53,mm,F,public-data/30157108/DTU Data - Brick Pellet Production.xlsx,High and Diameter,G97,measured
30157108,Y|P1-Raw|1050|F,Y,SSA-P1-Raw,0.3,1050,dry_height_reading_2,6.45,mm,F,public-data/30157108/DTU Data - Brick Pellet Production.xlsx,High and Diameter,H97,measured
30157108,Y|P1-Raw|1050|F,Y,SSA-P1-Raw,0.3,1050,dry_height_reading_3,6.44,mm,F,public-data/30157108/DTU Data - Brick Pellet Production.xlsx,High and Diameter,I97,measured
30157108,Y|P1-Raw|1050|F,Y,SSA-P1-Raw,0.3,1050,fired_diameter_reading_1,18.42,mm,F,public-data/30157108/DTU Data - Brick Pellet Production.xlsx,High and Diameter,N97,measured
30157108,Y|P1-Raw|1050|F,Y,SSA-P1-Raw,0.3,1050,fired_diameter_reading_2,18.52,mm,F,public-data/30157108/DTU Data - Brick Pellet Production.xlsx,High and Diameter,O97,measured
30157108,Y|P1-Raw|1050|F,Y,SSA-P1-Raw,0.3,1050,fired_diameter_reading_3,18.36,mm,F,public-data/30157108/DTU Data - Brick Pellet Production.xlsx,High and Diameter,P97,measured
30157108,Y|P1-Raw|1050|F,Y,SSA-P1-Raw,0.3,1050,fired_height_reading_1,6.24,mm,F,public-data/30157108/DTU Data - Brick Pellet Production.xlsx,High and Diameter,R97,measured
30157108,Y|P1-Raw|1050|F,Y,SSA-P1-Raw,0.3,1050,fired_height_reading_2,6.23,mm,F,public-data/30157108/DTU Data - Brick Pellet Production.xlsx,High and Diameter,S97,measured
30157108,Y|P1-Raw|1050|F,Y,SSA-P1-Raw,0.3,1050,fired_height_reading_3,6.3,mm,F,public-data/30157108/DTU Data - Brick Pellet Production.xlsx,High and Diameter,T97,measured
30157108,Y|P1-Raw|1050|F,Y,SSA-P1-Raw,0.3,1050,dry_diameter_mean,19.243333333333332,mm,F,public-data/30157108/DTU Data - Brick Pellet Production.xlsx,High and Diameter,F97,source_derived
30157108,Y|P1-Raw|1050|F,Y,SSA-P1-Raw,0.3,1050,dry_height_mean,6.473333333333334,mm,F,public-data/30157108/DTU Data - Brick Pellet Production.xlsx,High and Diameter,J97,source_derived
30157108,Y|P1-Raw|1050|F,Y,SSA-P1-Raw,0.3,1050,fired_diameter_mean,18.433333333333334,mm,F,public-data/30157108/DTU Data - Brick Pellet Production.xlsx,High and Diameter,Q97,source_derived
30157108,Y|P1-Raw|1050|F,Y,SSA-P1-Raw,0.3,1050,fired_height_mean,6.256666666666667,mm,F,public-data/30157108/DTU Data - Brick Pellet Production.xlsx,High and Diameter,U97,source_derived
30157108,Y|P1-Raw|1050|F,Y,SSA-P1-Raw,0.3,1050,dry_geometric_volume,1882.6884477946007,mm3,F,public-data/30157108/DTU Data - Brick Pellet Production.xlsx,High and Diameter,K97,source_derived
30157108,Y|P1-Raw|1050|F,Y,SSA-P1-Raw,0.3,1050,fired_geometric_volume,1669.7084784663705,mm3,F,public-data/30157108/DTU Data - Brick Pellet Production.xlsx,High and Diameter,V97,source_derived
30157108,Y|P1-Raw|1050|F,Y,SSA-P1-Raw,0.3,1050,diameter_shrinkage,4.209249956694952,%,F,public-data/30157108/DTU Data - Brick Pellet Production.xlsx,High and Diameter,W97,source_derived
30157108,Y|P1-Raw|1050|F,Y,SSA-P1-Raw,0.3,1050,height_shrinkage,3.347064881565398,%,F,public-data/30157108/DTU Data - Brick Pellet Production.xlsx,High and Diameter,X97,source_derived
30157108,Y|P1-Raw|1050|F,Y,SSA-P1-Raw,0.3,1050,volume_shrinkage,11.312544546481764,%,F,public-data/30157108/DTU Data - Brick Pellet Production.xlsx,High and Diameter,Y97,source_derived
30157108,Y|P1-Raw|1050|F,Y,SSA-P1-Raw,0.3,1050,green_mass,4.0281,g,F,public-data/30157108/DTU Data - Brick Pellet Production.xlsx,Water and Burning,C96,measured
30157108,Y|P1-Raw|1050|F,Y,SSA-P1-Raw,0.3,1050,dried_mass_105C,3.2551,g,F,public-data/30157108/DTU Data - Brick Pellet Production.xlsx,Water and Burning,D96,measured
30157108,Y|P1-Raw|1050|F,Y,SSA-P1-Raw,0.3,1050,fired_mass,3.0237,g,F,public-data/30157108/DTU Data - Brick Pellet Production.xlsx,Water and Burning,F96,measured
30157108,Y|P1-Raw|1050|F,Y,SSA-P1-Raw,0.3,1050,forming_water_content,19.19018892281721,%,F,public-data/30157108/DTU Data - Brick Pellet Production.xlsx,Water and Burning,E96,source_derived
30157108,Y|P1-Raw|1050|F,Y,SSA-P1-Raw,0.3,1050,firing_mass_loss,7.108844582347709,%,F,public-data/30157108/DTU Data - Brick Pellet Production.xlsx,Water and Burning,G96,source_derived
30157108,Y|P1-Raw|1050|G,Y,SSA-P1-Raw,0.3,1050,dry_diameter_reading_1,19.12,mm,G,public-data/30157108/DTU Data - Brick Pellet Production.xlsx,High and Diameter,C98,measured
30157108,Y|P1-Raw|1050|G,Y,SSA-P1-Raw,0.3,1050,dry_diameter_reading_2,19.07,mm,G,public-data/30157108/DTU Data - Brick Pellet Production.xlsx,High and Diameter,D98,measured
30157108,Y|P1-Raw|1050|G,Y,SSA-P1-Raw,0.3,1050,dry_diameter_reading_3,19.22,mm,G,public-data/30157108/DTU Data - Brick Pellet Production.xlsx,High and Diameter,E98,measured
30157108,Y|P1-Raw|1050|G,Y,SSA-P1-Raw,0.3,1050,dry_height_reading_1,6.38,mm,G,public-data/30157108/DTU Data - Brick Pellet Production.xlsx,High and Diameter,G98,measured
30157108,Y|P1-Raw|1050|G,Y,SSA-P1-Raw,0.3,1050,dry_height_reading_2,6.39,mm,G,public-data/30157108/DTU Data - Brick Pellet Production.xlsx,High and Diameter,H98,measured
30157108,Y|P1-Raw|1050|G,Y,SSA-P1-Raw,0.3,1050,dry_height_reading_3,6.44,mm,G,public-data/30157108/DTU Data - Brick Pellet Production.xlsx,High and Diameter,I98,measured
30157108,Y|P1-Raw|1050|G,Y,SSA-P1-Raw,0.3,1050,fired_diameter_reading_1,18.69,mm,G,public-data/30157108/DTU Data - Brick Pellet Production.xlsx,High and Diameter,N98,measured
30157108,Y|P1-Raw|1050|G,Y,SSA-P1-Raw,0.3,1050,fired_diameter_reading_2,18.47,mm,G,public-data/30157108/DTU Data - Brick Pellet Production.xlsx,High and Diameter,O98,measured
30157108,Y|P1-Raw|1050|G,Y,SSA-P1-Raw,0.3,1050,fired_diameter_reading_3,18.53,mm,G,public-data/30157108/DTU Data - Brick Pellet Production.xlsx,High and Diameter,P98,measured
30157108,Y|P1-Raw|1050|G,Y,SSA-P1-Raw,0.3,1050,fired_height_reading_1,6.09,mm,G,public-data/30157108/DTU Data - Brick Pellet Production.xlsx,High and Diameter,R98,measured
30157108,Y|P1-Raw|1050|G,Y,SSA-P1-Raw,0.3,1050,fired_height_reading_2,6.13,mm,G,public-data/30157108/DTU Data - Brick Pellet Production.xlsx,High and Diameter,S98,measured
30157108,Y|P1-Raw|1050|G,Y,SSA-P1-Raw,0.3,1050,fired_height_reading_3,6.14,mm,G,public-data/30157108/DTU Data - Brick Pellet Production.xlsx,High and Diameter,T98,measured
30157108,Y|P1-Raw|1050|G,Y,SSA-P1-Raw,0.3,1050,dry_diameter_mean,19.136666666666667,mm,G,public-data/30157108/DTU Data - Brick Pellet Production.xlsx,High and Diameter,F98,source_derived
30157108,Y|P1-Raw|1050|G,Y,SSA-P1-Raw,0.3,1050,dry_height_mean,6.403333333333333,mm,G,public-data/30157108/DTU Data - Brick Pellet Production.xlsx,High and Diameter,J98,source_derived
30157108,Y|P1-Raw|1050|G,Y,SSA-P1-Raw,0.3,1050,fired_diameter_mean,18.563333333333333,mm,G,public-data/30157108/DTU Data - Brick Pellet Production.xlsx,High and Diameter,Q98,source_derived
30157108,Y|P1-Raw|1050|G,Y,SSA-P1-Raw,0.3,1050,fired_height_mean,6.12,mm,G,public-data/30157108/DTU Data - Brick Pellet Production.xlsx,High and Diameter,U98,source_derived
30157108,Y|P1-Raw|1050|G,Y,SSA-P1-Raw,0.3,1050,dry_geometric_volume,1841.7410828239524,mm3,G,public-data/30157108/DTU Data - Brick Pellet Production.xlsx,High and Diameter,K98,source_derived
30157108,Y|P1-Raw|1050|G,Y,SSA-P1-Raw,0.3,1050,fired_geometric_volume,1656.3542632024235,mm3,G,public-data/30157108/DTU Data - Brick Pellet Production.xlsx,High and Diameter,V98,source_derived
30157108,Y|P1-Raw|1050|G,Y,SSA-P1-Raw,0.3,1050,diameter_shrinkage,2.9959937293154546,%,G,public-data/30157108/DTU Data - Brick Pellet Production.xlsx,High and Diameter,W98,source_derived
30157108,Y|P1-Raw|1050|G,Y,SSA-P1-Raw,0.3,1050,height_shrinkage,4.424778761061945,%,G,public-data/30157108/DTU Data - Brick Pellet Production.xlsx,High and Diameter,X98,source_derived
30157108,Y|P1-Raw|1050|G,Y,SSA-P1-Raw,0.3,1050,volume_shrinkage,10.06584591886685,%,G,public-data/30157108/DTU Data - Brick Pellet Production.xlsx,High and Diameter,Y98,source_derived
30157108,Y|P1-Raw|1050|G,Y,SSA-P1-Raw,0.3,1050,green_mass,3.9326,g,G,public-data/30157108/DTU Data - Brick Pellet Production.xlsx,Water and Burning,C97,measured
30157108,Y|P1-Raw|1050|G,Y,SSA-P1-Raw,0.3,1050,dried_mass_105C,3.1759,g,G,public-data/30157108/DTU Data - Brick Pellet Production.xlsx,Water and Burning,D97,measured
30157108,Y|P1-Raw|1050|G,Y,SSA-P1-Raw,0.3,1050,fired_mass,2.959,g,G,public-data/30157108/DTU Data - Brick Pellet Production.xlsx,Water and Burning,F97,measured
30157108,Y|P1-Raw|1050|G,Y,SSA-P1-Raw,0.3,1050,forming_water_content,19.241723033107867,%,G,public-data/30157108/DTU Data - Brick Pellet Production.xlsx,Water and Burning,E97,source_derived
30157108,Y|P1-Raw|1050|G,Y,SSA-P1-Raw,0.3,1050,firing_mass_loss,6.82956012468906,%,G,public-data/30157108/DTU Data - Brick Pellet Production.xlsx,Water and Burning,G97,source_derived
30157108,R|P1-Raw|1020|A,R,SSA-P1-Raw,0.3,1020,dry_diameter_reading_1,18.89,mm,A,public-data/30157108/DTU Data - Brick Pellet Production.xlsx,High and Diameter,C67,measured
30157108,R|P1-Raw|1020|A,R,SSA-P1-Raw,0.3,1020,dry_diameter_reading_2,19.01,mm,A,public-data/30157108/DTU Data - Brick Pellet Production.xlsx,High and Diameter,D67,measured
30157108,R|P1-Raw|1020|A,R,SSA-P1-Raw,0.3,1020,dry_diameter_reading_3,19.04,mm,A,public-data/30157108/DTU Data - Brick Pellet Production.xlsx,High and Diameter,E67,measured
30157108,R|P1-Raw|1020|A,R,SSA-P1-Raw,0.3,1020,dry_height_reading_1,6.56,mm,A,public-data/30157108/DTU Data - Brick Pellet Production.xlsx,High and Diameter,G67,measured
30157108,R|P1-Raw|1020|A,R,SSA-P1-Raw,0.3,1020,dry_height_reading_2,6.49,mm,A,public-data/30157108/DTU Data - Brick Pellet Production.xlsx,High and Diameter,H67,measured
30157108,R|P1-Raw|1020|A,R,SSA-P1-Raw,0.3,1020,dry_height_reading_3,6.5,mm,A,public-data/30157108/DTU Data - Brick Pellet Production.xlsx,High and Diameter,I67,measured
30157108,R|P1-Raw|1020|A,R,SSA-P1-Raw,0.3,1020,fired_diameter_reading_1,18.28,mm,A,public-data/30157108/DTU Data - Brick Pellet Production.xlsx,High and Diameter,N67,measured
30157108,R|P1-Raw|1020|A,R,SSA-P1-Raw,0.3,1020,fired_diameter_reading_2,18.54,mm,A,public-data/30157108/DTU Data - Brick Pellet Production.xlsx,High and Diameter,O67,measured
30157108,R|P1-Raw|1020|A,R,SSA-P1-Raw,0.3,1020,fired_diameter_reading_3,18.35,mm,A,public-data/30157108/DTU Data - Brick Pellet Production.xlsx,High and Diameter,P67,measured
30157108,R|P1-Raw|1020|A,R,SSA-P1-Raw,0.3,1020,fired_height_reading_1,6.35,mm,A,public-data/30157108/DTU Data - Brick Pellet Production.xlsx,High and Diameter,R67,measured
30157108,R|P1-Raw|1020|A,R,SSA-P1-Raw,0.3,1020,fired_height_reading_2,6.4,mm,A,public-data/30157108/DTU Data - Brick Pellet Production.xlsx,High and Diameter,S67,measured
30157108,R|P1-Raw|1020|A,R,SSA-P1-Raw,0.3,1020,fired_height_reading_3,6.38,mm,A,public-data/30157108/DTU Data - Brick Pellet Production.xlsx,High and Diameter,T67,measured
30157108,R|P1-Raw|1020|A,R,SSA-P1-Raw,0.3,1020,dry_diameter_mean,18.98,mm,A,public-data/30157108/DTU Data - Brick Pellet Production.xlsx,High and Diameter,F67,source_derived
30157108,R|P1-Raw|1020|A,R,SSA-P1-Raw,0.3,1020,dry_height_mean,6.516666666666667,mm,A,public-data/30157108/DTU Data - Brick Pellet Production.xlsx,High and Diameter,J67,source_derived
30157108,R|P1-Raw|1020|A,R,SSA-P1-Raw,0.3,1020,fired_diameter_mean,18.39,mm,A,public-data/30157108/DTU Data - Brick Pellet Production.xlsx,High and Diameter,Q67,source_derived
30157108,R|P1-Raw|1020|A,R,SSA-P1-Raw,0.3,1020,fired_height_mean,6.376666666666666,mm,A,public-data/30157108/DTU Data - Brick Pellet Production.xlsx,High and Diameter,U67,source_derived
30157108,R|P1-Raw|1020|A,R,SSA-P1-Raw,0.3,1020,dry_geometric_volume,1843.7745013291799,mm3,A,public-data/30157108/DTU Data - Brick Pellet Production.xlsx,High and Diameter,K67,source_derived
30157108,R|P1-Raw|1020|A,R,SSA-P1-Raw,0.3,1020,fired_geometric_volume,1693.7412130476719,mm3,A,public-data/30157108/DTU Data - Brick Pellet Production.xlsx,High and Diameter,V67,source_derived
30157108,R|P1-Raw|1020|A,R,SSA-P1-Raw,0.3,1020,diameter_shrinkage,3.1085353003161216,%,A,public-data/30157108/DTU Data - Brick Pellet Production.xlsx,High and Diameter,W67,source_derived
30157108,R|P1-Raw|1020|A,R,SSA-P1-Raw,0.3,1020,height_shrinkage,2.148337595907937,%,A,public-data/30157108/DTU Data - Brick Pellet Production.xlsx,High and Diameter,X67,source_derived
30157108,R|P1-Raw|1020|A,R,SSA-P1-Raw,0.3,1020,volume_shrinkage,8.137290551168205,%,A,public-data/30157108/DTU Data - Brick Pellet Production.xlsx,High and Diameter,Y67,source_derived
30157108,R|P1-Raw|1020|A,R,SSA-P1-Raw,0.3,1020,green_mass,4.0352,g,A,public-data/30157108/DTU Data - Brick Pellet Production.xlsx,Water and Burning,C66,measured
30157108,R|P1-Raw|1020|A,R,SSA-P1-Raw,0.3,1020,dried_mass_105C,3.233,g,A,public-data/30157108/DTU Data - Brick Pellet Production.xlsx,Water and Burning,D66,measured
30157108,R|P1-Raw|1020|A,R,SSA-P1-Raw,0.3,1020,fired_mass,3.1327,g,A,public-data/30157108/DTU Data - Brick Pellet Production.xlsx,Water and Burning,F66,measured
30157108,R|P1-Raw|1020|A,R,SSA-P1-Raw,0.3,1020,forming_water_content,19.8800555114988,%,A,public-data/30157108/DTU Data - Brick Pellet Production.xlsx,Water and Burning,E66,source_derived
30157108,R|P1-Raw|1020|A,R,SSA-P1-Raw,0.3,1020,firing_mass_loss,3.102381688833909,%,A,public-data/30157108/DTU Data - Brick Pellet Production.xlsx,Water and Burning,G66,source_derived
30157108,R|P1-Raw|1020|A,R,SSA-P1-Raw,0.3,1020,saturated_mass,3.589,g,A,public-data/30157108/DTU Data - Brick Pellet Production.xlsx,Porosity and Density,F39,measured
30157108,R|P1-Raw|1020|A,R,SSA-P1-Raw,0.3,1020,submerged_mass,1.969,g,A,public-data/30157108/DTU Data - Brick Pellet Production.xlsx,Porosity and Density,G39,measured
30157108,R|P1-Raw|1020|A,R,SSA-P1-Raw,0.3,1020,water_displacement_volume,1.6229212582648767e-06,m3,A,public-data/30157108/DTU Data - Brick Pellet Production.xlsx,Porosity and Density,K39,source_derived
30157108,R|P1-Raw|1020|A,R,SSA-P1-Raw,0.3,1020,open_pore_volume,4.5712282107794045e-07,m3,A,public-data/30157108/DTU Data - Brick Pellet Production.xlsx,Porosity and Density,L39,source_derived
30157108,R|P1-Raw|1020|A,R,SSA-P1-Raw,0.3,1020,open_porosity,0.2816666666666668,m3/m3,A,public-data/30157108/DTU Data - Brick Pellet Production.xlsx,Porosity and Density,M39,source_derived
30157108,R|P1-Raw|1020|A,R,SSA-P1-Raw,0.3,1020,dry_density,1930.2846543209878,kg/m3,A,public-data/30157108/DTU Data - Brick Pellet Production.xlsx,Porosity and Density,N39,source_derived
30157108,R|P1-Raw|1020|A,R,SSA-P1-Raw,0.3,1020,apparent_solid_density,2687.1712125118165,kg/m3,A,public-data/30157108/DTU Data - Brick Pellet Production.xlsx,Porosity and Density,O39,source_derived
30157108,R|P1-Raw|1020|A,R,SSA-P1-Raw,0.3,1020,saturated_density,2211.4443209876545,kg/m3,A,public-data/30157108/DTU Data - Brick Pellet Production.xlsx,Porosity and Density,P39,source_derived
30157108,R|P1-Raw|1020|A,R,SSA-P1-Raw,0.3,1020,water_absorption,0.14565710090337414,kg/kg,A,public-data/30157108/DTU Data - Brick Pellet Production.xlsx,Porosity and Density,Q39,source_derived
30157108,R|P1-Raw|1020|B,R,SSA-P1-Raw,0.3,1020,dry_diameter_reading_1,19.06,mm,B,public-data/30157108/DTU Data - Brick Pellet Production.xlsx,High and Diameter,C68,measured
30157108,R|P1-Raw|1020|B,R,SSA-P1-Raw,0.3,1020,dry_diameter_reading_2,19.01,mm,B,public-data/30157108/DTU Data - Brick Pellet Production.xlsx,High and Diameter,D68,measured
30157108,R|P1-Raw|1020|B,R,SSA-P1-Raw,0.3,1020,dry_diameter_reading_3,19.09,mm,B,public-data/30157108/DTU Data - Brick Pellet Production.xlsx,High and Diameter,E68,measured
30157108,R|P1-Raw|1020|B,R,SSA-P1-Raw,0.3,1020,dry_height_reading_1,6.33,mm,B,public-data/30157108/DTU Data - Brick Pellet Production.xlsx,High and Diameter,G68,measured
30157108,R|P1-Raw|1020|B,R,SSA-P1-Raw,0.3,1020,dry_height_reading_2,6.39,mm,B,public-data/30157108/DTU Data - Brick Pellet Production.xlsx,High and Diameter,H68,measured
30157108,R|P1-Raw|1020|B,R,SSA-P1-Raw,0.3,1020,dry_height_reading_3,6.32,mm,B,public-data/30157108/DTU Data - Brick Pellet Production.xlsx,High and Diameter,I68,measured
30157108,R|P1-Raw|1020|B,R,SSA-P1-Raw,0.3,1020,fired_diameter_reading_1,18.52,mm,B,public-data/30157108/DTU Data - Brick Pellet Production.xlsx,High and Diameter,N68,measured
30157108,R|P1-Raw|1020|B,R,SSA-P1-Raw,0.3,1020,fired_diameter_reading_2,18.36,mm,B,public-data/30157108/DTU Data - Brick Pellet Production.xlsx,High and Diameter,O68,measured
30157108,R|P1-Raw|1020|B,R,SSA-P1-Raw,0.3,1020,fired_diameter_reading_3,18.5,mm,B,public-data/30157108/DTU Data - Brick Pellet Production.xlsx,High and Diameter,P68,measured
30157108,R|P1-Raw|1020|B,R,SSA-P1-Raw,0.3,1020,fired_height_reading_1,6.14,mm,B,public-data/30157108/DTU Data - Brick Pellet Production.xlsx,High and Diameter,R68,measured
30157108,R|P1-Raw|1020|B,R,SSA-P1-Raw,0.3,1020,fired_height_reading_2,6.2,mm,B,public-data/30157108/DTU Data - Brick Pellet Production.xlsx,High and Diameter,S68,measured
30157108,R|P1-Raw|1020|B,R,SSA-P1-Raw,0.3,1020,fired_height_reading_3,6.11,mm,B,public-data/30157108/DTU Data - Brick Pellet Production.xlsx,High and Diameter,T68,measured
30157108,R|P1-Raw|1020|B,R,SSA-P1-Raw,0.3,1020,dry_diameter_mean,19.05333333333333,mm,B,public-data/30157108/DTU Data - Brick Pellet Production.xlsx,High and Diameter,F68,source_derived
30157108,R|P1-Raw|1020|B,R,SSA-P1-Raw,0.3,1020,dry_height_mean,6.346666666666667,mm,B,public-data/30157108/DTU Data - Brick Pellet Production.xlsx,High and Diameter,J68,source_derived
30157108,R|P1-Raw|1020|B,R,SSA-P1-Raw,0.3,1020,fired_diameter_mean,18.459999999999997,mm,B,public-data/30157108/DTU Data - Brick Pellet Production.xlsx,High and Diameter,Q68,source_derived
30157108,R|P1-Raw|1020|B,R,SSA-P1-Raw,0.3,1020,fired_height_mean,6.1499999999999995,mm,B,public-data/30157108/DTU Data - Brick Pellet Production.xlsx,High and Diameter,U68,source_derived
30157108,R|P1-Raw|1020|B,R,SSA-P1-Raw,0.3,1020,dry_geometric_volume,1809.5788076268307,mm3,B,public-data/30157108/DTU Data - Brick Pellet Production.xlsx,High and Diameter,K68,source_derived
30157108,R|P1-Raw|1020|B,R,SSA-P1-Raw,0.3,1020,fired_geometric_volume,1645.99454098476,mm3,B,public-data/30157108/DTU Data - Brick Pellet Production.xlsx,High and Diameter,V68,source_derived
30157108,R|P1-Raw|1020|B,R,SSA-P1-Raw,0.3,1020,diameter_shrinkage,3.1140657802659226,%,B,public-data/30157108/DTU Data - Brick Pellet Production.xlsx,High and Diameter,W68,source_derived
30157108,R|P1-Raw|1020|B,R,SSA-P1-Raw,0.3,1020,height_shrinkage,3.098739495798328,%,B,public-data/30157108/DTU Data - Brick Pellet Production.xlsx,High and Diameter,X68,source_derived
30157108,R|P1-Raw|1020|B,R,SSA-P1-Raw,0.3,1020,volume_shrinkage,9.039908400375385,%,B,public-data/30157108/DTU Data - Brick Pellet Production.xlsx,High and Diameter,Y68,source_derived
30157108,R|P1-Raw|1020|B,R,SSA-P1-Raw,0.3,1020,green_mass,3.9453,g,B,public-data/30157108/DTU Data - Brick Pellet Production.xlsx,Water and Burning,C67,measured
30157108,R|P1-Raw|1020|B,R,SSA-P1-Raw,0.3,1020,dried_mass_105C,3.1615,g,B,public-data/30157108/DTU Data - Brick Pellet Production.xlsx,Water and Burning,D67,measured
30157108,R|P1-Raw|1020|B,R,SSA-P1-Raw,0.3,1020,fired_mass,3.0645,g,B,public-data/30157108/DTU Data - Brick Pellet Production.xlsx,Water and Burning,F67,measured
30157108,R|P1-Raw|1020|B,R,SSA-P1-Raw,0.3,1020,forming_water_content,19.866676805312647,%,B,public-data/30157108/DTU Data - Brick Pellet Production.xlsx,Water and Burning,E67,source_derived
30157108,R|P1-Raw|1020|B,R,SSA-P1-Raw,0.3,1020,firing_mass_loss,3.068163846275515,%,B,public-data/30157108/DTU Data - Brick Pellet Production.xlsx,Water and Burning,G67,source_derived
30157108,R|P1-Raw|1020|B,R,SSA-P1-Raw,0.3,1020,saturated_mass,3.498,g,B,public-data/30157108/DTU Data - Brick Pellet Production.xlsx,Porosity and Density,F40,measured
30157108,R|P1-Raw|1020|B,R,SSA-P1-Raw,0.3,1020,submerged_mass,1.926,g,B,public-data/30157108/DTU Data - Brick Pellet Production.xlsx,Porosity and Density,G40,measured
30157108,R|P1-Raw|1020|B,R,SSA-P1-Raw,0.3,1020,water_displacement_volume,1.5748347024644362e-06,m3,B,public-data/30157108/DTU Data - Brick Pellet Production.xlsx,Porosity and Density,K40,source_derived
30157108,R|P1-Raw|1020|B,R,SSA-P1-Raw,0.3,1020,open_pore_volume,4.3428170707273117e-07,m3,B,public-data/30157108/DTU Data - Brick Pellet Production.xlsx,Porosity and Density,L40,source_derived
30157108,R|P1-Raw|1020|B,R,SSA-P1-Raw,0.3,1020,open_porosity,0.27576335877862607,m3/m3,B,public-data/30157108/DTU Data - Brick Pellet Production.xlsx,Porosity and Density,M40,source_derived
30157108,R|P1-Raw|1020|B,R,SSA-P1-Raw,0.3,1020,dry_density,1945.9185114503814,kg/m3,B,public-data/30157108/DTU Data - Brick Pellet Production.xlsx,Porosity and Density,N40,source_derived
30157108,R|P1-Raw|1020|B,R,SSA-P1-Raw,0.3,1020,apparent_solid_density,2686.8545454545456,kg/m3,B,public-data/30157108/DTU Data - Brick Pellet Production.xlsx,Porosity and Density,O40,source_derived
30157108,R|P1-Raw|1020|B,R,SSA-P1-Raw,0.3,1020,saturated_density,2221.185496183206,kg/m3,B,public-data/30157108/DTU Data - Brick Pellet Production.xlsx,Porosity and Density,P40,source_derived
30157108,R|P1-Raw|1020|B,R,SSA-P1-Raw,0.3,1020,water_absorption,0.1414586392559962,kg/kg,B,public-data/30157108/DTU Data - Brick Pellet Production.xlsx,Porosity and Density,Q40,source_derived
30157108,R|P1-Raw|1020|C,R,SSA-P1-Raw,0.3,1020,dry_diameter_reading_1,18.88,mm,C,public-data/30157108/DTU Data - Brick Pellet Production.xlsx,High and Diameter,C69,measured
30157108,R|P1-Raw|1020|C,R,SSA-P1-Raw,0.3,1020,dry_diameter_reading_2,19.09,mm,C,public-data/30157108/DTU Data - Brick Pellet Production.xlsx,High and Diameter,D69,measured
30157108,R|P1-Raw|1020|C,R,SSA-P1-Raw,0.3,1020,dry_diameter_reading_3,19.07,mm,C,public-data/30157108/DTU Data - Brick Pellet Production.xlsx,High and Diameter,E69,measured
30157108,R|P1-Raw|1020|C,R,SSA-P1-Raw,0.3,1020,dry_height_reading_1,6.53,mm,C,public-data/30157108/DTU Data - Brick Pellet Production.xlsx,High and Diameter,G69,measured
30157108,R|P1-Raw|1020|C,R,SSA-P1-Raw,0.3,1020,dry_height_reading_2,6.49,mm,C,public-data/30157108/DTU Data - Brick Pellet Production.xlsx,High and Diameter,H69,measured
30157108,R|P1-Raw|1020|C,R,SSA-P1-Raw,0.3,1020,dry_height_reading_3,6.48,mm,C,public-data/30157108/DTU Data - Brick Pellet Production.xlsx,High and Diameter,I69,measured
30157108,R|P1-Raw|1020|C,R,SSA-P1-Raw,0.3,1020,fired_diameter_reading_1,18.49,mm,C,public-data/30157108/DTU Data - Brick Pellet Production.xlsx,High and Diameter,N69,measured
30157108,R|P1-Raw|1020|C,R,SSA-P1-Raw,0.3,1020,fired_diameter_reading_2,18.24,mm,C,public-data/30157108/DTU Data - Brick Pellet Production.xlsx,High and Diameter,O69,measured
30157108,R|P1-Raw|1020|C,R,SSA-P1-Raw,0.3,1020,fired_diameter_reading_3,18.44,mm,C,public-data/30157108/DTU Data - Brick Pellet Production.xlsx,High and Diameter,P69,measured
30157108,R|P1-Raw|1020|C,R,SSA-P1-Raw,0.3,1020,fired_height_reading_1,6.25,mm,C,public-data/30157108/DTU Data - Brick Pellet Production.xlsx,High and Diameter,R69,measured
30157108,R|P1-Raw|1020|C,R,SSA-P1-Raw,0.3,1020,fired_height_reading_2,6.31,mm,C,public-data/30157108/DTU Data - Brick Pellet Production.xlsx,High and Diameter,S69,measured
30157108,R|P1-Raw|1020|C,R,SSA-P1-Raw,0.3,1020,fired_height_reading_3,6.37,mm,C,public-data/30157108/DTU Data - Brick Pellet Production.xlsx,High and Diameter,T69,measured
30157108,R|P1-Raw|1020|C,R,SSA-P1-Raw,0.3,1020,dry_diameter_mean,19.013333333333332,mm,C,public-data/30157108/DTU Data - Brick Pellet Production.xlsx,High and Diameter,F69,source_derived
30157108,R|P1-Raw|1020|C,R,SSA-P1-Raw,0.3,1020,dry_height_mean,6.5,mm,C,public-data/30157108/DTU Data - Brick Pellet Production.xlsx,High and Diameter,J69,source_derived
30157108,R|P1-Raw|1020|C,R,SSA-P1-Raw,0.3,1020,fired_diameter_mean,18.39,mm,C,public-data/30157108/DTU Data - Brick Pellet Production.xlsx,High and Diameter,Q69,source_derived
30157108,R|P1-Raw|1020|C,R,SSA-P1-Raw,0.3,1020,fired_height_mean,6.31,mm,C,public-data/30157108/DTU Data - Brick Pellet Production.xlsx,High and Diameter,U69,source_derived
30157108,R|P1-Raw|1020|C,R,SSA-P1-Raw,0.3,1020,dry_geometric_volume,1845.5242759347786,mm3,C,public-data/30157108/DTU Data - Brick Pellet Production.xlsx,High and Diameter,K69,source_derived
30157108,R|P1-Raw|1020|C,R,SSA-P1-Raw,0.3,1020,fired_geometric_volume,1676.0335160999703,mm3,C,public-data/30157108/DTU Data - Brick Pellet Production.xlsx,High and Diameter,V69,source_derived
30157108,R|P1-Raw|1020|C,R,SSA-P1-Raw,0.3,1020,diameter_shrinkage,3.278401122019625,%,C,public-data/30157108/DTU Data - Brick Pellet Production.xlsx,High and Diameter,W69,source_derived
30157108,R|P1-Raw|1020|C,R,SSA-P1-Raw,0.3,1020,height_shrinkage,2.923076923076929,%,C,public-data/30157108/DTU Data - Brick Pellet Production.xlsx,High and Diameter,X69,source_derived
30157108,R|P1-Raw|1020|C,R,SSA-P1-Raw,0.3,1020,volume_shrinkage,9.183881352574428,%,C,public-data/30157108/DTU Data - Brick Pellet Production.xlsx,High and Diameter,Y69,source_derived
30157108,R|P1-Raw|1020|C,R,SSA-P1-Raw,0.3,1020,green_mass,4.016,g,C,public-data/30157108/DTU Data - Brick Pellet Production.xlsx,Water and Burning,C68,measured
30157108,R|P1-Raw|1020|C,R,SSA-P1-Raw,0.3,1020,dried_mass_105C,3.2129,g,C,public-data/30157108/DTU Data - Brick Pellet Production.xlsx,Water and Burning,D68,measured
30157108,R|P1-Raw|1020|C,R,SSA-P1-Raw,0.3,1020,fired_mass,3.1137,g,C,public-data/30157108/DTU Data - Brick Pellet Production.xlsx,Water and Burning,F68,measured
30157108,R|P1-Raw|1020|C,R,SSA-P1-Raw,0.3,1020,forming_water_content,19.997509960159366,%,C,public-data/30157108/DTU Data - Brick Pellet Production.xlsx,Water and Burning,E68,source_derived
30157108,R|P1-Raw|1020|C,R,SSA-P1-Raw,0.3,1020,firing_mass_loss,3.087553300756318,%,C,public-data/30157108/DTU Data - Brick Pellet Production.xlsx,Water and Burning,G68,source_derived
30157108,R|P1-Raw|1020|C,R,SSA-P1-Raw,0.3,1020,saturated_mass,3.55,g,C,public-data/30157108/DTU Data - Brick Pellet Production.xlsx,Porosity and Density,F41,measured
30157108,R|P1-Raw|1020|C,R,SSA-P1-Raw,0.3,1020,submerged_mass,1.953,g,C,public-data/30157108/DTU Data - Brick Pellet Production.xlsx,Porosity and Density,G41,measured
30157108,R|P1-Raw|1020|C,R,SSA-P1-Raw,0.3,1020,water_displacement_volume,1.5998797836104985e-06,m3,C,public-data/30157108/DTU Data - Brick Pellet Production.xlsx,Porosity and Density,K41,source_derived
30157108,R|P1-Raw|1020|C,R,SSA-P1-Raw,0.3,1020,open_pore_volume,4.3708675616108967e-07,m3,C,public-data/30157108/DTU Data - Brick Pellet Production.xlsx,Porosity and Density,L41,source_derived
30157108,R|P1-Raw|1020|C,R,SSA-P1-Raw,0.3,1020,open_porosity,0.2731997495303693,m3/m3,C,public-data/30157108/DTU Data - Brick Pellet Production.xlsx,Porosity and Density,M41,source_derived
30157108,R|P1-Raw|1020|C,R,SSA-P1-Raw,0.3,1020,dry_density,1946.2087288666255,kg/m3,C,public-data/30157108/DTU Data - Brick Pellet Production.xlsx,Porosity and Density,N41,source_derived
30157108,R|P1-Raw|1020|C,R,SSA-P1-Raw,0.3,1020,apparent_solid_density,2677.776634789351,kg/m3,C,public-data/30157108/DTU Data - Brick Pellet Production.xlsx,Porosity and Density,O41,source_derived
30157108,R|P1-Raw|1020|C,R,SSA-P1-Raw,0.3,1020,saturated_density,2218.91671884784,kg/m3,C,public-data/30157108/DTU Data - Brick Pellet Production.xlsx,Porosity and Density,P41,source_derived
30157108,R|P1-Raw|1020|C,R,SSA-P1-Raw,0.3,1020,water_absorption,0.14012268362398422,kg/kg,C,public-data/30157108/DTU Data - Brick Pellet Production.xlsx,Porosity and Density,Q41,source_derived
30157108,R|P1-Raw|1020|D,R,SSA-P1-Raw,0.3,1020,dry_diameter_reading_1,18.9,mm,D,public-data/30157108/DTU Data - Brick Pellet Production.xlsx,High and Diameter,C70,measured
30157108,R|P1-Raw|1020|D,R,SSA-P1-Raw,0.3,1020,dry_diameter_reading_2,19.1,mm,D,public-data/30157108/DTU Data - Brick Pellet Production.xlsx,High and Diameter,D70,measured
30157108,R|P1-Raw|1020|D,R,SSA-P1-Raw,0.3,1020,dry_diameter_reading_3,18.86,mm,D,public-data/30157108/DTU Data - Brick Pellet Production.xlsx,High and Diameter,E70,measured
30157108,R|P1-Raw|1020|D,R,SSA-P1-Raw,0.3,1020,dry_height_reading_1,6.34,mm,D,public-data/30157108/DTU Data - Brick Pellet Production.xlsx,High and Diameter,G70,measured
30157108,R|P1-Raw|1020|D,R,SSA-P1-Raw,0.3,1020,dry_height_reading_2,6.34,mm,D,public-data/30157108/DTU Data - Brick Pellet Production.xlsx,High and Diameter,H70,measured
30157108,R|P1-Raw|1020|D,R,SSA-P1-Raw,0.3,1020,dry_height_reading_3,6.35,mm,D,public-data/30157108/DTU Data - Brick Pellet Production.xlsx,High and Diameter,I70,measured
30157108,R|P1-Raw|1020|D,R,SSA-P1-Raw,0.3,1020,fired_diameter_reading_1,18.46,mm,D,public-data/30157108/DTU Data - Brick Pellet Production.xlsx,High and Diameter,N70,measured
30157108,R|P1-Raw|1020|D,R,SSA-P1-Raw,0.3,1020,fired_diameter_reading_2,18.31,mm,D,public-data/30157108/DTU Data - Brick Pellet Production.xlsx,High and Diameter,O70,measured
30157108,R|P1-Raw|1020|D,R,SSA-P1-Raw,0.3,1020,fired_diameter_reading_3,18.54,mm,D,public-data/30157108/DTU Data - Brick Pellet Production.xlsx,High and Diameter,P70,measured
30157108,R|P1-Raw|1020|D,R,SSA-P1-Raw,0.3,1020,fired_height_reading_1,6.14,mm,D,public-data/30157108/DTU Data - Brick Pellet Production.xlsx,High and Diameter,R70,measured
30157108,R|P1-Raw|1020|D,R,SSA-P1-Raw,0.3,1020,fired_height_reading_2,6.18,mm,D,public-data/30157108/DTU Data - Brick Pellet Production.xlsx,High and Diameter,S70,measured
30157108,R|P1-Raw|1020|D,R,SSA-P1-Raw,0.3,1020,fired_height_reading_3,6.17,mm,D,public-data/30157108/DTU Data - Brick Pellet Production.xlsx,High and Diameter,T70,measured
30157108,R|P1-Raw|1020|D,R,SSA-P1-Raw,0.3,1020,dry_diameter_mean,18.953333333333333,mm,D,public-data/30157108/DTU Data - Brick Pellet Production.xlsx,High and Diameter,F70,source_derived
30157108,R|P1-Raw|1020|D,R,SSA-P1-Raw,0.3,1020,dry_height_mean,6.343333333333334,mm,D,public-data/30157108/DTU Data - Brick Pellet Production.xlsx,High and Diameter,J70,source_derived
30157108,R|P1-Raw|1020|D,R,SSA-P1-Raw,0.3,1020,fired_diameter_mean,18.436666666666664,mm,D,public-data/30157108/DTU Data - Brick Pellet Production.xlsx,High and Diameter,Q70,source_derived
30157108,R|P1-Raw|1020|D,R,SSA-P1-Raw,0.3,1020,fired_height_mean,6.163333333333334,mm,D,public-data/30157108/DTU Data - Brick Pellet Production.xlsx,High and Diameter,U70,source_derived
30157108,R|P1-Raw|1020|D,R,SSA-P1-Raw,0.3,1020,dry_geometric_volume,1789.6933162983378,mm3,D,public-data/30157108/DTU Data - Brick Pellet Production.xlsx,High and Diameter,K70,source_derived
30157108,R|P1-Raw|1020|D,R,SSA-P1-Raw,0.3,1020,fired_geometric_volume,1645.3956518759126,mm3,D,public-data/30157108/DTU Data - Brick Pellet Production.xlsx,High and Diameter,V70,source_derived
