Repository: gaw008/brickmodel

# 材料设计 v2 首阶段（研究用途，待独立审核）

直接结果见 artifacts/DIRECTION_REPORT.md；数据问题见 artifacts/DATA_AUDIT.md；后续模块优先级见 artifacts/MODEL_GAP_PRIORITY.md。

本目录独立于既有 solver/verifier。仅用 Python 3.12 标准库解析公开 OOXML、CSV、JSON 和生成浅色中文 SVG；不执行 Excel 公式/宏/外部链接，不联网运行，不安装包。原始DTU输入仍留在授权只读目录，没有复制/改写工作簿。

## 复跑

从 /home/ubuntu/sludge-brick-design-v2 运行：

    python3 experiments/material_design_v2/verify.py

该命令实际串行执行完整pipeline、focused unittest、compileall、git diff --check；若本机存在已安装的grounded-citations工具，也执行三个报告的证据引用检查。命令、原始退出码/输出、耗时、输入hash、计数、峰值RSS和边界写入 artifacts/verification.json。测试不是旧项目full suite。

仅重新生成数据/图/报告：

    python3 experiments/material_design_v2/pipeline.py

更换输入根或保留另一次输出（输出必须是本目录的子目录）：

File: experiments/material_design_v2/artifacts/observations.csv (part 10 of 35)
source_id,specimen_id,matrix_id,additive_id,additive_fraction_dry,firing_temperature_C,property,value,unit,replicate_id,file,sheet,cell,evidence_status
30157108,R|P1-Raw|1020|D,R,SSA-P1-Raw,0.3,1020,diameter_shrinkage,2.7259936686598802,%,D,public-data/30157108/DTU Data - Brick Pellet Production.xlsx,High and Diameter,W70,source_derived
30157108,R|P1-Raw|1020|D,R,SSA-P1-Raw,0.3,1020,height_shrinkage,2.837624802942717,%,D,public-data/30157108/DTU Data - Brick Pellet Production.xlsx,High and Diameter,X70,source_derived
30157108,R|P1-Raw|1020|D,R,SSA-P1-Raw,0.3,1020,volume_shrinkage,8.062703431271636,%,D,public-data/30157108/DTU Data - Brick Pellet Production.xlsx,High and Diameter,Y70,source_derived
30157108,R|P1-Raw|1020|D,R,SSA-P1-Raw,0.3,1020,green_mass,3.9229,g,D,public-data/30157108/DTU Data - Brick Pellet Production.xlsx,Water and Burning,C69,measured
30157108,R|P1-Raw|1020|D,R,SSA-P1-Raw,0.3,1020,dried_mass_105C,3.137,g,D,public-data/30157108/DTU Data - Brick Pellet Production.xlsx,Water and Burning,D69,measured
30157108,R|P1-Raw|1020|D,R,SSA-P1-Raw,0.3,1020,fired_mass,3.0399,g,D,public-data/30157108/DTU Data - Brick Pellet Production.xlsx,Water and Burning,F69,measured
30157108,R|P1-Raw|1020|D,R,SSA-P1-Raw,0.3,1020,forming_water_content,20.033648576308337,%,D,public-data/30157108/DTU Data - Brick Pellet Production.xlsx,Water and Burning,E69,source_derived
30157108,R|P1-Raw|1020|D,R,SSA-P1-Raw,0.3,1020,firing_mass_loss,3.09531399426204,%,D,public-data/30157108/DTU Data - Brick Pellet Production.xlsx,Water and Burning,G69,source_derived
30157108,R|P1-Raw|1020|E,R,SSA-P1-Raw,0.3,1020,dry_diameter_reading_1,19.0,mm,E,public-data/30157108/DTU Data - Brick Pellet Production.xlsx,High and Diameter,C71,measured
30157108,R|P1-Raw|1020|E,R,SSA-P1-Raw,0.3,1020,dry_diameter_reading_2,18.95,mm,E,public-data/30157108/DTU Data - Brick Pellet Production.xlsx,High and Diameter,D71,measured
30157108,R|P1-Raw|1020|E,R,SSA-P1-Raw,0.3,1020,dry_diameter_reading_3,18.97,mm,E,public-data/30157108/DTU Data - Brick Pellet Production.xlsx,High and Diameter,E71,measured
30157108,R|P1-Raw|1020|E,R,SSA-P1-Raw,0.3,1020,dry_height_reading_1,6.47,mm,E,public-data/30157108/DTU Data - Brick Pellet Production.xlsx,High and Diameter,G71,measured
30157108,R|P1-Raw|1020|E,R,SSA-P1-Raw,0.3,1020,dry_height_reading_2,6.43,mm,E,public-data/30157108/DTU Data - Brick Pellet Production.xlsx,High and Diameter,H71,measured
30157108,R|P1-Raw|1020|E,R,SSA-P1-Raw,0.3,1020,dry_height_reading_3,6.43,mm,E,public-data/30157108/DTU Data - Brick Pellet Production.xlsx,High and Diameter,I71,measured
30157108,R|P1-Raw|1020|E,R,SSA-P1-Raw,0.3,1020,fired_diameter_reading_1,18.47,mm,E,public-data/30157108/DTU Data - Brick Pellet Production.xlsx,High and Diameter,N71,measured
30157108,R|P1-Raw|1020|E,R,SSA-P1-Raw,0.3,1020,fired_diameter_reading_2,18.37,mm,E,public-data/30157108/DTU Data - Brick Pellet Production.xlsx,High and Diameter,O71,measured
30157108,R|P1-Raw|1020|E,R,SSA-P1-Raw,0.3,1020,fired_diameter_reading_3,18.53,mm,E,public-data/30157108/DTU Data - Brick Pellet Production.xlsx,High and Diameter,P71,measured
30157108,R|P1-Raw|1020|E,R,SSA-P1-Raw,0.3,1020,fired_height_reading_1,6.26,mm,E,public-data/30157108/DTU Data - Brick Pellet Production.xlsx,High and Diameter,R71,measured
30157108,R|P1-Raw|1020|E,R,SSA-P1-Raw,0.3,1020,fired_height_reading_2,6.33,mm,E,public-data/30157108/DTU Data - Brick Pellet Production.xlsx,High and Diameter,S71,measured
30157108,R|P1-Raw|1020|E,R,SSA-P1-Raw,0.3,1020,fired_height_reading_3,6.28,mm,E,public-data/30157108/DTU Data - Brick Pellet Production.xlsx,High and Diameter,T71,measured
30157108,R|P1-Raw|1020|E,R,SSA-P1-Raw,0.3,1020,dry_diameter_mean,18.973333333333333,mm,E,public-data/30157108/DTU Data - Brick Pellet Production.xlsx,High and Diameter,F71,source_derived
30157108,R|P1-Raw|1020|E,R,SSA-P1-Raw,0.3,1020,dry_height_mean,6.4433333333333325,mm,E,public-data/30157108/DTU Data - Brick Pellet Production.xlsx,High and Diameter,J71,source_derived
30157108,R|P1-Raw|1020|E,R,SSA-P1-Raw,0.3,1020,fired_diameter_mean,18.456666666666667,mm,E,public-data/30157108/DTU Data - Brick Pellet Production.xlsx,High and Diameter,Q71,source_derived
30157108,R|P1-Raw|1020|E,R,SSA-P1-Raw,0.3,1020,fired_height_mean,6.29,mm,E,public-data/30157108/DTU Data - Brick Pellet Production.xlsx,High and Diameter,U71,source_derived
30157108,R|P1-Raw|1020|E,R,SSA-P1-Raw,0.3,1020,dry_geometric_volume,1821.7457040240454,mm3,E,public-data/30157108/DTU Data - Brick Pellet Production.xlsx,High and Diameter,K71,source_derived
30157108,R|P1-Raw|1020|E,R,SSA-P1-Raw,0.3,1020,fired_geometric_volume,1682.8564219635816,mm3,E,public-data/30157108/DTU Data - Brick Pellet Production.xlsx,High and Diameter,V71,source_derived
30157108,R|P1-Raw|1020|E,R,SSA-P1-Raw,0.3,1020,diameter_shrinkage,2.7231201686577604,%,E,public-data/30157108/DTU Data - Brick Pellet Production.xlsx,High and Diameter,W71,source_derived
30157108,R|P1-Raw|1020|E,R,SSA-P1-Raw,0.3,1020,height_shrinkage,2.3797206414898984,%,E,public-data/30157108/DTU Data - Brick Pellet Production.xlsx,High and Diameter,X71,source_derived
30157108,R|P1-Raw|1020|E,R,SSA-P1-Raw,0.3,1020,volume_shrinkage,7.623966492890412,%,E,public-data/30157108/DTU Data - Brick Pellet Production.xlsx,High and Diameter,Y71,source_derived
30157108,R|P1-Raw|1020|E,R,SSA-P1-Raw,0.3,1020,green_mass,3.9847,g,E,public-data/30157108/DTU Data - Brick Pellet Production.xlsx,Water and Burning,C70,measured
30157108,R|P1-Raw|1020|E,R,SSA-P1-Raw,0.3,1020,dried_mass_105C,3.1749,g,E,public-data/30157108/DTU Data - Brick Pellet Production.xlsx,Water and Burning,D70,measured
30157108,R|P1-Raw|1020|E,R,SSA-P1-Raw,0.3,1020,fired_mass,3.0762,g,E,public-data/30157108/DTU Data - Brick Pellet Production.xlsx,Water and Burning,F70,measured
30157108,R|P1-Raw|1020|E,R,SSA-P1-Raw,0.3,1020,forming_water_content,20.322734459306847,%,E,public-data/30157108/DTU Data - Brick Pellet Production.xlsx,Water and Burning,E70,source_derived
30157108,R|P1-Raw|1020|E,R,SSA-P1-Raw,0.3,1020,firing_mass_loss,3.1087593310025516,%,E,public-data/30157108/DTU Data - Brick Pellet Production.xlsx,Water and Burning,G70,source_derived
30157108,R|P1-Raw|1020|F,R,SSA-P1-Raw,0.3,1020,dry_diameter_reading_1,19.06,mm,F,public-data/30157108/DTU Data - Brick Pellet Production.xlsx,High and Diameter,C72,measured
30157108,R|P1-Raw|1020|F,R,SSA-P1-Raw,0.3,1020,dry_diameter_reading_2,19.03,mm,F,public-data/30157108/DTU Data - Brick Pellet Production.xlsx,High and Diameter,D72,measured
30157108,R|P1-Raw|1020|F,R,SSA-P1-Raw,0.3,1020,dry_diameter_reading_3,19.08,mm,F,public-data/30157108/DTU Data - Brick Pellet Production.xlsx,High and Diameter,E72,measured
30157108,R|P1-Raw|1020|F,R,SSA-P1-Raw,0.3,1020,dry_height_reading_1,6.36,mm,F,public-data/30157108/DTU Data - Brick Pellet Production.xlsx,High and Diameter,G72,measured
30157108,R|P1-Raw|1020|F,R,SSA-P1-Raw,0.3,1020,dry_height_reading_2,6.51,mm,F,public-data/30157108/DTU Data - Brick Pellet Production.xlsx,High and Diameter,H72,measured
30157108,R|P1-Raw|1020|F,R,SSA-P1-Raw,0.3,1020,dry_height_reading_3,6.45,mm,F,public-data/30157108/DTU Data - Brick Pellet Production.xlsx,High and Diameter,I72,measured
30157108,R|P1-Raw|1020|F,R,SSA-P1-Raw,0.3,1020,fired_diameter_reading_1,18.51,mm,F,public-data/30157108/DTU Data - Brick Pellet Production.xlsx,High and Diameter,N72,measured
30157108,R|P1-Raw|1020|F,R,SSA-P1-Raw,0.3,1020,fired_diameter_reading_2,18.42,mm,F,public-data/30157108/DTU Data - Brick Pellet Production.xlsx,High and Diameter,O72,measured
30157108,R|P1-Raw|1020|F,R,SSA-P1-Raw,0.3,1020,fired_diameter_reading_3,18.54,mm,F,public-data/30157108/DTU Data - Brick Pellet Production.xlsx,High and Diameter,P72,measured
30157108,R|P1-Raw|1020|F,R,SSA-P1-Raw,0.3,1020,fired_height_reading_1,6.33,mm,F,public-data/30157108/DTU Data - Brick Pellet Production.xlsx,High and Diameter,R72,measured
30157108,R|P1-Raw|1020|F,R,SSA-P1-Raw,0.3,1020,fired_height_reading_2,6.34,mm,F,public-data/30157108/DTU Data - Brick Pellet Production.xlsx,High and Diameter,S72,measured
30157108,R|P1-Raw|1020|F,R,SSA-P1-Raw,0.3,1020,fired_height_reading_3,6.36,mm,F,public-data/30157108/DTU Data - Brick Pellet Production.xlsx,High and Diameter,T72,measured
30157108,R|P1-Raw|1020|F,R,SSA-P1-Raw,0.3,1020,dry_diameter_mean,19.05666666666667,mm,F,public-data/30157108/DTU Data - Brick Pellet Production.xlsx,High and Diameter,F72,source_derived
30157108,R|P1-Raw|1020|F,R,SSA-P1-Raw,0.3,1020,dry_height_mean,6.44,mm,F,public-data/30157108/DTU Data - Brick Pellet Production.xlsx,High and Diameter,J72,source_derived
30157108,R|P1-Raw|1020|F,R,SSA-P1-Raw,0.3,1020,fired_diameter_mean,18.490000000000002,mm,F,public-data/30157108/DTU Data - Brick Pellet Production.xlsx,High and Diameter,Q72,source_derived
30157108,R|P1-Raw|1020|F,R,SSA-P1-Raw,0.3,1020,fired_height_mean,6.343333333333334,mm,F,public-data/30157108/DTU Data - Brick Pellet Production.xlsx,High and Diameter,U72,source_derived
30157108,R|P1-Raw|1020|F,R,SSA-P1-Raw,0.3,1020,dry_geometric_volume,1836.8327907288528,mm3,F,public-data/30157108/DTU Data - Brick Pellet Production.xlsx,High and Diameter,K72,source_derived
30157108,R|P1-Raw|1020|F,R,SSA-P1-Raw,0.3,1020,fired_geometric_volume,1703.2611367599495,mm3,F,public-data/30157108/DTU Data - Brick Pellet Production.xlsx,High and Diameter,V72,source_derived
30157108,R|P1-Raw|1020|F,R,SSA-P1-Raw,0.3,1020,diameter_shrinkage,2.9735875459156884,%,F,public-data/30157108/DTU Data - Brick Pellet Production.xlsx,High and Diameter,W72,source_derived
30157108,R|P1-Raw|1020|F,R,SSA-P1-Raw,0.3,1020,height_shrinkage,1.5010351966873707,%,F,public-data/30157108/DTU Data - Brick Pellet Production.xlsx,High and Diameter,X72,source_derived
30157108,R|P1-Raw|1020|F,R,SSA-P1-Raw,0.3,1020,volume_shrinkage,7.271846117027465,%,F,public-data/30157108/DTU Data - Brick Pellet Production.xlsx,High and Diameter,Y72,source_derived
30157108,R|P1-Raw|1020|F,R,SSA-P1-Raw,0.3,1020,green_mass,4.001,g,F,public-data/30157108/DTU Data - Brick Pellet Production.xlsx,Water and Burning,C71,measured
30157108,R|P1-Raw|1020|F,R,SSA-P1-Raw,0.3,1020,dried_mass_105C,3.196,g,F,public-data/30157108/DTU Data - Brick Pellet Production.xlsx,Water and Burning,D71,measured
30157108,R|P1-Raw|1020|F,R,SSA-P1-Raw,0.3,1020,fired_mass,3.0968,g,F,public-data/30157108/DTU Data - Brick Pellet Production.xlsx,Water and Burning,F71,measured
30157108,R|P1-Raw|1020|F,R,SSA-P1-Raw,0.3,1020,forming_water_content,20.11997000749813,%,F,public-data/30157108/DTU Data - Brick Pellet Production.xlsx,Water and Burning,E71,source_derived
30157108,R|P1-Raw|1020|F,R,SSA-P1-Raw,0.3,1020,firing_mass_loss,3.1038798498122704,%,F,public-data/30157108/DTU Data - Brick Pellet Production.xlsx,Water and Burning,G71,source_derived
30157108,R|P1-Raw|1020|G,R,SSA-P1-Raw,0.3,1020,dry_diameter_reading_1,19.1,mm,G,public-data/30157108/DTU Data - Brick Pellet Production.xlsx,High and Diameter,C73,measured
30157108,R|P1-Raw|1020|G,R,SSA-P1-Raw,0.3,1020,dry_diameter_reading_2,18.95,mm,G,public-data/30157108/DTU Data - Brick Pellet Production.xlsx,High and Diameter,D73,measured
30157108,R|P1-Raw|1020|G,R,SSA-P1-Raw,0.3,1020,dry_diameter_reading_3,19.17,mm,G,public-data/30157108/DTU Data - Brick Pellet Production.xlsx,High and Diameter,E73,measured
30157108,R|P1-Raw|1020|G,R,SSA-P1-Raw,0.3,1020,dry_height_reading_1,6.36,mm,G,public-data/30157108/DTU Data - Brick Pellet Production.xlsx,High and Diameter,G73,measured
30157108,R|P1-Raw|1020|G,R,SSA-P1-Raw,0.3,1020,dry_height_reading_2,6.31,mm,G,public-data/30157108/DTU Data - Brick Pellet Production.xlsx,High and Diameter,H73,measured
30157108,R|P1-Raw|1020|G,R,SSA-P1-Raw,0.3,1020,dry_height_reading_3,6.32,mm,G,public-data/30157108/DTU Data - Brick Pellet Production.xlsx,High and Diameter,I73,measured
30157108,R|P1-Raw|1020|G,R,SSA-P1-Raw,0.3,1020,fired_diameter_reading_1,18.51,mm,G,public-data/30157108/DTU Data - Brick Pellet Production.xlsx,High and Diameter,N73,measured
30157108,R|P1-Raw|1020|G,R,SSA-P1-Raw,0.3,1020,fired_diameter_reading_2,18.46,mm,G,public-data/30157108/DTU Data - Brick Pellet Production.xlsx,High and Diameter,O73,measured
30157108,R|P1-Raw|1020|G,R,SSA-P1-Raw,0.3,1020,fired_diameter_reading_3,18.55,mm,G,public-data/30157108/DTU Data - Brick Pellet Production.xlsx,High and Diameter,P73,measured
30157108,R|P1-Raw|1020|G,R,SSA-P1-Raw,0.3,1020,fired_height_reading_1,6.18,mm,G,public-data/30157108/DTU Data - Brick Pellet Production.xlsx,High and Diameter,R73,measured
30157108,R|P1-Raw|1020|G,R,SSA-P1-Raw,0.3,1020,fired_height_reading_2,6.19,mm,G,public-data/30157108/DTU Data - Brick Pellet Production.xlsx,High and Diameter,S73,measured
30157108,R|P1-Raw|1020|G,R,SSA-P1-Raw,0.3,1020,fired_height_reading_3,6.18,mm,G,public-data/30157108/DTU Data - Brick Pellet Production.xlsx,High and Diameter,T73,measured
30157108,R|P1-Raw|1020|G,R,SSA-P1-Raw,0.3,1020,dry_diameter_mean,19.073333333333334,mm,G,public-data/30157108/DTU Data - Brick Pellet Production.xlsx,High and Diameter,F73,source_derived
30157108,R|P1-Raw|1020|G,R,SSA-P1-Raw,0.3,1020,dry_height_mean,6.330000000000001,mm,G,public-data/30157108/DTU Data - Brick Pellet Production.xlsx,High and Diameter,J73,source_derived
30157108,R|P1-Raw|1020|G,R,SSA-P1-Raw,0.3,1020,fired_diameter_mean,18.506666666666664,mm,G,public-data/30157108/DTU Data - Brick Pellet Production.xlsx,High and Diameter,Q73,source_derived
30157108,R|P1-Raw|1020|G,R,SSA-P1-Raw,0.3,1020,fired_height_mean,6.183333333333334,mm,G,public-data/30157108/DTU Data - Brick Pellet Production.xlsx,High and Diameter,U73,source_derived
30157108,R|P1-Raw|1020|G,R,SSA-P1-Raw,0.3,1020,dry_geometric_volume,1808.6177505681567,mm3,G,public-data/30157108/DTU Data - Brick Pellet Production.xlsx,High and Diameter,K73,source_derived
30157108,R|P1-Raw|1020|G,R,SSA-P1-Raw,0.3,1020,fired_geometric_volume,1663.2937133686594,mm3,G,public-data/30157108/DTU Data - Brick Pellet Production.xlsx,High and Diameter,V73,source_derived
30157108,R|P1-Raw|1020|G,R,SSA-P1-Raw,0.3,1020,diameter_shrinkage,2.9709891646277695,%,G,public-data/30157108/DTU Data - Brick Pellet Production.xlsx,High and Diameter,W73,source_derived
30157108,R|P1-Raw|1020|G,R,SSA-P1-Raw,0.3,1020,height_shrinkage,2.3170089520800534,%,G,public-data/30157108/DTU Data - Brick Pellet Production.xlsx,High and Diameter,X73,source_derived
30157108,R|P1-Raw|1020|G,R,SSA-P1-Raw,0.3,1020,volume_shrinkage,8.035088517396526,%,G,public-data/30157108/DTU Data - Brick Pellet Production.xlsx,High and Diameter,Y73,source_derived
30157108,R|P1-Raw|1020|G,R,SSA-P1-Raw,0.3,1020,green_mass,3.9252,g,G,public-data/30157108/DTU Data - Brick Pellet Production.xlsx,Water and Burning,C72,measured
30157108,R|P1-Raw|1020|G,R,SSA-P1-Raw,0.3,1020,dried_mass_105C,3.1484,g,G,public-data/30157108/DTU Data - Brick Pellet Production.xlsx,Water and Burning,D72,measured
30157108,R|P1-Raw|1020|G,R,SSA-P1-Raw,0.3,1020,fired_mass,3.0495,g,G,public-data/30157108/DTU Data - Brick Pellet Production.xlsx,Water and Burning,F72,measured
30157108,R|P1-Raw|1020|G,R,SSA-P1-Raw,0.3,1020,forming_water_content,19.79007439111382,%,G,public-data/30157108/DTU Data - Brick Pellet Production.xlsx,Water and Burning,E72,source_derived
30157108,R|P1-Raw|1020|G,R,SSA-P1-Raw,0.3,1020,firing_mass_loss,3.1412781095159445,%,G,public-data/30157108/DTU Data - Brick Pellet Production.xlsx,Water and Burning,G72,source_derived
30157108,R|P1-Raw|1030|A,R,SSA-P1-Raw,0.3,1030,dry_diameter_reading_1,18.87,mm,A,public-data/30157108/DTU Data - Brick Pellet Production.xlsx,High and Diameter,C83,measured
30157108,R|P1-Raw|1030|A,R,SSA-P1-Raw,0.3,1030,dry_diameter_reading_2,18.83,mm,A,public-data/30157108/DTU Data - Brick Pellet Production.xlsx,High and Diameter,D83,measured
30157108,R|P1-Raw|1030|A,R,SSA-P1-Raw,0.3,1030,dry_diameter_reading_3,19.02,mm,A,public-data/30157108/DTU Data - Brick Pellet Production.xlsx,High and Diameter,E83,measured
30157108,R|P1-Raw|1030|A,R,SSA-P1-Raw,0.3,1030,dry_height_reading_1,6.63,mm,A,public-data/30157108/DTU Data - Brick Pellet Production.xlsx,High and Diameter,G83,measured
30157108,R|P1-Raw|1030|A,R,SSA-P1-Raw,0.3,1030,dry_height_reading_2,6.63,mm,A,public-data/30157108/DTU Data - Brick Pellet Production.xlsx,High and Diameter,H83,measured
30157108,R|P1-Raw|1030|A,R,SSA-P1-Raw,0.3,1030,dry_height_reading_3,6.63,mm,A,public-data/30157108/DTU Data - Brick Pellet Production.xlsx,High and Diameter,I83,measured
30157108,R|P1-Raw|1030|A,R,SSA-P1-Raw,0.3,1030,fired_diameter_reading_1,18.34,mm,A,public-data/30157108/DTU Data - Brick Pellet Production.xlsx,High and Diameter,N83,measured
30157108,R|P1-Raw|1030|A,R,SSA-P1-Raw,0.3,1030,fired_diameter_reading_2,18.2,mm,A,public-data/30157108/DTU Data - Brick Pellet Production.xlsx,High and Diameter,O83,measured
30157108,R|P1-Raw|1030|A,R,SSA-P1-Raw,0.3,1030,fired_diameter_reading_3,18.35,mm,A,public-data/30157108/DTU Data - Brick Pellet Production.xlsx,High and Diameter,P83,measured
30157108,R|P1-Raw|1030|A,R,SSA-P1-Raw,0.3,1030,fired_height_reading_1,6.36,mm,A,public-data/30157108/DTU Data - Brick Pellet Production.xlsx,High and Diameter,R83,measured
30157108,R|P1-Raw|1030|A,R,SSA-P1-Raw,0.3,1030,fired_height_reading_2,6.35,mm,A,public-data/30157108/DTU Data - Brick Pellet Production.xlsx,High and Diameter,S83,measured
30157108,R|P1-Raw|1030|A,R,SSA-P1-Raw,0.3,1030,fired_height_reading_3,6.33,mm,A,public-data/30157108/DTU Data - Brick Pellet Production.xlsx,High and Diameter,T83,measured
30157108,R|P1-Raw|1030|A,R,SSA-P1-Raw,0.3,1030,dry_diameter_mean,18.906666666666666,mm,A,public-data/30157108/DTU Data - Brick Pellet Production.xlsx,High and Diameter,F83,source_derived
30157108,R|P1-Raw|1030|A,R,SSA-P1-Raw,0.3,1030,dry_height_mean,6.63,mm,A,public-data/30157108/DTU Data - Brick Pellet Production.xlsx,High and Diameter,J83,source_derived
30157108,R|P1-Raw|1030|A,R,SSA-P1-Raw,0.3,1030,fired_diameter_mean,18.296666666666667,mm,A,public-data/30157108/DTU Data - Brick Pellet Production.xlsx,High and Diameter,Q83,source_derived
30157108,R|P1-Raw|1030|A,R,SSA-P1-Raw,0.3,1030,fired_height_mean,6.346666666666667,mm,A,public-data/30157108/DTU Data - Brick Pellet Production.xlsx,High and Diameter,U83,source_derived
30157108,R|P1-Raw|1030|A,R,SSA-P1-Raw,0.3,1030,dry_geometric_volume,1861.372720056089,mm3,A,public-data/30157108/DTU Data - Brick Pellet Production.xlsx,High and Diameter,K83,source_derived
30157108,R|P1-Raw|1030|A,R,SSA-P1-Raw,0.3,1030,fired_geometric_volume,1668.7048293234723,mm3,A,public-data/30157108/DTU Data - Brick Pellet Production.xlsx,High and Diameter,V83,source_derived
30157108,R|P1-Raw|1030|A,R,SSA-P1-Raw,0.3,1030,diameter_shrinkage,3.2263751763046513,%,A,public-data/30157108/DTU Data - Brick Pellet Production.xlsx,High and Diameter,W83,source_derived
30157108,R|P1-Raw|1030|A,R,SSA-P1-Raw,0.3,1030,height_shrinkage,4.273504273504272,%,A,public-data/30157108/DTU Data - Brick Pellet Production.xlsx,High and Diameter,X83,source_derived
30157108,R|P1-Raw|1030|A,R,SSA-P1-Raw,0.3,1030,volume_shrinkage,10.350849599150196,%,A,public-data/30157108/DTU Data - Brick Pellet Production.xlsx,High and Diameter,Y83,source_derived
30157108,R|P1-Raw|1030|A,R,SSA-P1-Raw,0.3,1030,green_mass,4.0208,g,A,public-data/30157108/DTU Data - Brick Pellet Production.xlsx,Water and Burning,C82,measured
30157108,R|P1-Raw|1030|A,R,SSA-P1-Raw,0.3,1030,dried_mass_105C,3.1991,g,A,public-data/30157108/DTU Data - Brick Pellet Production.xlsx,Water and Burning,D82,measured
30157108,R|P1-Raw|1030|A,R,SSA-P1-Raw,0.3,1030,fired_mass,3.1001,g,A,public-data/30157108/DTU Data - Brick Pellet Production.xlsx,Water and Burning,F82,measured
30157108,R|P1-Raw|1030|A,R,SSA-P1-Raw,0.3,1030,forming_water_content,20.436231595702353,%,A,public-data/30157108/DTU Data - Brick Pellet Production.xlsx,Water and Burning,E82,source_derived
30157108,R|P1-Raw|1030|A,R,SSA-P1-Raw,0.3,1030,firing_mass_loss,3.094620361976812,%,A,public-data/30157108/DTU Data - Brick Pellet Production.xlsx,Water and Burning,G82,source_derived
30157108,R|P1-Raw|1030|A,R,SSA-P1-Raw,0.3,1030,saturated_mass,3.52,g,A,public-data/30157108/DTU Data - Brick Pellet Production.xlsx,Porosity and Density,F45,measured
30157108,R|P1-Raw|1030|A,R,SSA-P1-Raw,0.3,1030,submerged_mass,1.945,g,A,public-data/30157108/DTU Data - Brick Pellet Production.xlsx,Porosity and Density,G45,measured
30157108,R|P1-Raw|1030|A,R,SSA-P1-Raw,0.3,1030,water_displacement_volume,1.5778401122019636e-06,m3,A,public-data/30157108/DTU Data - Brick Pellet Production.xlsx,Porosity and Density,K45,source_derived
30157108,R|P1-Raw|1030|A,R,SSA-P1-Raw,0.3,1030,open_pore_volume,4.206571829292731e-07,m3,A,public-data/30157108/DTU Data - Brick Pellet Production.xlsx,Porosity and Density,L45,source_derived
30157108,R|P1-Raw|1030|A,R,SSA-P1-Raw,0.3,1030,open_porosity,0.26660317460317484,m3/m3,A,public-data/30157108/DTU Data - Brick Pellet Production.xlsx,Porosity and Density,M45,source_derived
30157108,R|P1-Raw|1030|A,R,SSA-P1-Raw,0.3,1030,dry_density,1964.7744888888888,kg/m3,A,public-data/30157108/DTU Data - Brick Pellet Production.xlsx,Porosity and Density,N45,source_derived
30157108,R|P1-Raw|1030|A,R,SSA-P1-Raw,0.3,1030,apparent_solid_density,2679.0059908233056,kg/m3,A,public-data/30157108/DTU Data - Brick Pellet Production.xlsx,Porosity and Density,O45,source_derived
30157108,R|P1-Raw|1030|A,R,SSA-P1-Raw,0.3,1030,saturated_density,2230.8977777777777,kg/m3,A,public-data/30157108/DTU Data - Brick Pellet Production.xlsx,Porosity and Density,P45,source_derived
30157108,R|P1-Raw|1030|A,R,SSA-P1-Raw,0.3,1030,water_absorption,0.13544724363730215,kg/kg,A,public-data/30157108/DTU Data - Brick Pellet Production.xlsx,Porosity and Density,Q45,source_derived
30157108,R|P1-Raw|1030|B,R,SSA-P1-Raw,0.3,1030,dry_diameter_reading_1,18.87,mm,B,public-data/30157108/DTU Data - Brick Pellet Production.xlsx,High and Diameter,C84,measured
30157108,R|P1-Raw|1030|B,R,SSA-P1-Raw,0.3,1030,dry_diameter_reading_2,18.87,mm,B,public-data/30157108/DTU Data - Brick Pellet Production.xlsx,High and Diameter,D84,measured
30157108,R|P1-Raw|1030|B,R,SSA-P1-Raw,0.3,1030,dry_diameter_reading_3,18.83,mm,B,public-data/30157108/DTU Data - Brick Pellet Production.xlsx,High and Diameter,E84,measured
30157108,R|P1-Raw|1030|B,R,SSA-P1-Raw,0.3,1030,dry_height_reading_1,6.56,mm,B,public-data/30157108/DTU Data - Brick Pellet Production.xlsx,High and Diameter,G84,measured
30157108,R|P1-Raw|1030|B,R,SSA-P1-Raw,0.3,1030,dry_height_reading_2,6.32,mm,B,public-data/30157108/DTU Data - Brick Pellet Production.xlsx,High and Diameter,H84,measured
30157108,R|P1-Raw|1030|B,R,SSA-P1-Raw,0.3,1030,dry_height_reading_3,6.45,mm,B,public-data/30157108/DTU Data - Brick Pellet Production.xlsx,High and Diameter,I84,measured
30157108,R|P1-Raw|1030|B,R,SSA-P1-Raw,0.3,1030,fired_diameter_reading_1,18.09,mm,B,public-data/30157108/DTU Data - Brick Pellet Production.xlsx,High and Diameter,N84,measured
30157108,R|P1-Raw|1030|B,R,SSA-P1-Raw,0.3,1030,fired_diameter_reading_2,18.17,mm,B,public-data/30157108/DTU Data - Brick Pellet Production.xlsx,High and Diameter,O84,measured
30157108,R|P1-Raw|1030|B,R,SSA-P1-Raw,0.3,1030,fired_diameter_reading_3,18.29,mm,B,public-data/30157108/DTU Data - Brick Pellet Production.xlsx,High and Diameter,P84,measured
30157108,R|P1-Raw|1030|B,R,SSA-P1-Raw,0.3,1030,fired_height_reading_1,6.23,mm,B,public-data/30157108/DTU Data - Brick Pellet Production.xlsx,High and Diameter,R84,measured
30157108,R|P1-Raw|1030|B,R,SSA-P1-Raw,0.3,1030,fired_height_reading_2,6.33,mm,B,public-data/30157108/DTU Data - Brick Pellet Production.xlsx,High and Diameter,S84,measured
30157108,R|P1-Raw|1030|B,R,SSA-P1-Raw,0.3,1030,fired_height_reading_3,6.15,mm,B,public-data/30157108/DTU Data - Brick Pellet Production.xlsx,High and Diameter,T84,measured
30157108,R|P1-Raw|1030|B,R,SSA-P1-Raw,0.3,1030,dry_diameter_mean,18.856666666666666,mm,B,public-data/30157108/DTU Data - Brick Pellet Production.xlsx,High and Diameter,F84,source_derived
30157108,R|P1-Raw|1030|B,R,SSA-P1-Raw,0.3,1030,dry_height_mean,6.4433333333333325,mm,B,public-data/30157108/DTU Data - Brick Pellet Production.xlsx,High and Diameter,J84,source_derived
30157108,R|P1-Raw|1030|B,R,SSA-P1-Raw,0.3,1030,fired_diameter_mean,18.183333333333334,mm,B,public-data/30157108/DTU Data - Brick Pellet Production.xlsx,High and Diameter,Q84,source_derived
30157108,R|P1-Raw|1030|B,R,SSA-P1-Raw,0.3,1030,fired_height_mean,6.236666666666667,mm,B,public-data/30157108/DTU Data - Brick Pellet Production.xlsx,High and Diameter,U84,source_derived
30157108,R|P1-Raw|1030|B,R,SSA-P1-Raw,0.3,1030,dry_geometric_volume,1799.4108246337094,mm3,B,public-data/30157108/DTU Data - Brick Pellet Production.xlsx,High and Diameter,K84,source_derived
30157108,R|P1-Raw|1030|B,R,SSA-P1-Raw,0.3,1030,fired_geometric_volume,1619.5315561968416,mm3,B,public-data/30157108/DTU Data - Brick Pellet Production.xlsx,High and Diameter,V84,source_derived
30157108,R|P1-Raw|1030|B,R,SSA-P1-Raw,0.3,1030,diameter_shrinkage,3.570797242354598,%,B,public-data/30157108/DTU Data - Brick Pellet Production.xlsx,High and Diameter,W84,source_derived
30157108,R|P1-Raw|1030|B,R,SSA-P1-Raw,0.3,1030,height_shrinkage,3.20744956026899,%,B,public-data/30157108/DTU Data - Brick Pellet Production.xlsx,High and Diameter,X84,source_derived
30157108,R|P1-Raw|1030|B,R,SSA-P1-Raw,0.3,1030,volume_shrinkage,9.996564762995922,%,B,public-data/30157108/DTU Data - Brick Pellet Production.xlsx,High and Diameter,Y84,source_derived
30157108,R|P1-Raw|1030|B,R,SSA-P1-Raw,0.3,1030,green_mass,3.9373,g,B,public-data/30157108/DTU Data - Brick Pellet Production.xlsx,Water and Burning,C83,measured
30157108,R|P1-Raw|1030|B,R,SSA-P1-Raw,0.3,1030,dried_mass_105C,3.1078,g,B,public-data/30157108/DTU Data - Brick Pellet Production.xlsx,Water and Burning,D83,measured
30157108,R|P1-Raw|1030|B,R,SSA-P1-Raw,0.3,1030,fired_mass,3.012,g,B,public-data/30157108/DTU Data - Brick Pellet Production.xlsx,Water and Burning,F83,measured
30157108,R|P1-Raw|1030|B,R,SSA-P1-Raw,0.3,1030,forming_water_content,21.067736773931372,%,B,public-data/30157108/DTU Data - Brick Pellet Production.xlsx,Water and Burning,E83,source_derived
30157108,R|P1-Raw|1030|B,R,SSA-P1-Raw,0.3,1030,firing_mass_loss,3.082566445717231,%,B,public-data/30157108/DTU Data - Brick Pellet Production.xlsx,Water and Burning,G83,source_derived
30157108,R|P1-Raw|1030|B,R,SSA-P1-Raw,0.3,1030,saturated_mass,3.419,g,B,public-data/30157108/DTU Data - Brick Pellet Production.xlsx,Porosity and Density,F46,measured
30157108,R|P1-Raw|1030|B,R,SSA-P1-Raw,0.3,1030,submerged_mass,1.885,g,B,public-data/30157108/DTU Data - Brick Pellet Production.xlsx,Porosity and Density,G46,measured
30157108,R|P1-Raw|1030|B,R,SSA-P1-Raw,0.3,1030,water_displacement_volume,1.5367661791224205e-06,m3,B,public-data/30157108/DTU Data - Brick Pellet Production.xlsx,Porosity and Density,K46,source_derived
30157108,R|P1-Raw|1030|B,R,SSA-P1-Raw,0.3,1030,open_pore_volume,4.0773392105790444e-07,m3,B,public-data/30157108/DTU Data - Brick Pellet Production.xlsx,Porosity and Density,L46,source_derived
30157108,R|P1-Raw|1030|B,R,SSA-P1-Raw,0.3,1030,open_porosity,0.2653194263363756,m3/m3,B,public-data/30157108/DTU Data - Brick Pellet Production.xlsx,Porosity and Density,M46,source_derived
30157108,R|P1-Raw|1030|B,R,SSA-P1-Raw,0.3,1030,dry_density,1959.959843546284,kg/m3,B,public-data/30157108/DTU Data - Brick Pellet Production.xlsx,Porosity and Density,N46,source_derived
30157108,R|P1-Raw|1030|B,R,SSA-P1-Raw,0.3,1030,apparent_solid_density,2667.7714285714287,kg/m3,B,public-data/30157108/DTU Data - Brick Pellet Production.xlsx,Porosity and Density,O46,source_derived
30157108,R|P1-Raw|1030|B,R,SSA-P1-Raw,0.3,1030,saturated_density,2224.8016949152543,kg/m3,B,public-data/30157108/DTU Data - Brick Pellet Production.xlsx,Porosity and Density,P46,source_derived
30157108,R|P1-Raw|1030|B,R,SSA-P1-Raw,0.3,1030,water_absorption,0.13512616201859237,kg/kg,B,public-data/30157108/DTU Data - Brick Pellet Production.xlsx,Porosity and Density,Q46,source_derived
30157108,R|P1-Raw|1030|C,R,SSA-P1-Raw,0.3,1030,dry_diameter_reading_1,18.91,mm,C,public-data/30157108/DTU Data - Brick Pellet Production.xlsx,High and Diameter,C85,measured
30157108,R|P1-Raw|1030|C,R,SSA-P1-Raw,0.3,1030,dry_diameter_reading_2,18.6,mm,C,public-data/30157108/DTU Data - Brick Pellet Production.xlsx,High and Diameter,D85,measured
30157108,R|P1-Raw|1030|C,R,SSA-P1-Raw,0.3,1030,dry_diameter_reading_3,18.96,mm,C,public-data/30157108/DTU Data - Brick Pellet Production.xlsx,High and Diameter,E85,measured
30157108,R|P1-Raw|1030|C,R,SSA-P1-Raw,0.3,1030,dry_height_reading_1,6.65,mm,C,public-data/30157108/DTU Data - Brick Pellet Production.xlsx,High and Diameter,G85,measured
30157108,R|P1-Raw|1030|C,R,SSA-P1-Raw,0.3,1030,dry_height_reading_2,6.71,mm,C,public-data/30157108/DTU Data - Brick Pellet Production.xlsx,High and Diameter,H85,measured
30157108,R|P1-Raw|1030|C,R,SSA-P1-Raw,0.3,1030,dry_height_reading_3,6.67,mm,C,public-data/30157108/DTU Data - Brick Pellet Production.xlsx,High and Diameter,I85,measured
30157108,R|P1-Raw|1030|C,R,SSA-P1-Raw,0.3,1030,fired_diameter_reading_1,18.28,mm,C,public-data/30157108/DTU Data - Brick Pellet Production.xlsx,High and Diameter,N85,measured
30157108,R|P1-Raw|1030|C,R,SSA-P1-Raw,0.3,1030,fired_diameter_reading_2,17.82,mm,C,public-data/30157108/DTU Data - Brick Pellet Production.xlsx,High and Diameter,O85,measured
30157108,R|P1-Raw|1030|C,R,SSA-P1-Raw,0.3,1030,fired_diameter_reading_3,18.27,mm,C,public-data/30157108/DTU Data - Brick Pellet Production.xlsx,High and Diameter,P85,measured
30157108,R|P1-Raw|1030|C,R,SSA-P1-Raw,0.3,1030,fired_height_reading_1,6.38,mm,C,public-data/30157108/DTU Data - Brick Pellet Production.xlsx,High and Diameter,R85,measured
30157108,R|P1-Raw|1030|C,R,SSA-P1-Raw,0.3,1030,fired_height_reading_2,6.4,mm,C,public-data/30157108/DTU Data - Brick Pellet Production.xlsx,High and Diameter,S85,measured
30157108,R|P1-Raw|1030|C,R,SSA-P1-Raw,0.3,1030,fired_height_reading_3,6.45,mm,C,public-data/30157108/DTU Data - Brick Pellet Production.xlsx,High and Diameter,T85,measured
30157108,R|P1-Raw|1030|C,R,SSA-P1-Raw,0.3,1030,dry_diameter_mean,18.823333333333334,mm,C,public-data/30157108/DTU Data - Brick Pellet Production.xlsx,High and Diameter,F85,source_derived
30157108,R|P1-Raw|1030|C,R,SSA-P1-Raw,0.3,1030,dry_height_mean,6.676666666666667,mm,C,public-data/30157108/DTU Data - Brick Pellet Production.xlsx,High and Diameter,J85,source_derived
30157108,R|P1-Raw|1030|C,R,SSA-P1-Raw,0.3,1030,fired_diameter_mean,18.123333333333335,mm,C,public-data/30157108/DTU Data - Brick Pellet Production.xlsx,High and Diameter,Q85,source_derived
30157108,R|P1-Raw|1030|C,R,SSA-P1-Raw,0.3,1030,fired_height_mean,6.41,mm,C,public-data/30157108/DTU Data - Brick Pellet Production.xlsx,High and Diameter,U85,source_derived
30157108,R|P1-Raw|1030|C,R,SSA-P1-Raw,0.3,1030,dry_geometric_volume,1857.9868758749772,mm3,C,public-data/30157108/DTU Data - Brick Pellet Production.xlsx,High and Diameter,K85,source_derived
30157108,R|P1-Raw|1030|C,R,SSA-P1-Raw,0.3,1030,fired_geometric_volume,1653.5756464115725,mm3,C,public-data/30157108/DTU Data - Brick Pellet Production.xlsx,High and Diameter,V85,source_derived
30157108,R|P1-Raw|1030|C,R,SSA-P1-Raw,0.3,1030,diameter_shrinkage,3.718788737382677,%,C,public-data/30157108/DTU Data - Brick Pellet Production.xlsx,High and Diameter,W85,source_derived
30157108,R|P1-Raw|1030|C,R,SSA-P1-Raw,0.3,1030,height_shrinkage,3.9940089865202184,%,C,public-data/30157108/DTU Data - Brick Pellet Production.xlsx,High and Diameter,X85,source_derived
30157108,R|P1-Raw|1030|C,R,SSA-P1-Raw,0.3,1030,volume_shrinkage,11.001758522494502,%,C,public-data/30157108/DTU Data - Brick Pellet Production.xlsx,High and Diameter,Y85,source_derived
30157108,R|P1-Raw|1030|C,R,SSA-P1-Raw,0.3,1030,green_mass,4.0327,g,C,public-data/30157108/DTU Data - Brick Pellet Production.xlsx,Water and Burning,C84,measured
30157108,R|P1-Raw|1030|C,R,SSA-P1-Raw,0.3,1030,dried_mass_105C,3.1807,g,C,public-data/30157108/DTU Data - Brick Pellet Production.xlsx,Water and Burning,D84,measured
30157108,R|P1-Raw|1030|C,R,SSA-P1-Raw,0.3,1030,fired_mass,3.0828,g,C,public-data/30157108/DTU Data - Brick Pellet Production.xlsx,Water and Burning,F84,measured
30157108,R|P1-Raw|1030|C,R,SSA-P1-Raw,0.3,1030,forming_water_content,21.127284449624327,%,C,public-data/30157108/DTU Data - Brick Pellet Production.xlsx,Water and Burning,E84,source_derived
30157108,R|P1-Raw|1030|C,R,SSA-P1-Raw,0.3,1030,firing_mass_loss,3.077938818499062,%,C,public-data/30157108/DTU Data - Brick Pellet Production.xlsx,Water and Burning,G84,source_derived
30157108,R|P1-Raw|1030|C,R,SSA-P1-Raw,0.3,1030,saturated_mass,3.479,g,C,public-data/30157108/DTU Data - Brick Pellet Production.xlsx,Porosity and Density,F47,measured
30157108,R|P1-Raw|1030|C,R,SSA-P1-Raw,0.3,1030,submerged_mass,1.931,g,C,public-data/30157108/DTU Data - Brick Pellet Production.xlsx,Porosity and Density,G47,measured
30157108,R|P1-Raw|1030|C,R,SSA-P1-Raw,0.3,1030,water_displacement_volume,1.550791424564216e-06,m3,C,public-data/30157108/DTU Data - Brick Pellet Production.xlsx,Porosity and Density,K47,source_derived
30157108,R|P1-Raw|1030|C,R,SSA-P1-Raw,0.3,1030,open_pore_volume,3.969144460028052e-07,m3,C,public-data/30157108/DTU Data - Brick Pellet Production.xlsx,Porosity and Density,L47,source_derived
30157108,R|P1-Raw|1030|C,R,SSA-P1-Raw,0.3,1030,open_porosity,0.25594315245478044,m3/m3,C,public-data/30157108/DTU Data - Brick Pellet Production.xlsx,Porosity and Density,M47,source_derived
30157108,R|P1-Raw|1030|C,R,SSA-P1-Raw,0.3,1030,dry_density,1987.8882170542631,kg/m3,C,public-data/30157108/DTU Data - Brick Pellet Production.xlsx,Porosity and Density,N47,source_derived
30157108,R|P1-Raw|1030|C,R,SSA-P1-Raw,0.3,1030,apparent_solid_density,2671.6886264976556,kg/m3,C,public-data/30157108/DTU Data - Brick Pellet Production.xlsx,Porosity and Density,O47,source_derived
30157108,R|P1-Raw|1030|C,R,SSA-P1-Raw,0.3,1030,saturated_density,2243.370671834625,kg/m3,C,public-data/30157108/DTU Data - Brick Pellet Production.xlsx,Porosity and Density,P47,source_derived
30157108,R|P1-Raw|1030|C,R,SSA-P1-Raw,0.3,1030,water_absorption,0.12851952770208908,kg/kg,C,public-data/30157108/DTU Data - Brick Pellet Production.xlsx,Porosity and Density,Q47,source_derived
30157108,R|P1-Raw|1030|D,R,SSA-P1-Raw,0.3,1030,dry_diameter_reading_1,18.92,mm,D,public-data/30157108/DTU Data - Brick Pellet Production.xlsx,High and Diameter,C86,measured
30157108,R|P1-Raw|1030|D,R,SSA-P1-Raw,0.3,1030,dry_diameter_reading_2,18.73,mm,D,public-data/30157108/DTU Data - Brick Pellet Production.xlsx,High and Diameter,D86,measured
30157108,R|P1-Raw|1030|D,R,SSA-P1-Raw,0.3,1030,dry_diameter_reading_3,18.91,mm,D,public-data/30157108/DTU Data - Brick Pellet Production.xlsx,High and Diameter,E86,measured
30157108,R|P1-Raw|1030|D,R,SSA-P1-Raw,0.3,1030,dry_height_reading_1,6.54,mm,D,public-data/30157108/DTU Data - Brick Pellet Production.xlsx,High and Diameter,G86,measured
30157108,R|P1-Raw|1030|D,R,SSA-P1-Raw,0.3,1030,dry_height_reading_2,6.6,mm,D,public-data/30157108/DTU Data - Brick Pellet Production.xlsx,High and Diameter,H86,measured
30157108,R|P1-Raw|1030|D,R,SSA-P1-Raw,0.3,1030,dry_height_reading_3,6.58,mm,D,public-data/30157108/DTU Data - Brick Pellet Production.xlsx,High and Diameter,I86,measured
30157108,R|P1-Raw|1030|D,R,SSA-P1-Raw,0.3,1030,fired_diameter_reading_1,17.99,mm,D,public-data/30157108/DTU Data - Brick Pellet Production.xlsx,High and Diameter,N86,measured
30157108,R|P1-Raw|1030|D,R,SSA-P1-Raw,0.3,1030,fired_diameter_reading_2,18.08,mm,D,public-data/30157108/DTU Data - Brick Pellet Production.xlsx,High and Diameter,O86,measured
30157108,R|P1-Raw|1030|D,R,SSA-P1-Raw,0.3,1030,fired_diameter_reading_3,18.15,mm,D,public-data/30157108/DTU Data - Brick Pellet Production.xlsx,High and Diameter,P86,measured
30157108,R|P1-Raw|1030|D,R,SSA-P1-Raw,0.3,1030,fired_height_reading_1,6.31,mm,D,public-data/30157108/DTU Data - Brick Pellet Production.xlsx,High and Diameter,R86,measured
30157108,R|P1-Raw|1030|D,R,SSA-P1-Raw,0.3,1030,fired_height_reading_2,6.32,mm,D,public-data/30157108/DTU Data - Brick Pellet Production.xlsx,High and Diameter,S86,measured
30157108,R|P1-Raw|1030|D,R,SSA-P1-Raw,0.3,1030,fired_height_reading_3,6.34,mm,D,public-data/30157108/DTU Data - Brick Pellet Production.xlsx,High and Diameter,T86,measured
30157108,R|P1-Raw|1030|D,R,SSA-P1-Raw,0.3,1030,dry_diameter_mean,18.853333333333335,mm,D,public-data/30157108/DTU Data - Brick Pellet Production.xlsx,High and Diameter,F86,source_derived
30157108,R|P1-Raw|1030|D,R,SSA-P1-Raw,0.3,1030,dry_height_mean,6.573333333333333,mm,D,public-data/30157108/DTU Data - Brick Pellet Production.xlsx,High and Diameter,J86,source_derived
30157108,R|P1-Raw|1030|D,R,SSA-P1-Raw,0.3,1030,fired_diameter_mean,18.07333333333333,mm,D,public-data/30157108/DTU Data - Brick Pellet Production.xlsx,High and Diameter,Q86,source_derived
30157108,R|P1-Raw|1030|D,R,SSA-P1-Raw,0.3,1030,fired_height_mean,6.323333333333333,mm,D,public-data/30157108/DTU Data - Brick Pellet Production.xlsx,High and Diameter,U86,source_derived
30157108,R|P1-Raw|1030|D,R,SSA-P1-Raw,0.3,1030,dry_geometric_volume,1835.0665944366767,mm3,D,public-data/30157108/DTU Data - Brick Pellet Production.xlsx,High and Diameter,K86,source_derived
30157108,R|P1-Raw|1030|D,R,SSA-P1-Raw,0.3,1030,fired_geometric_volume,1622.2301718653484,mm3,D,public-data/30157108/DTU Data - Brick Pellet Production.xlsx,High and Diameter,V86,source_derived
30157108,R|P1-Raw|1030|D,R,SSA-P1-Raw,0.3,1030,diameter_shrinkage,4.137199434229162,%,D,public-data/30157108/DTU Data - Brick Pellet Production.xlsx,High and Diameter,W86,source_derived
30157108,R|P1-Raw|1030|D,R,SSA-P1-Raw,0.3,1030,height_shrinkage,3.803245436105477,%,D,public-data/30157108/DTU Data - Brick Pellet Production.xlsx,High and Diameter,X86,source_derived
30157108,R|P1-Raw|1030|D,R,SSA-P1-Raw,0.3,1030,volume_shrinkage,11.598294209952865,%,D,public-data/30157108/DTU Data - Brick Pellet Production.xlsx,High and Diameter,Y86,source_derived
30157108,R|P1-Raw|1030|D,R,SSA-P1-Raw,0.3,1030,green_mass,3.9979,g,D,public-data/30157108/DTU Data - Brick Pellet Production.xlsx,Water and Burning,C85,measured
30157108,R|P1-Raw|1030|D,R,SSA-P1-Raw,0.3,1030,dried_mass_105C,3.157,g,D,public-data/30157108/DTU Data - Brick Pellet Production.xlsx,Water and Burning,D85,measured
30157108,R|P1-Raw|1030|D,R,SSA-P1-Raw,0.3,1030,fired_mass,3.0597,g,D,public-data/30157108/DTU Data - Brick Pellet Production.xlsx,Water and Burning,F85,measured
30157108,R|P1-Raw|1030|D,R,SSA-P1-Raw,0.3,1030,forming_water_content,21.03354260987018,%,D,public-data/30157108/DTU Data - Brick Pellet Production.xlsx,Water and Burning,E85,source_derived
30157108,R|P1-Raw|1030|D,R,SSA-P1-Raw,0.3,1030,firing_mass_loss,3.082039911308209,%,D,public-data/30157108/DTU Data - Brick Pellet Production.xlsx,Water and Burning,G85,source_derived
30157108,R|P1-Raw|1030|E,R,SSA-P1-Raw,0.3,1030,dry_diameter_reading_1,18.8,mm,E,public-data/30157108/DTU Data - Brick Pellet Production.xlsx,High and Diameter,C87,measured
30157108,R|P1-Raw|1030|E,R,SSA-P1-Raw,0.3,1030,dry_diameter_reading_2,18.82,mm,E,public-data/30157108/DTU Data - Brick Pellet Production.xlsx,High and Diameter,D87,measured
30157108,R|P1-Raw|1030|E,R,SSA-P1-Raw,0.3,1030,dry_diameter_reading_3,18.88,mm,E,public-data/30157108/DTU Data - Brick Pellet Production.xlsx,High and Diameter,E87,measured
30157108,R|P1-Raw|1030|E,R,SSA-P1-Raw,0.3,1030,dry_height_reading_1,6.59,mm,E,public-data/30157108/DTU Data - Brick Pellet Production.xlsx,High and Diameter,G87,measured
30157108,R|P1-Raw|1030|E,R,SSA-P1-Raw,0.3,1030,dry_height_reading_2,6.66,mm,E,public-data/30157108/DTU Data - Brick Pellet Production.xlsx,High and Diameter,H87,measured
30157108,R|P1-Raw|1030|E,R,SSA-P1-Raw,0.3,1030,dry_height_reading_3,6.6,mm,E,public-data/30157108/DTU Data - Brick Pellet Production.xlsx,High and Diameter,I87,measured
30157108,R|P1-Raw|1030|E,R,SSA-P1-Raw,0.3,1030,fired_diameter_reading_1,17.9,mm,E,public-data/30157108/DTU Data - Brick Pellet Production.xlsx,High and Diameter,N87,measured
