Repository: gaw008/brickmodel

# 材料设计 v2 首阶段（研究用途，待独立审核）

直接结果见 artifacts/DIRECTION_REPORT.md；数据问题见 artifacts/DATA_AUDIT.md；后续模块优先级见 artifacts/MODEL_GAP_PRIORITY.md。

本目录独立于既有 solver/verifier。仅用 Python 3.12 标准库解析公开 OOXML、CSV、JSON 和生成浅色中文 SVG；不执行 Excel 公式/宏/外部链接，不联网运行，不安装包。原始DTU输入仍留在授权只读目录，没有复制/改写工作簿。

## 复跑

从 /home/ubuntu/sludge-brick-design-v2 运行：

    python3 experiments/material_design_v2/verify.py

该命令实际串行执行完整pipeline、focused unittest、compileall、git diff --check；若本机存在已安装的grounded-citations工具，也执行三个报告的证据引用检查。命令、原始退出码/输出、耗时、输入hash、计数、峰值RSS和边界写入 artifacts/verification.json。测试不是旧项目full suite。

仅重新生成数据/图/报告：

    python3 experiments/material_design_v2/pipeline.py

更换输入根或保留另一次输出（输出必须是本目录的子目录）：

File: experiments/material_design_v2/artifacts/observations.csv (part 11 of 35)
source_id,specimen_id,matrix_id,additive_id,additive_fraction_dry,firing_temperature_C,property,value,unit,replicate_id,file,sheet,cell,evidence_status
30157108,R|P1-Raw|1030|E,R,SSA-P1-Raw,0.3,1030,fired_diameter_reading_2,18.06,mm,E,public-data/30157108/DTU Data - Brick Pellet Production.xlsx,High and Diameter,O87,measured
30157108,R|P1-Raw|1030|E,R,SSA-P1-Raw,0.3,1030,fired_diameter_reading_3,17.89,mm,E,public-data/30157108/DTU Data - Brick Pellet Production.xlsx,High and Diameter,P87,measured
30157108,R|P1-Raw|1030|E,R,SSA-P1-Raw,0.3,1030,fired_height_reading_1,6.46,mm,E,public-data/30157108/DTU Data - Brick Pellet Production.xlsx,High and Diameter,R87,measured
30157108,R|P1-Raw|1030|E,R,SSA-P1-Raw,0.3,1030,fired_height_reading_2,6.42,mm,E,public-data/30157108/DTU Data - Brick Pellet Production.xlsx,High and Diameter,S87,measured
30157108,R|P1-Raw|1030|E,R,SSA-P1-Raw,0.3,1030,fired_height_reading_3,6.39,mm,E,public-data/30157108/DTU Data - Brick Pellet Production.xlsx,High and Diameter,T87,measured
30157108,R|P1-Raw|1030|E,R,SSA-P1-Raw,0.3,1030,dry_diameter_mean,18.833333333333332,mm,E,public-data/30157108/DTU Data - Brick Pellet Production.xlsx,High and Diameter,F87,source_derived
30157108,R|P1-Raw|1030|E,R,SSA-P1-Raw,0.3,1030,dry_height_mean,6.616666666666667,mm,E,public-data/30157108/DTU Data - Brick Pellet Production.xlsx,High and Diameter,J87,source_derived
30157108,R|P1-Raw|1030|E,R,SSA-P1-Raw,0.3,1030,fired_diameter_mean,17.95,mm,E,public-data/30157108/DTU Data - Brick Pellet Production.xlsx,High and Diameter,Q87,source_derived
30157108,R|P1-Raw|1030|E,R,SSA-P1-Raw,0.3,1030,fired_height_mean,6.423333333333333,mm,E,public-data/30157108/DTU Data - Brick Pellet Production.xlsx,High and Diameter,U87,source_derived
30157108,R|P1-Raw|1030|E,R,SSA-P1-Raw,0.3,1030,dry_geometric_volume,1843.2469499646022,mm3,E,public-data/30157108/DTU Data - Brick Pellet Production.xlsx,High and Diameter,K87,source_derived
30157108,R|P1-Raw|1030|E,R,SSA-P1-Raw,0.3,1030,fired_geometric_volume,1625.4710803565392,mm3,E,public-data/30157108/DTU Data - Brick Pellet Production.xlsx,High and Diameter,V87,source_derived
30157108,R|P1-Raw|1030|E,R,SSA-P1-Raw,0.3,1030,diameter_shrinkage,4.690265486725662,%,E,public-data/30157108/DTU Data - Brick Pellet Production.xlsx,High and Diameter,W87,source_derived
30157108,R|P1-Raw|1030|E,R,SSA-P1-Raw,0.3,1030,height_shrinkage,2.9219143576826334,%,E,public-data/30157108/DTU Data - Brick Pellet Production.xlsx,High and Diameter,X87,source_derived
30157108,R|P1-Raw|1030|E,R,SSA-P1-Raw,0.3,1030,volume_shrinkage,11.814796146129261,%,E,public-data/30157108/DTU Data - Brick Pellet Production.xlsx,High and Diameter,Y87,source_derived
30157108,R|P1-Raw|1030|E,R,SSA-P1-Raw,0.3,1030,green_mass,4.015,g,E,public-data/30157108/DTU Data - Brick Pellet Production.xlsx,Water and Burning,C86,measured
30157108,R|P1-Raw|1030|E,R,SSA-P1-Raw,0.3,1030,dried_mass_105C,3.1707,g,E,public-data/30157108/DTU Data - Brick Pellet Production.xlsx,Water and Burning,D86,measured
30157108,R|P1-Raw|1030|E,R,SSA-P1-Raw,0.3,1030,fired_mass,3.0719,g,E,public-data/30157108/DTU Data - Brick Pellet Production.xlsx,Water and Burning,F86,measured
30157108,R|P1-Raw|1030|E,R,SSA-P1-Raw,0.3,1030,forming_water_content,21.028642590286417,%,E,public-data/30157108/DTU Data - Brick Pellet Production.xlsx,Water and Burning,E86,source_derived
30157108,R|P1-Raw|1030|E,R,SSA-P1-Raw,0.3,1030,firing_mass_loss,3.11603116031161,%,E,public-data/30157108/DTU Data - Brick Pellet Production.xlsx,Water and Burning,G86,source_derived
30157108,R|P1-Raw|1030|F,R,SSA-P1-Raw,0.3,1030,dry_diameter_reading_1,18.94,mm,F,public-data/30157108/DTU Data - Brick Pellet Production.xlsx,High and Diameter,C88,measured
30157108,R|P1-Raw|1030|F,R,SSA-P1-Raw,0.3,1030,dry_diameter_reading_2,18.75,mm,F,public-data/30157108/DTU Data - Brick Pellet Production.xlsx,High and Diameter,D88,measured
30157108,R|P1-Raw|1030|F,R,SSA-P1-Raw,0.3,1030,dry_diameter_reading_3,18.78,mm,F,public-data/30157108/DTU Data - Brick Pellet Production.xlsx,High and Diameter,E88,measured
30157108,R|P1-Raw|1030|F,R,SSA-P1-Raw,0.3,1030,dry_height_reading_1,6.59,mm,F,public-data/30157108/DTU Data - Brick Pellet Production.xlsx,High and Diameter,G88,measured
30157108,R|P1-Raw|1030|F,R,SSA-P1-Raw,0.3,1030,dry_height_reading_2,6.65,mm,F,public-data/30157108/DTU Data - Brick Pellet Production.xlsx,High and Diameter,H88,measured
30157108,R|P1-Raw|1030|F,R,SSA-P1-Raw,0.3,1030,dry_height_reading_3,6.74,mm,F,public-data/30157108/DTU Data - Brick Pellet Production.xlsx,High and Diameter,I88,measured
30157108,R|P1-Raw|1030|F,R,SSA-P1-Raw,0.3,1030,fired_diameter_reading_1,18.21,mm,F,public-data/30157108/DTU Data - Brick Pellet Production.xlsx,High and Diameter,N88,measured
30157108,R|P1-Raw|1030|F,R,SSA-P1-Raw,0.3,1030,fired_diameter_reading_2,18.02,mm,F,public-data/30157108/DTU Data - Brick Pellet Production.xlsx,High and Diameter,O88,measured
30157108,R|P1-Raw|1030|F,R,SSA-P1-Raw,0.3,1030,fired_diameter_reading_3,18.39,mm,F,public-data/30157108/DTU Data - Brick Pellet Production.xlsx,High and Diameter,P88,measured
30157108,R|P1-Raw|1030|F,R,SSA-P1-Raw,0.3,1030,fired_height_reading_1,6.45,mm,F,public-data/30157108/DTU Data - Brick Pellet Production.xlsx,High and Diameter,R88,measured
30157108,R|P1-Raw|1030|F,R,SSA-P1-Raw,0.3,1030,fired_height_reading_2,6.47,mm,F,public-data/30157108/DTU Data - Brick Pellet Production.xlsx,High and Diameter,S88,measured
30157108,R|P1-Raw|1030|F,R,SSA-P1-Raw,0.3,1030,fired_height_reading_3,6.39,mm,F,public-data/30157108/DTU Data - Brick Pellet Production.xlsx,High and Diameter,T88,measured
30157108,R|P1-Raw|1030|F,R,SSA-P1-Raw,0.3,1030,dry_diameter_mean,18.823333333333334,mm,F,public-data/30157108/DTU Data - Brick Pellet Production.xlsx,High and Diameter,F88,source_derived
30157108,R|P1-Raw|1030|F,R,SSA-P1-Raw,0.3,1030,dry_height_mean,6.66,mm,F,public-data/30157108/DTU Data - Brick Pellet Production.xlsx,High and Diameter,J88,source_derived
30157108,R|P1-Raw|1030|F,R,SSA-P1-Raw,0.3,1030,fired_diameter_mean,18.206666666666667,mm,F,public-data/30157108/DTU Data - Brick Pellet Production.xlsx,High and Diameter,Q88,source_derived
30157108,R|P1-Raw|1030|F,R,SSA-P1-Raw,0.3,1030,fired_height_mean,6.4366666666666665,mm,F,public-data/30157108/DTU Data - Brick Pellet Production.xlsx,High and Diameter,U88,source_derived
30157108,R|P1-Raw|1030|F,R,SSA-P1-Raw,0.3,1030,dry_geometric_volume,1853.3488657005514,mm3,F,public-data/30157108/DTU Data - Brick Pellet Production.xlsx,High and Diameter,K88,source_derived
30157108,R|P1-Raw|1030|F,R,SSA-P1-Raw,0.3,1030,fired_geometric_volume,1675.759856821749,mm3,F,public-data/30157108/DTU Data - Brick Pellet Production.xlsx,High and Diameter,V88,source_derived
30157108,R|P1-Raw|1030|F,R,SSA-P1-Raw,0.3,1030,diameter_shrinkage,3.276075792456174,%,F,public-data/30157108/DTU Data - Brick Pellet Production.xlsx,High and Diameter,W88,source_derived
30157108,R|P1-Raw|1030|F,R,SSA-P1-Raw,0.3,1030,height_shrinkage,3.3533533533533575,%,F,public-data/30157108/DTU Data - Brick Pellet Production.xlsx,High and Diameter,X88,source_derived
30157108,R|P1-Raw|1030|F,R,SSA-P1-Raw,0.3,1030,volume_shrinkage,9.582060461761747,%,F,public-data/30157108/DTU Data - Brick Pellet Production.xlsx,High and Diameter,Y88,source_derived
30157108,R|P1-Raw|1030|F,R,SSA-P1-Raw,0.3,1030,green_mass,4.0,g,F,public-data/30157108/DTU Data - Brick Pellet Production.xlsx,Water and Burning,C87,measured
30157108,R|P1-Raw|1030|F,R,SSA-P1-Raw,0.3,1030,dried_mass_105C,3.1601,g,F,public-data/30157108/DTU Data - Brick Pellet Production.xlsx,Water and Burning,D87,measured
30157108,R|P1-Raw|1030|F,R,SSA-P1-Raw,0.3,1030,fired_mass,3.0621,g,F,public-data/30157108/DTU Data - Brick Pellet Production.xlsx,Water and Burning,F87,measured
30157108,R|P1-Raw|1030|F,R,SSA-P1-Raw,0.3,1030,forming_water_content,20.997500000000002,%,F,public-data/30157108/DTU Data - Brick Pellet Production.xlsx,Water and Burning,E87,source_derived
30157108,R|P1-Raw|1030|F,R,SSA-P1-Raw,0.3,1030,firing_mass_loss,3.10116768456694,%,F,public-data/30157108/DTU Data - Brick Pellet Production.xlsx,Water and Burning,G87,source_derived
30157108,R|P1-Raw|1030|G,R,SSA-P1-Raw,0.3,1030,dry_diameter_reading_1,18.74,mm,G,public-data/30157108/DTU Data - Brick Pellet Production.xlsx,High and Diameter,C89,measured
30157108,R|P1-Raw|1030|G,R,SSA-P1-Raw,0.3,1030,dry_diameter_reading_2,18.95,mm,G,public-data/30157108/DTU Data - Brick Pellet Production.xlsx,High and Diameter,D89,measured
30157108,R|P1-Raw|1030|G,R,SSA-P1-Raw,0.3,1030,dry_diameter_reading_3,18.75,mm,G,public-data/30157108/DTU Data - Brick Pellet Production.xlsx,High and Diameter,E89,measured
30157108,R|P1-Raw|1030|G,R,SSA-P1-Raw,0.3,1030,dry_height_reading_1,6.5,mm,G,public-data/30157108/DTU Data - Brick Pellet Production.xlsx,High and Diameter,G89,measured
30157108,R|P1-Raw|1030|G,R,SSA-P1-Raw,0.3,1030,dry_height_reading_2,6.7,mm,G,public-data/30157108/DTU Data - Brick Pellet Production.xlsx,High and Diameter,H89,measured
30157108,R|P1-Raw|1030|G,R,SSA-P1-Raw,0.3,1030,dry_height_reading_3,6.74,mm,G,public-data/30157108/DTU Data - Brick Pellet Production.xlsx,High and Diameter,I89,measured
30157108,R|P1-Raw|1030|G,R,SSA-P1-Raw,0.3,1030,fired_diameter_reading_1,18.1,mm,G,public-data/30157108/DTU Data - Brick Pellet Production.xlsx,High and Diameter,N89,measured
30157108,R|P1-Raw|1030|G,R,SSA-P1-Raw,0.3,1030,fired_diameter_reading_2,18.3,mm,G,public-data/30157108/DTU Data - Brick Pellet Production.xlsx,High and Diameter,O89,measured
30157108,R|P1-Raw|1030|G,R,SSA-P1-Raw,0.3,1030,fired_diameter_reading_3,18.09,mm,G,public-data/30157108/DTU Data - Brick Pellet Production.xlsx,High and Diameter,P89,measured
30157108,R|P1-Raw|1030|G,R,SSA-P1-Raw,0.3,1030,fired_height_reading_1,6.27,mm,G,public-data/30157108/DTU Data - Brick Pellet Production.xlsx,High and Diameter,R89,measured
30157108,R|P1-Raw|1030|G,R,SSA-P1-Raw,0.3,1030,fired_height_reading_2,6.43,mm,G,public-data/30157108/DTU Data - Brick Pellet Production.xlsx,High and Diameter,S89,measured
30157108,R|P1-Raw|1030|G,R,SSA-P1-Raw,0.3,1030,fired_height_reading_3,6.35,mm,G,public-data/30157108/DTU Data - Brick Pellet Production.xlsx,High and Diameter,T89,measured
30157108,R|P1-Raw|1030|G,R,SSA-P1-Raw,0.3,1030,dry_diameter_mean,18.813333333333333,mm,G,public-data/30157108/DTU Data - Brick Pellet Production.xlsx,High and Diameter,F89,source_derived
30157108,R|P1-Raw|1030|G,R,SSA-P1-Raw,0.3,1030,dry_height_mean,6.646666666666666,mm,G,public-data/30157108/DTU Data - Brick Pellet Production.xlsx,High and Diameter,J89,source_derived
30157108,R|P1-Raw|1030|G,R,SSA-P1-Raw,0.3,1030,fired_diameter_mean,18.163333333333338,mm,G,public-data/30157108/DTU Data - Brick Pellet Production.xlsx,High and Diameter,Q89,source_derived
30157108,R|P1-Raw|1030|G,R,SSA-P1-Raw,0.3,1030,fired_height_mean,6.349999999999999,mm,G,public-data/30157108/DTU Data - Brick Pellet Production.xlsx,High and Diameter,U89,source_derived
30157108,R|P1-Raw|1030|G,R,SSA-P1-Raw,0.3,1030,dry_geometric_volume,1847.6737182563586,mm3,G,public-data/30157108/DTU Data - Brick Pellet Production.xlsx,High and Diameter,K89,source_derived
30157108,R|P1-Raw|1030|G,R,SSA-P1-Raw,0.3,1030,fired_geometric_volume,1645.3364275020504,mm3,G,public-data/30157108/DTU Data - Brick Pellet Production.xlsx,High and Diameter,V89,source_derived
30157108,R|P1-Raw|1030|G,R,SSA-P1-Raw,0.3,1030,diameter_shrinkage,3.454996456413865,%,G,public-data/30157108/DTU Data - Brick Pellet Production.xlsx,High and Diameter,W89,source_derived
30157108,R|P1-Raw|1030|G,R,SSA-P1-Raw,0.3,1030,height_shrinkage,4.463390170511538,%,G,public-data/30157108/DTU Data - Brick Pellet Production.xlsx,High and Diameter,X89,source_derived
30157108,R|P1-Raw|1030|G,R,SSA-P1-Raw,0.3,1030,volume_shrinkage,10.950921082822623,%,G,public-data/30157108/DTU Data - Brick Pellet Production.xlsx,High and Diameter,Y89,source_derived
30157108,R|P1-Raw|1030|G,R,SSA-P1-Raw,0.3,1030,green_mass,3.9981,g,G,public-data/30157108/DTU Data - Brick Pellet Production.xlsx,Water and Burning,C88,measured
30157108,R|P1-Raw|1030|G,R,SSA-P1-Raw,0.3,1030,dried_mass_105C,3.1691,g,G,public-data/30157108/DTU Data - Brick Pellet Production.xlsx,Water and Burning,D88,measured
30157108,R|P1-Raw|1030|G,R,SSA-P1-Raw,0.3,1030,fired_mass,3.0708,g,G,public-data/30157108/DTU Data - Brick Pellet Production.xlsx,Water and Burning,F88,measured
30157108,R|P1-Raw|1030|G,R,SSA-P1-Raw,0.3,1030,forming_water_content,20.734849053300323,%,G,public-data/30157108/DTU Data - Brick Pellet Production.xlsx,Water and Burning,E88,source_derived
30157108,R|P1-Raw|1030|G,R,SSA-P1-Raw,0.3,1030,firing_mass_loss,3.10182701713419,%,G,public-data/30157108/DTU Data - Brick Pellet Production.xlsx,Water and Burning,G88,source_derived
30157108,R|P1-Raw|1050|A,R,SSA-P1-Raw,0.3,1050,dry_diameter_reading_1,19.01,mm,A,public-data/30157108/DTU Data - Brick Pellet Production.xlsx,High and Diameter,C99,measured
30157108,R|P1-Raw|1050|A,R,SSA-P1-Raw,0.3,1050,dry_diameter_reading_2,18.96,mm,A,public-data/30157108/DTU Data - Brick Pellet Production.xlsx,High and Diameter,D99,measured
30157108,R|P1-Raw|1050|A,R,SSA-P1-Raw,0.3,1050,dry_diameter_reading_3,18.89,mm,A,public-data/30157108/DTU Data - Brick Pellet Production.xlsx,High and Diameter,E99,measured
30157108,R|P1-Raw|1050|A,R,SSA-P1-Raw,0.3,1050,dry_height_reading_1,6.27,mm,A,public-data/30157108/DTU Data - Brick Pellet Production.xlsx,High and Diameter,G99,measured
30157108,R|P1-Raw|1050|A,R,SSA-P1-Raw,0.3,1050,dry_height_reading_2,6.46,mm,A,public-data/30157108/DTU Data - Brick Pellet Production.xlsx,High and Diameter,H99,measured
30157108,R|P1-Raw|1050|A,R,SSA-P1-Raw,0.3,1050,dry_height_reading_3,6.34,mm,A,public-data/30157108/DTU Data - Brick Pellet Production.xlsx,High and Diameter,I99,measured
30157108,R|P1-Raw|1050|A,R,SSA-P1-Raw,0.3,1050,fired_diameter_reading_1,17.76,mm,A,public-data/30157108/DTU Data - Brick Pellet Production.xlsx,High and Diameter,N99,measured
30157108,R|P1-Raw|1050|A,R,SSA-P1-Raw,0.3,1050,fired_diameter_reading_2,17.8,mm,A,public-data/30157108/DTU Data - Brick Pellet Production.xlsx,High and Diameter,O99,measured
30157108,R|P1-Raw|1050|A,R,SSA-P1-Raw,0.3,1050,fired_diameter_reading_3,17.64,mm,A,public-data/30157108/DTU Data - Brick Pellet Production.xlsx,High and Diameter,P99,measured
30157108,R|P1-Raw|1050|A,R,SSA-P1-Raw,0.3,1050,fired_height_reading_1,5.85,mm,A,public-data/30157108/DTU Data - Brick Pellet Production.xlsx,High and Diameter,R99,measured
30157108,R|P1-Raw|1050|A,R,SSA-P1-Raw,0.3,1050,fired_height_reading_2,6.08,mm,A,public-data/30157108/DTU Data - Brick Pellet Production.xlsx,High and Diameter,S99,measured
30157108,R|P1-Raw|1050|A,R,SSA-P1-Raw,0.3,1050,fired_height_reading_3,6.06,mm,A,public-data/30157108/DTU Data - Brick Pellet Production.xlsx,High and Diameter,T99,measured
30157108,R|P1-Raw|1050|A,R,SSA-P1-Raw,0.3,1050,dry_diameter_mean,18.953333333333333,mm,A,public-data/30157108/DTU Data - Brick Pellet Production.xlsx,High and Diameter,F99,source_derived
30157108,R|P1-Raw|1050|A,R,SSA-P1-Raw,0.3,1050,dry_height_mean,6.3566666666666665,mm,A,public-data/30157108/DTU Data - Brick Pellet Production.xlsx,High and Diameter,J99,source_derived
30157108,R|P1-Raw|1050|A,R,SSA-P1-Raw,0.3,1050,fired_diameter_mean,17.733333333333334,mm,A,public-data/30157108/DTU Data - Brick Pellet Production.xlsx,High and Diameter,Q99,source_derived
30157108,R|P1-Raw|1050|A,R,SSA-P1-Raw,0.3,1050,fired_height_mean,5.996666666666666,mm,A,public-data/30157108/DTU Data - Brick Pellet Production.xlsx,High and Diameter,U99,source_derived
30157108,R|P1-Raw|1050|A,R,SSA-P1-Raw,0.3,1050,dry_geometric_volume,1793.4551519605518,mm3,A,public-data/30157108/DTU Data - Brick Pellet Production.xlsx,High and Diameter,K99,source_derived
30157108,R|P1-Raw|1050|A,R,SSA-P1-Raw,0.3,1050,fired_geometric_volume,1481.0869152056353,mm3,A,public-data/30157108/DTU Data - Brick Pellet Production.xlsx,High and Diameter,V99,source_derived
30157108,R|P1-Raw|1050|A,R,SSA-P1-Raw,0.3,1050,diameter_shrinkage,6.436862469222645,%,A,public-data/30157108/DTU Data - Brick Pellet Production.xlsx,High and Diameter,W99,source_derived
30157108,R|P1-Raw|1050|A,R,SSA-P1-Raw,0.3,1050,height_shrinkage,5.663345568956482,%,A,public-data/30157108/DTU Data - Brick Pellet Production.xlsx,High and Diameter,X99,source_derived
30157108,R|P1-Raw|1050|A,R,SSA-P1-Raw,0.3,1050,volume_shrinkage,17.41712004414746,%,A,public-data/30157108/DTU Data - Brick Pellet Production.xlsx,High and Diameter,Y99,source_derived
30157108,R|P1-Raw|1050|A,R,SSA-P1-Raw,0.3,1050,green_mass,3.9393,g,A,public-data/30157108/DTU Data - Brick Pellet Production.xlsx,Water and Burning,C98,measured
30157108,R|P1-Raw|1050|A,R,SSA-P1-Raw,0.3,1050,dried_mass_105C,3.135,g,A,public-data/30157108/DTU Data - Brick Pellet Production.xlsx,Water and Burning,D98,measured
30157108,R|P1-Raw|1050|A,R,SSA-P1-Raw,0.3,1050,fired_mass,3.0332,g,A,public-data/30157108/DTU Data - Brick Pellet Production.xlsx,Water and Burning,F98,measured
30157108,R|P1-Raw|1050|A,R,SSA-P1-Raw,0.3,1050,forming_water_content,20.417333028710686,%,A,public-data/30157108/DTU Data - Brick Pellet Production.xlsx,Water and Burning,E98,source_derived
30157108,R|P1-Raw|1050|A,R,SSA-P1-Raw,0.3,1050,firing_mass_loss,3.247208931419455,%,A,public-data/30157108/DTU Data - Brick Pellet Production.xlsx,Water and Burning,G98,source_derived
30157108,R|P1-Raw|1050|A,R,SSA-P1-Raw,0.3,1050,saturated_mass,3.291,g,A,public-data/30157108/DTU Data - Brick Pellet Production.xlsx,Porosity and Density,F51,measured
30157108,R|P1-Raw|1050|A,R,SSA-P1-Raw,0.3,1050,submerged_mass,1.893,g,A,public-data/30157108/DTU Data - Brick Pellet Production.xlsx,Porosity and Density,G51,measured
30157108,R|P1-Raw|1050|A,R,SSA-P1-Raw,0.3,1050,water_displacement_volume,1.400520937687838e-06,m3,A,public-data/30157108/DTU Data - Brick Pellet Production.xlsx,Porosity and Density,K51,source_derived
30157108,R|P1-Raw|1050|A,R,SSA-P1-Raw,0.3,1050,open_pore_volume,2.5826487677820103e-07,m3,A,public-data/30157108/DTU Data - Brick Pellet Production.xlsx,Porosity and Density,L51,source_derived
30157108,R|P1-Raw|1050|A,R,SSA-P1-Raw,0.3,1050,open_porosity,0.1844062947067241,m3/m3,A,public-data/30157108/DTU Data - Brick Pellet Production.xlsx,Porosity and Density,M51,source_derived
30157108,R|P1-Raw|1050|A,R,SSA-P1-Raw,0.3,1050,dry_density,2165.7655507868385,kg/m3,A,public-data/30157108/DTU Data - Brick Pellet Production.xlsx,Porosity and Density,N51,source_derived
30157108,R|P1-Raw|1050|A,R,SSA-P1-Raw,0.3,1050,apparent_solid_density,2655.446623399404,kg/m3,A,public-data/30157108/DTU Data - Brick Pellet Production.xlsx,Porosity and Density,O51,source_derived
30157108,R|P1-Raw|1050|A,R,SSA-P1-Raw,0.3,1050,saturated_density,2349.8399141630903,kg/m3,A,public-data/30157108/DTU Data - Brick Pellet Production.xlsx,Porosity and Density,P51,source_derived
30157108,R|P1-Raw|1050|A,R,SSA-P1-Raw,0.3,1050,water_absorption,0.08499274693393127,kg/kg,A,public-data/30157108/DTU Data - Brick Pellet Production.xlsx,Porosity and Density,Q51,source_derived
30157108,R|P1-Raw|1050|B,R,SSA-P1-Raw,0.3,1050,dry_diameter_reading_1,19.08,mm,B,public-data/30157108/DTU Data - Brick Pellet Production.xlsx,High and Diameter,C100,measured
30157108,R|P1-Raw|1050|B,R,SSA-P1-Raw,0.3,1050,dry_diameter_reading_2,19.05,mm,B,public-data/30157108/DTU Data - Brick Pellet Production.xlsx,High and Diameter,D100,measured
30157108,R|P1-Raw|1050|B,R,SSA-P1-Raw,0.3,1050,dry_diameter_reading_3,19.06,mm,B,public-data/30157108/DTU Data - Brick Pellet Production.xlsx,High and Diameter,E100,measured
30157108,R|P1-Raw|1050|B,R,SSA-P1-Raw,0.3,1050,dry_height_reading_1,6.44,mm,B,public-data/30157108/DTU Data - Brick Pellet Production.xlsx,High and Diameter,G100,measured
30157108,R|P1-Raw|1050|B,R,SSA-P1-Raw,0.3,1050,dry_height_reading_2,6.5,mm,B,public-data/30157108/DTU Data - Brick Pellet Production.xlsx,High and Diameter,H100,measured
30157108,R|P1-Raw|1050|B,R,SSA-P1-Raw,0.3,1050,dry_height_reading_3,6.51,mm,B,public-data/30157108/DTU Data - Brick Pellet Production.xlsx,High and Diameter,I100,measured
30157108,R|P1-Raw|1050|B,R,SSA-P1-Raw,0.3,1050,fired_diameter_reading_1,17.76,mm,B,public-data/30157108/DTU Data - Brick Pellet Production.xlsx,High and Diameter,N100,measured
30157108,R|P1-Raw|1050|B,R,SSA-P1-Raw,0.3,1050,fired_diameter_reading_2,17.77,mm,B,public-data/30157108/DTU Data - Brick Pellet Production.xlsx,High and Diameter,O100,measured
30157108,R|P1-Raw|1050|B,R,SSA-P1-Raw,0.3,1050,fired_diameter_reading_3,17.73,mm,B,public-data/30157108/DTU Data - Brick Pellet Production.xlsx,High and Diameter,P100,measured
30157108,R|P1-Raw|1050|B,R,SSA-P1-Raw,0.3,1050,fired_height_reading_1,6.08,mm,B,public-data/30157108/DTU Data - Brick Pellet Production.xlsx,High and Diameter,R100,measured
30157108,R|P1-Raw|1050|B,R,SSA-P1-Raw,0.3,1050,fired_height_reading_2,6.19,mm,B,public-data/30157108/DTU Data - Brick Pellet Production.xlsx,High and Diameter,S100,measured
30157108,R|P1-Raw|1050|B,R,SSA-P1-Raw,0.3,1050,fired_height_reading_3,6.19,mm,B,public-data/30157108/DTU Data - Brick Pellet Production.xlsx,High and Diameter,T100,measured
30157108,R|P1-Raw|1050|B,R,SSA-P1-Raw,0.3,1050,dry_diameter_mean,19.063333333333333,mm,B,public-data/30157108/DTU Data - Brick Pellet Production.xlsx,High and Diameter,F100,source_derived
30157108,R|P1-Raw|1050|B,R,SSA-P1-Raw,0.3,1050,dry_height_mean,6.483333333333334,mm,B,public-data/30157108/DTU Data - Brick Pellet Production.xlsx,High and Diameter,J100,source_derived
30157108,R|P1-Raw|1050|B,R,SSA-P1-Raw,0.3,1050,fired_diameter_mean,17.753333333333334,mm,B,public-data/30157108/DTU Data - Brick Pellet Production.xlsx,High and Diameter,Q100,source_derived
30157108,R|P1-Raw|1050|B,R,SSA-P1-Raw,0.3,1050,fired_height_mean,6.153333333333333,mm,B,public-data/30157108/DTU Data - Brick Pellet Production.xlsx,High and Diameter,U100,source_derived
30157108,R|P1-Raw|1050|B,R,SSA-P1-Raw,0.3,1050,dry_geometric_volume,1850.4864781088806,mm3,B,public-data/30157108/DTU Data - Brick Pellet Production.xlsx,High and Diameter,K100,source_derived
30157108,R|P1-Raw|1050|B,R,SSA-P1-Raw,0.3,1050,fired_geometric_volume,1523.2112481642653,mm3,B,public-data/30157108/DTU Data - Brick Pellet Production.xlsx,High and Diameter,V100,source_derived
30157108,R|P1-Raw|1050|B,R,SSA-P1-Raw,0.3,1050,diameter_shrinkage,6.87183073963979,%,B,public-data/30157108/DTU Data - Brick Pellet Production.xlsx,High and Diameter,W100,source_derived
30157108,R|P1-Raw|1050|B,R,SSA-P1-Raw,0.3,1050,height_shrinkage,5.08997429305914,%,B,public-data/30157108/DTU Data - Brick Pellet Production.xlsx,High and Diameter,X100,source_derived
30157108,R|P1-Raw|1050|B,R,SSA-P1-Raw,0.3,1050,volume_shrinkage,17.685902264958827,%,B,public-data/30157108/DTU Data - Brick Pellet Production.xlsx,High and Diameter,Y100,source_derived
30157108,R|P1-Raw|1050|B,R,SSA-P1-Raw,0.3,1050,green_mass,4.0027,g,B,public-data/30157108/DTU Data - Brick Pellet Production.xlsx,Water and Burning,C99,measured
30157108,R|P1-Raw|1050|B,R,SSA-P1-Raw,0.3,1050,dried_mass_105C,3.1863,g,B,public-data/30157108/DTU Data - Brick Pellet Production.xlsx,Water and Burning,D99,measured
30157108,R|P1-Raw|1050|B,R,SSA-P1-Raw,0.3,1050,fired_mass,3.0826,g,B,public-data/30157108/DTU Data - Brick Pellet Production.xlsx,Water and Burning,F99,measured
30157108,R|P1-Raw|1050|B,R,SSA-P1-Raw,0.3,1050,forming_water_content,20.396232543033445,%,B,public-data/30157108/DTU Data - Brick Pellet Production.xlsx,Water and Burning,E99,source_derived
30157108,R|P1-Raw|1050|B,R,SSA-P1-Raw,0.3,1050,firing_mass_loss,3.2545585789159945,%,B,public-data/30157108/DTU Data - Brick Pellet Production.xlsx,Water and Burning,G99,source_derived
30157108,R|P1-Raw|1050|B,R,SSA-P1-Raw,0.3,1050,saturated_mass,3.344,g,B,public-data/30157108/DTU Data - Brick Pellet Production.xlsx,Porosity and Density,F52,measured
30157108,R|P1-Raw|1050|B,R,SSA-P1-Raw,0.3,1050,submerged_mass,1.922,g,B,public-data/30157108/DTU Data - Brick Pellet Production.xlsx,Porosity and Density,G52,measured
30157108,R|P1-Raw|1050|B,R,SSA-P1-Raw,0.3,1050,water_displacement_volume,1.4245642155880583e-06,m3,B,public-data/30157108/DTU Data - Brick Pellet Production.xlsx,Porosity and Density,K52,source_derived
30157108,R|P1-Raw|1050|B,R,SSA-P1-Raw,0.3,1050,open_pore_volume,2.6187136846323357e-07,m3,B,public-data/30157108/DTU Data - Brick Pellet Production.xlsx,Porosity and Density,L52,source_derived
30157108,R|P1-Raw|1050|B,R,SSA-P1-Raw,0.3,1050,open_porosity,0.18382559774964824,m3/m3,B,public-data/30157108/DTU Data - Brick Pellet Production.xlsx,Porosity and Density,M52,source_derived
30157108,R|P1-Raw|1050|B,R,SSA-P1-Raw,0.3,1050,dry_density,2163.8898171589312,kg/m3,B,public-data/30157108/DTU Data - Brick Pellet Production.xlsx,Porosity and Density,N52,source_derived
30157108,R|P1-Raw|1050|B,R,SSA-P1-Raw,0.3,1050,apparent_solid_density,2651.2591073582626,kg/m3,B,public-data/30157108/DTU Data - Brick Pellet Production.xlsx,Porosity and Density,O52,source_derived
30157108,R|P1-Raw|1050|B,R,SSA-P1-Raw,0.3,1050,saturated_density,2347.38452883263,kg/m3,B,public-data/30157108/DTU Data - Brick Pellet Production.xlsx,Porosity and Density,P52,source_derived
30157108,R|P1-Raw|1050|B,R,SSA-P1-Raw,0.3,1050,water_absorption,0.08479854668137278,kg/kg,B,public-data/30157108/DTU Data - Brick Pellet Production.xlsx,Porosity and Density,Q52,source_derived
30157108,R|P1-Raw|1050|C,R,SSA-P1-Raw,0.3,1050,dry_diameter_reading_1,19.0,mm,C,public-data/30157108/DTU Data - Brick Pellet Production.xlsx,High and Diameter,C101,measured
30157108,R|P1-Raw|1050|C,R,SSA-P1-Raw,0.3,1050,dry_diameter_reading_2,18.94,mm,C,public-data/30157108/DTU Data - Brick Pellet Production.xlsx,High and Diameter,D101,measured
30157108,R|P1-Raw|1050|C,R,SSA-P1-Raw,0.3,1050,dry_diameter_reading_3,19.03,mm,C,public-data/30157108/DTU Data - Brick Pellet Production.xlsx,High and Diameter,E101,measured
30157108,R|P1-Raw|1050|C,R,SSA-P1-Raw,0.3,1050,dry_height_reading_1,6.5,mm,C,public-data/30157108/DTU Data - Brick Pellet Production.xlsx,High and Diameter,G101,measured
30157108,R|P1-Raw|1050|C,R,SSA-P1-Raw,0.3,1050,dry_height_reading_2,6.41,mm,C,public-data/30157108/DTU Data - Brick Pellet Production.xlsx,High and Diameter,H101,measured
30157108,R|P1-Raw|1050|C,R,SSA-P1-Raw,0.3,1050,dry_height_reading_3,6.42,mm,C,public-data/30157108/DTU Data - Brick Pellet Production.xlsx,High and Diameter,I101,measured
30157108,R|P1-Raw|1050|C,R,SSA-P1-Raw,0.3,1050,fired_diameter_reading_1,17.74,mm,C,public-data/30157108/DTU Data - Brick Pellet Production.xlsx,High and Diameter,N101,measured
30157108,R|P1-Raw|1050|C,R,SSA-P1-Raw,0.3,1050,fired_diameter_reading_2,17.71,mm,C,public-data/30157108/DTU Data - Brick Pellet Production.xlsx,High and Diameter,O101,measured
30157108,R|P1-Raw|1050|C,R,SSA-P1-Raw,0.3,1050,fired_diameter_reading_3,17.7,mm,C,public-data/30157108/DTU Data - Brick Pellet Production.xlsx,High and Diameter,P101,measured
30157108,R|P1-Raw|1050|C,R,SSA-P1-Raw,0.3,1050,fired_height_reading_1,6.13,mm,C,public-data/30157108/DTU Data - Brick Pellet Production.xlsx,High and Diameter,R101,measured
30157108,R|P1-Raw|1050|C,R,SSA-P1-Raw,0.3,1050,fired_height_reading_2,6.08,mm,C,public-data/30157108/DTU Data - Brick Pellet Production.xlsx,High and Diameter,S101,measured
30157108,R|P1-Raw|1050|C,R,SSA-P1-Raw,0.3,1050,fired_height_reading_3,6.0,mm,C,public-data/30157108/DTU Data - Brick Pellet Production.xlsx,High and Diameter,T101,measured
30157108,R|P1-Raw|1050|C,R,SSA-P1-Raw,0.3,1050,dry_diameter_mean,18.99,mm,C,public-data/30157108/DTU Data - Brick Pellet Production.xlsx,High and Diameter,F101,source_derived
30157108,R|P1-Raw|1050|C,R,SSA-P1-Raw,0.3,1050,dry_height_mean,6.4433333333333325,mm,C,public-data/30157108/DTU Data - Brick Pellet Production.xlsx,High and Diameter,J101,source_derived
30157108,R|P1-Raw|1050|C,R,SSA-P1-Raw,0.3,1050,fired_diameter_mean,17.71666666666667,mm,C,public-data/30157108/DTU Data - Brick Pellet Production.xlsx,High and Diameter,Q101,source_derived
30157108,R|P1-Raw|1050|C,R,SSA-P1-Raw,0.3,1050,fired_height_mean,6.07,mm,C,public-data/30157108/DTU Data - Brick Pellet Production.xlsx,High and Diameter,U101,source_derived
30157108,R|P1-Raw|1050|C,R,SSA-P1-Raw,0.3,1050,dry_geometric_volume,1824.9476468179548,mm3,C,public-data/30157108/DTU Data - Brick Pellet Production.xlsx,High and Diameter,K101,source_derived
30157108,R|P1-Raw|1050|C,R,SSA-P1-Raw,0.3,1050,fired_geometric_volume,1496.3824317186202,mm3,C,public-data/30157108/DTU Data - Brick Pellet Production.xlsx,High and Diameter,V101,source_derived
30157108,R|P1-Raw|1050|C,R,SSA-P1-Raw,0.3,1050,diameter_shrinkage,6.705283482534649,%,C,public-data/30157108/DTU Data - Brick Pellet Production.xlsx,High and Diameter,W101,source_derived
30157108,R|P1-Raw|1050|C,R,SSA-P1-Raw,0.3,1050,height_shrinkage,5.794102431453682,%,C,public-data/30157108/DTU Data - Brick Pellet Production.xlsx,High and Diameter,X101,source_derived
30157108,R|P1-Raw|1050|C,R,SSA-P1-Raw,0.3,1050,volume_shrinkage,18.004089907578056,%,C,public-data/30157108/DTU Data - Brick Pellet Production.xlsx,High and Diameter,Y101,source_derived
30157108,R|P1-Raw|1050|C,R,SSA-P1-Raw,0.3,1050,green_mass,4.0019,g,C,public-data/30157108/DTU Data - Brick Pellet Production.xlsx,Water and Burning,C100,measured
30157108,R|P1-Raw|1050|C,R,SSA-P1-Raw,0.3,1050,dried_mass_105C,3.1863,g,C,public-data/30157108/DTU Data - Brick Pellet Production.xlsx,Water and Burning,D100,measured
30157108,R|P1-Raw|1050|C,R,SSA-P1-Raw,0.3,1050,fired_mass,3.0824,g,C,public-data/30157108/DTU Data - Brick Pellet Production.xlsx,Water and Burning,F100,measured
30157108,R|P1-Raw|1050|C,R,SSA-P1-Raw,0.3,1050,forming_water_content,20.38031934830955,%,C,public-data/30157108/DTU Data - Brick Pellet Production.xlsx,Water and Burning,E100,source_derived
30157108,R|P1-Raw|1050|C,R,SSA-P1-Raw,0.3,1050,firing_mass_loss,3.2608354517779348,%,C,public-data/30157108/DTU Data - Brick Pellet Production.xlsx,Water and Burning,G100,source_derived
30157108,R|P1-Raw|1050|C,R,SSA-P1-Raw,0.3,1050,saturated_mass,3.336,g,C,public-data/30157108/DTU Data - Brick Pellet Production.xlsx,Porosity and Density,F53,measured
30157108,R|P1-Raw|1050|C,R,SSA-P1-Raw,0.3,1050,submerged_mass,1.921,g,C,public-data/30157108/DTU Data - Brick Pellet Production.xlsx,Porosity and Density,G53,measured
30157108,R|P1-Raw|1050|C,R,SSA-P1-Raw,0.3,1050,water_displacement_volume,1.4175515928671607e-06,m3,C,public-data/30157108/DTU Data - Brick Pellet Production.xlsx,Porosity and Density,K53,source_derived
30157108,R|P1-Raw|1050|C,R,SSA-P1-Raw,0.3,1050,open_pore_volume,2.540573031456623e-07,m3,C,public-data/30157108/DTU Data - Brick Pellet Production.xlsx,Porosity and Density,L53,source_derived
30157108,R|P1-Raw|1050|C,R,SSA-P1-Raw,0.3,1050,open_porosity,0.1792226148409895,m3/m3,C,public-data/30157108/DTU Data - Brick Pellet Production.xlsx,Porosity and Density,M53,source_derived
30157108,R|P1-Raw|1050|C,R,SSA-P1-Raw,0.3,1050,dry_density,2174.45348409894,kg/m3,C,public-data/30157108/DTU Data - Brick Pellet Production.xlsx,Porosity and Density,N53,source_derived
30157108,R|P1-Raw|1050|C,R,SSA-P1-Raw,0.3,1050,apparent_solid_density,2649.2609609092483,kg/m3,C,public-data/30157108/DTU Data - Brick Pellet Production.xlsx,Porosity and Density,O53,source_derived
30157108,R|P1-Raw|1050|C,R,SSA-P1-Raw,0.3,1050,saturated_density,2353.3534982332158,kg/m3,C,public-data/30157108/DTU Data - Brick Pellet Production.xlsx,Porosity and Density,P53,source_derived
30157108,R|P1-Raw|1050|C,R,SSA-P1-Raw,0.3,1050,water_absorption,0.0822735530755256,kg/kg,C,public-data/30157108/DTU Data - Brick Pellet Production.xlsx,Porosity and Density,Q53,source_derived
30157108,R|P1-Raw|1050|D,R,SSA-P1-Raw,0.3,1050,dry_diameter_reading_1,19.01,mm,D,public-data/30157108/DTU Data - Brick Pellet Production.xlsx,High and Diameter,C102,measured
30157108,R|P1-Raw|1050|D,R,SSA-P1-Raw,0.3,1050,dry_diameter_reading_2,18.8,mm,D,public-data/30157108/DTU Data - Brick Pellet Production.xlsx,High and Diameter,D102,measured
30157108,R|P1-Raw|1050|D,R,SSA-P1-Raw,0.3,1050,dry_diameter_reading_3,19.01,mm,D,public-data/30157108/DTU Data - Brick Pellet Production.xlsx,High and Diameter,E102,measured
30157108,R|P1-Raw|1050|D,R,SSA-P1-Raw,0.3,1050,dry_height_reading_1,6.63,mm,D,public-data/30157108/DTU Data - Brick Pellet Production.xlsx,High and Diameter,G102,measured
30157108,R|P1-Raw|1050|D,R,SSA-P1-Raw,0.3,1050,dry_height_reading_2,6.56,mm,D,public-data/30157108/DTU Data - Brick Pellet Production.xlsx,High and Diameter,H102,measured
30157108,R|P1-Raw|1050|D,R,SSA-P1-Raw,0.3,1050,dry_height_reading_3,6.42,mm,D,public-data/30157108/DTU Data - Brick Pellet Production.xlsx,High and Diameter,I102,measured
30157108,R|P1-Raw|1050|D,R,SSA-P1-Raw,0.3,1050,fired_diameter_reading_1,17.76,mm,D,public-data/30157108/DTU Data - Brick Pellet Production.xlsx,High and Diameter,N102,measured
30157108,R|P1-Raw|1050|D,R,SSA-P1-Raw,0.3,1050,fired_diameter_reading_2,17.45,mm,D,public-data/30157108/DTU Data - Brick Pellet Production.xlsx,High and Diameter,O102,measured
30157108,R|P1-Raw|1050|D,R,SSA-P1-Raw,0.3,1050,fired_diameter_reading_3,17.82,mm,D,public-data/30157108/DTU Data - Brick Pellet Production.xlsx,High and Diameter,P102,measured
30157108,R|P1-Raw|1050|D,R,SSA-P1-Raw,0.3,1050,fired_height_reading_1,6.25,mm,D,public-data/30157108/DTU Data - Brick Pellet Production.xlsx,High and Diameter,R102,measured
30157108,R|P1-Raw|1050|D,R,SSA-P1-Raw,0.3,1050,fired_height_reading_2,6.18,mm,D,public-data/30157108/DTU Data - Brick Pellet Production.xlsx,High and Diameter,S102,measured
30157108,R|P1-Raw|1050|D,R,SSA-P1-Raw,0.3,1050,fired_height_reading_3,6.2,mm,D,public-data/30157108/DTU Data - Brick Pellet Production.xlsx,High and Diameter,T102,measured
30157108,R|P1-Raw|1050|D,R,SSA-P1-Raw,0.3,1050,dry_diameter_mean,18.94,mm,D,public-data/30157108/DTU Data - Brick Pellet Production.xlsx,High and Diameter,F102,source_derived
30157108,R|P1-Raw|1050|D,R,SSA-P1-Raw,0.3,1050,dry_height_mean,6.536666666666666,mm,D,public-data/30157108/DTU Data - Brick Pellet Production.xlsx,High and Diameter,J102,source_derived
30157108,R|P1-Raw|1050|D,R,SSA-P1-Raw,0.3,1050,fired_diameter_mean,17.676666666666666,mm,D,public-data/30157108/DTU Data - Brick Pellet Production.xlsx,High and Diameter,Q102,source_derived
30157108,R|P1-Raw|1050|D,R,SSA-P1-Raw,0.3,1050,fired_height_mean,6.21,mm,D,public-data/30157108/DTU Data - Brick Pellet Production.xlsx,High and Diameter,U102,source_derived
30157108,R|P1-Raw|1050|D,R,SSA-P1-Raw,0.3,1050,dry_geometric_volume,1841.6460660231874,mm3,D,public-data/30157108/DTU Data - Brick Pellet Production.xlsx,High and Diameter,K102,source_derived
30157108,R|P1-Raw|1050|D,R,SSA-P1-Raw,0.3,1050,fired_geometric_volume,1523.9903826609543,mm3,D,public-data/30157108/DTU Data - Brick Pellet Production.xlsx,High and Diameter,V102,source_derived
30157108,R|P1-Raw|1050|D,R,SSA-P1-Raw,0.3,1050,diameter_shrinkage,6.670186554030281,%,D,public-data/30157108/DTU Data - Brick Pellet Production.xlsx,High and Diameter,W102,source_derived
30157108,R|P1-Raw|1050|D,R,SSA-P1-Raw,0.3,1050,height_shrinkage,4.997450280469142,%,D,public-data/30157108/DTU Data - Brick Pellet Production.xlsx,High and Diameter,X102,source_derived
30157108,R|P1-Raw|1050|D,R,SSA-P1-Raw,0.3,1050,volume_shrinkage,17.248465338846145,%,D,public-data/30157108/DTU Data - Brick Pellet Production.xlsx,High and Diameter,Y102,source_derived
30157108,R|P1-Raw|1050|D,R,SSA-P1-Raw,0.3,1050,green_mass,4.0448,g,D,public-data/30157108/DTU Data - Brick Pellet Production.xlsx,Water and Burning,C101,measured
30157108,R|P1-Raw|1050|D,R,SSA-P1-Raw,0.3,1050,dried_mass_105C,3.2086,g,D,public-data/30157108/DTU Data - Brick Pellet Production.xlsx,Water and Burning,D101,measured
30157108,R|P1-Raw|1050|D,R,SSA-P1-Raw,0.3,1050,fired_mass,3.1052,g,D,public-data/30157108/DTU Data - Brick Pellet Production.xlsx,Water and Burning,F101,measured
30157108,R|P1-Raw|1050|D,R,SSA-P1-Raw,0.3,1050,forming_water_content,20.673457278481017,%,D,public-data/30157108/DTU Data - Brick Pellet Production.xlsx,Water and Burning,E101,source_derived
30157108,R|P1-Raw|1050|D,R,SSA-P1-Raw,0.3,1050,firing_mass_loss,3.2225892912796907,%,D,public-data/30157108/DTU Data - Brick Pellet Production.xlsx,Water and Burning,G101,source_derived
30157108,R|P1-Raw|1050|E,R,SSA-P1-Raw,0.3,1050,dry_diameter_reading_1,19.02,mm,E,public-data/30157108/DTU Data - Brick Pellet Production.xlsx,High and Diameter,C103,measured
30157108,R|P1-Raw|1050|E,R,SSA-P1-Raw,0.3,1050,dry_diameter_reading_2,19.03,mm,E,public-data/30157108/DTU Data - Brick Pellet Production.xlsx,High and Diameter,D103,measured
30157108,R|P1-Raw|1050|E,R,SSA-P1-Raw,0.3,1050,dry_diameter_reading_3,19.05,mm,E,public-data/30157108/DTU Data - Brick Pellet Production.xlsx,High and Diameter,E103,measured
30157108,R|P1-Raw|1050|E,R,SSA-P1-Raw,0.3,1050,dry_height_reading_1,6.55,mm,E,public-data/30157108/DTU Data - Brick Pellet Production.xlsx,High and Diameter,G103,measured
30157108,R|P1-Raw|1050|E,R,SSA-P1-Raw,0.3,1050,dry_height_reading_2,6.45,mm,E,public-data/30157108/DTU Data - Brick Pellet Production.xlsx,High and Diameter,H103,measured
30157108,R|P1-Raw|1050|E,R,SSA-P1-Raw,0.3,1050,dry_height_reading_3,6.56,mm,E,public-data/30157108/DTU Data - Brick Pellet Production.xlsx,High and Diameter,I103,measured
30157108,R|P1-Raw|1050|E,R,SSA-P1-Raw,0.3,1050,fired_diameter_reading_1,17.54,mm,E,public-data/30157108/DTU Data - Brick Pellet Production.xlsx,High and Diameter,N103,measured
30157108,R|P1-Raw|1050|E,R,SSA-P1-Raw,0.3,1050,fired_diameter_reading_2,17.74,mm,E,public-data/30157108/DTU Data - Brick Pellet Production.xlsx,High and Diameter,O103,measured
30157108,R|P1-Raw|1050|E,R,SSA-P1-Raw,0.3,1050,fired_diameter_reading_3,17.79,mm,E,public-data/30157108/DTU Data - Brick Pellet Production.xlsx,High and Diameter,P103,measured
30157108,R|P1-Raw|1050|E,R,SSA-P1-Raw,0.3,1050,fired_height_reading_1,6.22,mm,E,public-data/30157108/DTU Data - Brick Pellet Production.xlsx,High and Diameter,R103,measured
30157108,R|P1-Raw|1050|E,R,SSA-P1-Raw,0.3,1050,fired_height_reading_2,6.17,mm,E,public-data/30157108/DTU Data - Brick Pellet Production.xlsx,High and Diameter,S103,measured
30157108,R|P1-Raw|1050|E,R,SSA-P1-Raw,0.3,1050,fired_height_reading_3,6.08,mm,E,public-data/30157108/DTU Data - Brick Pellet Production.xlsx,High and Diameter,T103,measured
30157108,R|P1-Raw|1050|E,R,SSA-P1-Raw,0.3,1050,dry_diameter_mean,19.03333333333333,mm,E,public-data/30157108/DTU Data - Brick Pellet Production.xlsx,High and Diameter,F103,source_derived
30157108,R|P1-Raw|1050|E,R,SSA-P1-Raw,0.3,1050,dry_height_mean,6.52,mm,E,public-data/30157108/DTU Data - Brick Pellet Production.xlsx,High and Diameter,J103,source_derived
30157108,R|P1-Raw|1050|E,R,SSA-P1-Raw,0.3,1050,fired_diameter_mean,17.69,mm,E,public-data/30157108/DTU Data - Brick Pellet Production.xlsx,High and Diameter,Q103,source_derived
30157108,R|P1-Raw|1050|E,R,SSA-P1-Raw,0.3,1050,fired_height_mean,6.156666666666666,mm,E,public-data/30157108/DTU Data - Brick Pellet Production.xlsx,High and Diameter,U103,source_derived
30157108,R|P1-Raw|1050|E,R,SSA-P1-Raw,0.3,1050,dry_geometric_volume,1855.099396557315,mm3,E,public-data/30157108/DTU Data - Brick Pellet Production.xlsx,High and Diameter,K103,source_derived
30157108,R|P1-Raw|1050|E,R,SSA-P1-Raw,0.3,1050,fired_geometric_volume,1513.1820745226805,mm3,E,public-data/30157108/DTU Data - Brick Pellet Production.xlsx,High and Diameter,V103,source_derived
30157108,R|P1-Raw|1050|E,R,SSA-P1-Raw,0.3,1050,diameter_shrinkage,7.057793345008741,%,E,public-data/30157108/DTU Data - Brick Pellet Production.xlsx,High and Diameter,W103,source_derived
30157108,R|P1-Raw|1050|E,R,SSA-P1-Raw,0.3,1050,height_shrinkage,5.572597137014315,%,E,public-data/30157108/DTU Data - Brick Pellet Production.xlsx,High and Diameter,X103,source_derived
30157108,R|P1-Raw|1050|E,R,SSA-P1-Raw,0.3,1050,volume_shrinkage,18.43121304816136,%,E,public-data/30157108/DTU Data - Brick Pellet Production.xlsx,High and Diameter,Y103,source_derived
