Repository: gaw008/brickmodel

# 材料设计 v2 首阶段（研究用途，待独立审核）

直接结果见 artifacts/DIRECTION_REPORT.md；数据问题见 artifacts/DATA_AUDIT.md；后续模块优先级见 artifacts/MODEL_GAP_PRIORITY.md。

本目录独立于既有 solver/verifier。仅用 Python 3.12 标准库解析公开 OOXML、CSV、JSON 和生成浅色中文 SVG；不执行 Excel 公式/宏/外部链接，不联网运行，不安装包。原始DTU输入仍留在授权只读目录，没有复制/改写工作簿。

## 复跑

从 /home/ubuntu/sludge-brick-design-v2 运行：

    python3 experiments/material_design_v2/verify.py

该命令实际串行执行完整pipeline、focused unittest、compileall、git diff --check；若本机存在已安装的grounded-citations工具，也执行三个报告的证据引用检查。命令、原始退出码/输出、耗时、输入hash、计数、峰值RSS和边界写入 artifacts/verification.json。测试不是旧项目full suite。

仅重新生成数据/图/报告：

    python3 experiments/material_design_v2/pipeline.py

更换输入根或保留另一次输出（输出必须是本目录的子目录）：

File: experiments/material_design_v2/artifacts/observations.csv (part 12 of 35)
source_id,specimen_id,matrix_id,additive_id,additive_fraction_dry,firing_temperature_C,property,value,unit,replicate_id,file,sheet,cell,evidence_status
30157108,R|P1-Raw|1050|E,R,SSA-P1-Raw,0.3,1050,green_mass,4.0455,g,E,public-data/30157108/DTU Data - Brick Pellet Production.xlsx,Water and Burning,C102,measured
30157108,R|P1-Raw|1050|E,R,SSA-P1-Raw,0.3,1050,dried_mass_105C,3.2173,g,E,public-data/30157108/DTU Data - Brick Pellet Production.xlsx,Water and Burning,D102,measured
30157108,R|P1-Raw|1050|E,R,SSA-P1-Raw,0.3,1050,fired_mass,3.113,g,E,public-data/30157108/DTU Data - Brick Pellet Production.xlsx,Water and Burning,F102,measured
30157108,R|P1-Raw|1050|E,R,SSA-P1-Raw,0.3,1050,forming_water_content,20.472129526634532,%,E,public-data/30157108/DTU Data - Brick Pellet Production.xlsx,Water and Burning,E102,source_derived
30157108,R|P1-Raw|1050|E,R,SSA-P1-Raw,0.3,1050,firing_mass_loss,3.241848755167372,%,E,public-data/30157108/DTU Data - Brick Pellet Production.xlsx,Water and Burning,G102,source_derived
30157108,R|P1-Raw|1050|F,R,SSA-P1-Raw,0.3,1050,dry_diameter_reading_1,19.06,mm,F,public-data/30157108/DTU Data - Brick Pellet Production.xlsx,High and Diameter,C104,measured
30157108,R|P1-Raw|1050|F,R,SSA-P1-Raw,0.3,1050,dry_diameter_reading_2,19.04,mm,F,public-data/30157108/DTU Data - Brick Pellet Production.xlsx,High and Diameter,D104,measured
30157108,R|P1-Raw|1050|F,R,SSA-P1-Raw,0.3,1050,dry_diameter_reading_3,19.02,mm,F,public-data/30157108/DTU Data - Brick Pellet Production.xlsx,High and Diameter,E104,measured
30157108,R|P1-Raw|1050|F,R,SSA-P1-Raw,0.3,1050,dry_height_reading_1,6.43,mm,F,public-data/30157108/DTU Data - Brick Pellet Production.xlsx,High and Diameter,G104,measured
30157108,R|P1-Raw|1050|F,R,SSA-P1-Raw,0.3,1050,dry_height_reading_2,6.29,mm,F,public-data/30157108/DTU Data - Brick Pellet Production.xlsx,High and Diameter,H104,measured
30157108,R|P1-Raw|1050|F,R,SSA-P1-Raw,0.3,1050,dry_height_reading_3,6.39,mm,F,public-data/30157108/DTU Data - Brick Pellet Production.xlsx,High and Diameter,I104,measured
30157108,R|P1-Raw|1050|F,R,SSA-P1-Raw,0.3,1050,fired_diameter_reading_1,17.76,mm,F,public-data/30157108/DTU Data - Brick Pellet Production.xlsx,High and Diameter,N104,measured
30157108,R|P1-Raw|1050|F,R,SSA-P1-Raw,0.3,1050,fired_diameter_reading_2,17.54,mm,F,public-data/30157108/DTU Data - Brick Pellet Production.xlsx,High and Diameter,O104,measured
30157108,R|P1-Raw|1050|F,R,SSA-P1-Raw,0.3,1050,fired_diameter_reading_3,17.81,mm,F,public-data/30157108/DTU Data - Brick Pellet Production.xlsx,High and Diameter,P104,measured
30157108,R|P1-Raw|1050|F,R,SSA-P1-Raw,0.3,1050,fired_height_reading_1,5.95,mm,F,public-data/30157108/DTU Data - Brick Pellet Production.xlsx,High and Diameter,R104,measured
30157108,R|P1-Raw|1050|F,R,SSA-P1-Raw,0.3,1050,fired_height_reading_2,5.83,mm,F,public-data/30157108/DTU Data - Brick Pellet Production.xlsx,High and Diameter,S104,measured
30157108,R|P1-Raw|1050|F,R,SSA-P1-Raw,0.3,1050,fired_height_reading_3,6.16,mm,F,public-data/30157108/DTU Data - Brick Pellet Production.xlsx,High and Diameter,T104,measured
30157108,R|P1-Raw|1050|F,R,SSA-P1-Raw,0.3,1050,dry_diameter_mean,19.039999999999996,mm,F,public-data/30157108/DTU Data - Brick Pellet Production.xlsx,High and Diameter,F104,source_derived
30157108,R|P1-Raw|1050|F,R,SSA-P1-Raw,0.3,1050,dry_height_mean,6.37,mm,F,public-data/30157108/DTU Data - Brick Pellet Production.xlsx,High and Diameter,J104,source_derived
30157108,R|P1-Raw|1050|F,R,SSA-P1-Raw,0.3,1050,fired_diameter_mean,17.703333333333333,mm,F,public-data/30157108/DTU Data - Brick Pellet Production.xlsx,High and Diameter,Q104,source_derived
30157108,R|P1-Raw|1050|F,R,SSA-P1-Raw,0.3,1050,fired_height_mean,5.98,mm,F,public-data/30157108/DTU Data - Brick Pellet Production.xlsx,High and Diameter,U104,source_derived
30157108,R|P1-Raw|1050|F,R,SSA-P1-Raw,0.3,1050,dry_geometric_volume,1813.69059855923,mm3,F,public-data/30157108/DTU Data - Brick Pellet Production.xlsx,High and Diameter,K104,source_derived
30157108,R|P1-Raw|1050|F,R,SSA-P1-Raw,0.3,1050,fired_geometric_volume,1471.977456397868,mm3,F,public-data/30157108/DTU Data - Brick Pellet Production.xlsx,High and Diameter,V104,source_derived
30157108,R|P1-Raw|1050|F,R,SSA-P1-Raw,0.3,1050,diameter_shrinkage,7.020308123249279,%,F,public-data/30157108/DTU Data - Brick Pellet Production.xlsx,High and Diameter,W104,source_derived
30157108,R|P1-Raw|1050|F,R,SSA-P1-Raw,0.3,1050,height_shrinkage,6.122448979591832,%,F,public-data/30157108/DTU Data - Brick Pellet Production.xlsx,High and Diameter,X104,source_derived
30157108,R|P1-Raw|1050|F,R,SSA-P1-Raw,0.3,1050,volume_shrinkage,18.840762720654446,%,F,public-data/30157108/DTU Data - Brick Pellet Production.xlsx,High and Diameter,Y104,source_derived
30157108,R|P1-Raw|1050|F,R,SSA-P1-Raw,0.3,1050,green_mass,3.9376,g,F,public-data/30157108/DTU Data - Brick Pellet Production.xlsx,Water and Burning,C103,measured
30157108,R|P1-Raw|1050|F,R,SSA-P1-Raw,0.3,1050,dried_mass_105C,3.1291,g,F,public-data/30157108/DTU Data - Brick Pellet Production.xlsx,Water and Burning,D103,measured
30157108,R|P1-Raw|1050|F,R,SSA-P1-Raw,0.3,1050,fired_mass,3.0268,g,F,public-data/30157108/DTU Data - Brick Pellet Production.xlsx,Water and Burning,F103,measured
30157108,R|P1-Raw|1050|F,R,SSA-P1-Raw,0.3,1050,forming_water_content,20.53281186509549,%,F,public-data/30157108/DTU Data - Brick Pellet Production.xlsx,Water and Burning,E103,source_derived
30157108,R|P1-Raw|1050|F,R,SSA-P1-Raw,0.3,1050,firing_mass_loss,3.269310664408298,%,F,public-data/30157108/DTU Data - Brick Pellet Production.xlsx,Water and Burning,G103,source_derived
30157108,R|P1-Raw|1050|G,R,SSA-P1-Raw,0.3,1050,dry_diameter_reading_1,18.94,mm,G,public-data/30157108/DTU Data - Brick Pellet Production.xlsx,High and Diameter,C105,measured
30157108,R|P1-Raw|1050|G,R,SSA-P1-Raw,0.3,1050,dry_diameter_reading_2,19.04,mm,G,public-data/30157108/DTU Data - Brick Pellet Production.xlsx,High and Diameter,D105,measured
30157108,R|P1-Raw|1050|G,R,SSA-P1-Raw,0.3,1050,dry_diameter_reading_3,18.79,mm,G,public-data/30157108/DTU Data - Brick Pellet Production.xlsx,High and Diameter,E105,measured
30157108,R|P1-Raw|1050|G,R,SSA-P1-Raw,0.3,1050,dry_height_reading_1,6.3,mm,G,public-data/30157108/DTU Data - Brick Pellet Production.xlsx,High and Diameter,G105,measured
30157108,R|P1-Raw|1050|G,R,SSA-P1-Raw,0.3,1050,dry_height_reading_2,6.26,mm,G,public-data/30157108/DTU Data - Brick Pellet Production.xlsx,High and Diameter,H105,measured
30157108,R|P1-Raw|1050|G,R,SSA-P1-Raw,0.3,1050,dry_height_reading_3,6.34,mm,G,public-data/30157108/DTU Data - Brick Pellet Production.xlsx,High and Diameter,I105,measured
30157108,R|P1-Raw|1050|G,R,SSA-P1-Raw,0.3,1050,fired_diameter_reading_1,17.68,mm,G,public-data/30157108/DTU Data - Brick Pellet Production.xlsx,High and Diameter,N105,measured
30157108,R|P1-Raw|1050|G,R,SSA-P1-Raw,0.3,1050,fired_diameter_reading_2,17.68,mm,G,public-data/30157108/DTU Data - Brick Pellet Production.xlsx,High and Diameter,O105,measured
30157108,R|P1-Raw|1050|G,R,SSA-P1-Raw,0.3,1050,fired_diameter_reading_3,17.68,mm,G,public-data/30157108/DTU Data - Brick Pellet Production.xlsx,High and Diameter,P105,measured
30157108,R|P1-Raw|1050|G,R,SSA-P1-Raw,0.3,1050,fired_height_reading_1,5.95,mm,G,public-data/30157108/DTU Data - Brick Pellet Production.xlsx,High and Diameter,R105,measured
30157108,R|P1-Raw|1050|G,R,SSA-P1-Raw,0.3,1050,fired_height_reading_2,5.91,mm,G,public-data/30157108/DTU Data - Brick Pellet Production.xlsx,High and Diameter,S105,measured
30157108,R|P1-Raw|1050|G,R,SSA-P1-Raw,0.3,1050,fired_height_reading_3,5.96,mm,G,public-data/30157108/DTU Data - Brick Pellet Production.xlsx,High and Diameter,T105,measured
30157108,R|P1-Raw|1050|G,R,SSA-P1-Raw,0.3,1050,dry_diameter_mean,18.923333333333336,mm,G,public-data/30157108/DTU Data - Brick Pellet Production.xlsx,High and Diameter,F105,source_derived
30157108,R|P1-Raw|1050|G,R,SSA-P1-Raw,0.3,1050,dry_height_mean,6.3,mm,G,public-data/30157108/DTU Data - Brick Pellet Production.xlsx,High and Diameter,J105,source_derived
30157108,R|P1-Raw|1050|G,R,SSA-P1-Raw,0.3,1050,fired_diameter_mean,17.68,mm,G,public-data/30157108/DTU Data - Brick Pellet Production.xlsx,High and Diameter,Q105,source_derived
30157108,R|P1-Raw|1050|G,R,SSA-P1-Raw,0.3,1050,fired_height_mean,5.94,mm,G,public-data/30157108/DTU Data - Brick Pellet Production.xlsx,High and Diameter,U105,source_derived
30157108,R|P1-Raw|1050|G,R,SSA-P1-Raw,0.3,1050,dry_geometric_volume,1771.8449284178107,mm3,G,public-data/30157108/DTU Data - Brick Pellet Production.xlsx,High and Diameter,K105,source_derived
30157108,R|P1-Raw|1050|G,R,SSA-P1-Raw,0.3,1050,fired_geometric_volume,1458.2797586499773,mm3,G,public-data/30157108/DTU Data - Brick Pellet Production.xlsx,High and Diameter,V105,source_derived
30157108,R|P1-Raw|1050|G,R,SSA-P1-Raw,0.3,1050,diameter_shrinkage,6.570371675180565,%,G,public-data/30157108/DTU Data - Brick Pellet Production.xlsx,High and Diameter,W105,source_derived
30157108,R|P1-Raw|1050|G,R,SSA-P1-Raw,0.3,1050,height_shrinkage,5.714285714285705,%,G,public-data/30157108/DTU Data - Brick Pellet Production.xlsx,High and Diameter,X105,source_derived
30157108,R|P1-Raw|1050|G,R,SSA-P1-Raw,0.3,1050,volume_shrinkage,17.69710005309748,%,G,public-data/30157108/DTU Data - Brick Pellet Production.xlsx,High and Diameter,Y105,source_derived
30157108,R|P1-Raw|1050|G,R,SSA-P1-Raw,0.3,1050,green_mass,3.8932,g,G,public-data/30157108/DTU Data - Brick Pellet Production.xlsx,Water and Burning,C104,measured
30157108,R|P1-Raw|1050|G,R,SSA-P1-Raw,0.3,1050,dried_mass_105C,3.1028,g,G,public-data/30157108/DTU Data - Brick Pellet Production.xlsx,Water and Burning,D104,measured
30157108,R|P1-Raw|1050|G,R,SSA-P1-Raw,0.3,1050,fired_mass,3.0016,g,G,public-data/30157108/DTU Data - Brick Pellet Production.xlsx,Water and Burning,F104,measured
30157108,R|P1-Raw|1050|G,R,SSA-P1-Raw,0.3,1050,forming_water_content,20.302065139217106,%,G,public-data/30157108/DTU Data - Brick Pellet Production.xlsx,Water and Burning,E104,source_derived
30157108,R|P1-Raw|1050|G,R,SSA-P1-Raw,0.3,1050,firing_mass_loss,3.2615701946628843,%,G,public-data/30157108/DTU Data - Brick Pellet Production.xlsx,Water and Burning,G104,source_derived
30157108,Y|P1-ED|1020|A,Y,SSA-P1-ED,0.3,1020,dry_diameter_reading_1,19.08,mm,A,public-data/30157108/DTU Data - Brick Pellet Production.xlsx,High and Diameter,AC60,measured
30157108,Y|P1-ED|1020|A,Y,SSA-P1-ED,0.3,1020,dry_diameter_reading_2,18.99,mm,A,public-data/30157108/DTU Data - Brick Pellet Production.xlsx,High and Diameter,AD60,measured
30157108,Y|P1-ED|1020|A,Y,SSA-P1-ED,0.3,1020,dry_diameter_reading_3,19.11,mm,A,public-data/30157108/DTU Data - Brick Pellet Production.xlsx,High and Diameter,AE60,measured
30157108,Y|P1-ED|1020|A,Y,SSA-P1-ED,0.3,1020,dry_height_reading_1,6.72,mm,A,public-data/30157108/DTU Data - Brick Pellet Production.xlsx,High and Diameter,AG60,measured
30157108,Y|P1-ED|1020|A,Y,SSA-P1-ED,0.3,1020,dry_height_reading_2,6.6,mm,A,public-data/30157108/DTU Data - Brick Pellet Production.xlsx,High and Diameter,AH60,measured
30157108,Y|P1-ED|1020|A,Y,SSA-P1-ED,0.3,1020,dry_height_reading_3,6.7,mm,A,public-data/30157108/DTU Data - Brick Pellet Production.xlsx,High and Diameter,AI60,measured
30157108,Y|P1-ED|1020|A,Y,SSA-P1-ED,0.3,1020,fired_diameter_reading_1,18.68,mm,A,public-data/30157108/DTU Data - Brick Pellet Production.xlsx,High and Diameter,AN60,measured
30157108,Y|P1-ED|1020|A,Y,SSA-P1-ED,0.3,1020,fired_diameter_reading_2,18.68,mm,A,public-data/30157108/DTU Data - Brick Pellet Production.xlsx,High and Diameter,AO60,measured
30157108,Y|P1-ED|1020|A,Y,SSA-P1-ED,0.3,1020,fired_diameter_reading_3,18.63,mm,A,public-data/30157108/DTU Data - Brick Pellet Production.xlsx,High and Diameter,AP60,measured
30157108,Y|P1-ED|1020|A,Y,SSA-P1-ED,0.3,1020,fired_height_reading_1,6.6,mm,A,public-data/30157108/DTU Data - Brick Pellet Production.xlsx,High and Diameter,AR60,measured
30157108,Y|P1-ED|1020|A,Y,SSA-P1-ED,0.3,1020,fired_height_reading_2,6.53,mm,A,public-data/30157108/DTU Data - Brick Pellet Production.xlsx,High and Diameter,AS60,measured
30157108,Y|P1-ED|1020|A,Y,SSA-P1-ED,0.3,1020,fired_height_reading_3,6.5,mm,A,public-data/30157108/DTU Data - Brick Pellet Production.xlsx,High and Diameter,AT60,measured
30157108,Y|P1-ED|1020|A,Y,SSA-P1-ED,0.3,1020,dry_diameter_mean,19.06,mm,A,public-data/30157108/DTU Data - Brick Pellet Production.xlsx,High and Diameter,AF60,source_derived
30157108,Y|P1-ED|1020|A,Y,SSA-P1-ED,0.3,1020,dry_height_mean,6.673333333333333,mm,A,public-data/30157108/DTU Data - Brick Pellet Production.xlsx,High and Diameter,AJ60,source_derived
30157108,Y|P1-ED|1020|A,Y,SSA-P1-ED,0.3,1020,fired_diameter_mean,18.66333333333333,mm,A,public-data/30157108/DTU Data - Brick Pellet Production.xlsx,High and Diameter,AQ60,source_derived
30157108,Y|P1-ED|1020|A,Y,SSA-P1-ED,0.3,1020,fired_height_mean,6.543333333333333,mm,A,public-data/30157108/DTU Data - Brick Pellet Production.xlsx,High and Diameter,AU60,source_derived
30157108,Y|P1-ED|1020|A,Y,SSA-P1-ED,0.3,1020,dry_geometric_volume,1904.050630030971,mm3,A,public-data/30157108/DTU Data - Brick Pellet Production.xlsx,High and Diameter,AK60,source_derived
30157108,Y|P1-ED|1020|A,Y,SSA-P1-ED,0.3,1020,fired_geometric_volume,1790.0590260448153,mm3,A,public-data/30157108/DTU Data - Brick Pellet Production.xlsx,High and Diameter,AV60,source_derived
30157108,Y|P1-ED|1020|A,Y,SSA-P1-ED,0.3,1020,diameter_shrinkage,2.0811472542847236,%,A,public-data/30157108/DTU Data - Brick Pellet Production.xlsx,High and Diameter,AW60,source_derived
30157108,Y|P1-ED|1020|A,Y,SSA-P1-ED,0.3,1020,height_shrinkage,1.9480519480519467,%,A,public-data/30157108/DTU Data - Brick Pellet Production.xlsx,High and Diameter,AX60,source_derived
30157108,Y|P1-ED|1020|A,Y,SSA-P1-ED,0.3,1020,volume_shrinkage,5.986794793597561,%,A,public-data/30157108/DTU Data - Brick Pellet Production.xlsx,High and Diameter,AY60,source_derived
30157108,Y|P1-ED|1020|A,Y,SSA-P1-ED,0.3,1020,green_mass,4.0792,g,A,public-data/30157108/DTU Data - Brick Pellet Production.xlsx,Water and Burning,H59,measured
30157108,Y|P1-ED|1020|A,Y,SSA-P1-ED,0.3,1020,dried_mass_105C,3.2322,g,A,public-data/30157108/DTU Data - Brick Pellet Production.xlsx,Water and Burning,I59,measured
30157108,Y|P1-ED|1020|A,Y,SSA-P1-ED,0.3,1020,fired_mass,3.007,g,A,public-data/30157108/DTU Data - Brick Pellet Production.xlsx,Water and Burning,K59,measured
30157108,Y|P1-ED|1020|A,Y,SSA-P1-ED,0.3,1020,forming_water_content,20.763875269660716,%,A,public-data/30157108/DTU Data - Brick Pellet Production.xlsx,Water and Burning,J59,source_derived
30157108,Y|P1-ED|1020|A,Y,SSA-P1-ED,0.3,1020,firing_mass_loss,6.967390631767838,%,A,public-data/30157108/DTU Data - Brick Pellet Production.xlsx,Water and Burning,L59,source_derived
30157108,Y|P1-ED|1020|A,Y,SSA-P1-ED,0.3,1020,saturated_mass,3.661,g,A,public-data/30157108/DTU Data - Brick Pellet Production.xlsx,Porosity and Density,F56,measured
30157108,Y|P1-ED|1020|A,Y,SSA-P1-ED,0.3,1020,submerged_mass,1.929,g,A,public-data/30157108/DTU Data - Brick Pellet Production.xlsx,Porosity and Density,G56,measured
30157108,Y|P1-ED|1020|A,Y,SSA-P1-ED,0.3,1020,water_displacement_volume,1.7351232217992387e-06,m3,A,public-data/30157108/DTU Data - Brick Pellet Production.xlsx,Porosity and Density,K56,source_derived
30157108,Y|P1-ED|1020|A,Y,SSA-P1-ED,0.3,1020,open_pore_volume,6.551793227810058e-07,m3,A,public-data/30157108/DTU Data - Brick Pellet Production.xlsx,Porosity and Density,L56,source_derived
30157108,Y|P1-ED|1020|A,Y,SSA-P1-ED,0.3,1020,open_porosity,0.37759815242494227,m3/m3,A,public-data/30157108/DTU Data - Brick Pellet Production.xlsx,Porosity and Density,M56,source_derived
30157108,Y|P1-ED|1020|A,Y,SSA-P1-ED,0.3,1020,dry_density,1733.0181293302542,kg/m3,A,public-data/30157108/DTU Data - Brick Pellet Production.xlsx,Porosity and Density,N56,source_derived
30157108,Y|P1-ED|1020|A,Y,SSA-P1-ED,0.3,1020,apparent_solid_density,2784.403896103896,kg/m3,A,public-data/30157108/DTU Data - Brick Pellet Production.xlsx,Porosity and Density,O56,source_derived
30157108,Y|P1-ED|1020|A,Y,SSA-P1-ED,0.3,1020,saturated_density,2109.9366050808317,kg/m3,A,public-data/30157108/DTU Data - Brick Pellet Production.xlsx,Porosity and Density,P56,source_derived
30157108,Y|P1-ED|1020|A,Y,SSA-P1-ED,0.3,1020,water_absorption,0.21749251745926174,kg/kg,A,public-data/30157108/DTU Data - Brick Pellet Production.xlsx,Porosity and Density,Q56,source_derived
30157108,Y|P1-ED|1020|B,Y,SSA-P1-ED,0.3,1020,dry_diameter_reading_1,19.12,mm,B,public-data/30157108/DTU Data - Brick Pellet Production.xlsx,High and Diameter,AC61,measured
30157108,Y|P1-ED|1020|B,Y,SSA-P1-ED,0.3,1020,dry_diameter_reading_2,19.05,mm,B,public-data/30157108/DTU Data - Brick Pellet Production.xlsx,High and Diameter,AD61,measured
30157108,Y|P1-ED|1020|B,Y,SSA-P1-ED,0.3,1020,dry_diameter_reading_3,19.16,mm,B,public-data/30157108/DTU Data - Brick Pellet Production.xlsx,High and Diameter,AE61,measured
30157108,Y|P1-ED|1020|B,Y,SSA-P1-ED,0.3,1020,dry_height_reading_1,6.4,mm,B,public-data/30157108/DTU Data - Brick Pellet Production.xlsx,High and Diameter,AG61,measured
30157108,Y|P1-ED|1020|B,Y,SSA-P1-ED,0.3,1020,dry_height_reading_2,6.38,mm,B,public-data/30157108/DTU Data - Brick Pellet Production.xlsx,High and Diameter,AH61,measured
30157108,Y|P1-ED|1020|B,Y,SSA-P1-ED,0.3,1020,dry_height_reading_3,6.38,mm,B,public-data/30157108/DTU Data - Brick Pellet Production.xlsx,High and Diameter,AI61,measured
30157108,Y|P1-ED|1020|B,Y,SSA-P1-ED,0.3,1020,fired_diameter_reading_1,18.72,mm,B,public-data/30157108/DTU Data - Brick Pellet Production.xlsx,High and Diameter,AN61,measured
30157108,Y|P1-ED|1020|B,Y,SSA-P1-ED,0.3,1020,fired_diameter_reading_2,18.75,mm,B,public-data/30157108/DTU Data - Brick Pellet Production.xlsx,High and Diameter,AO61,measured
30157108,Y|P1-ED|1020|B,Y,SSA-P1-ED,0.3,1020,fired_diameter_reading_3,18.73,mm,B,public-data/30157108/DTU Data - Brick Pellet Production.xlsx,High and Diameter,AP61,measured
30157108,Y|P1-ED|1020|B,Y,SSA-P1-ED,0.3,1020,fired_height_reading_1,6.17,mm,B,public-data/30157108/DTU Data - Brick Pellet Production.xlsx,High and Diameter,AR61,measured
30157108,Y|P1-ED|1020|B,Y,SSA-P1-ED,0.3,1020,fired_height_reading_2,6.34,mm,B,public-data/30157108/DTU Data - Brick Pellet Production.xlsx,High and Diameter,AS61,measured
30157108,Y|P1-ED|1020|B,Y,SSA-P1-ED,0.3,1020,fired_height_reading_3,6.28,mm,B,public-data/30157108/DTU Data - Brick Pellet Production.xlsx,High and Diameter,AT61,measured
30157108,Y|P1-ED|1020|B,Y,SSA-P1-ED,0.3,1020,dry_diameter_mean,19.11,mm,B,public-data/30157108/DTU Data - Brick Pellet Production.xlsx,High and Diameter,AF61,source_derived
30157108,Y|P1-ED|1020|B,Y,SSA-P1-ED,0.3,1020,dry_height_mean,6.386666666666667,mm,B,public-data/30157108/DTU Data - Brick Pellet Production.xlsx,High and Diameter,AJ61,source_derived
30157108,Y|P1-ED|1020|B,Y,SSA-P1-ED,0.3,1020,fired_diameter_mean,18.733333333333334,mm,B,public-data/30157108/DTU Data - Brick Pellet Production.xlsx,High and Diameter,AQ61,source_derived
30157108,Y|P1-ED|1020|B,Y,SSA-P1-ED,0.3,1020,fired_height_mean,6.263333333333333,mm,B,public-data/30157108/DTU Data - Brick Pellet Production.xlsx,High and Diameter,AU61,source_derived
30157108,Y|P1-ED|1020|B,Y,SSA-P1-ED,0.3,1020,dry_geometric_volume,1831.8314268860831,mm3,B,public-data/30157108/DTU Data - Brick Pellet Production.xlsx,High and Diameter,AK61,source_derived
30157108,Y|P1-ED|1020|B,Y,SSA-P1-ED,0.3,1020,fired_geometric_volume,1726.3368001491658,mm3,B,public-data/30157108/DTU Data - Brick Pellet Production.xlsx,High and Diameter,AV61,source_derived
30157108,Y|P1-ED|1020|B,Y,SSA-P1-ED,0.3,1020,diameter_shrinkage,1.9710448281876773,%,B,public-data/30157108/DTU Data - Brick Pellet Production.xlsx,High and Diameter,AW61,source_derived
30157108,Y|P1-ED|1020|B,Y,SSA-P1-ED,0.3,1020,height_shrinkage,1.9311064718162938,%,B,public-data/30157108/DTU Data - Brick Pellet Production.xlsx,High and Diameter,AX61,source_derived
30157108,Y|P1-ED|1020|B,Y,SSA-P1-ED,0.3,1020,volume_shrinkage,5.758970240850539,%,B,public-data/30157108/DTU Data - Brick Pellet Production.xlsx,High and Diameter,AY61,source_derived
30157108,Y|P1-ED|1020|B,Y,SSA-P1-ED,0.3,1020,green_mass,3.9295,g,B,public-data/30157108/DTU Data - Brick Pellet Production.xlsx,Water and Burning,H60,measured
30157108,Y|P1-ED|1020|B,Y,SSA-P1-ED,0.3,1020,dried_mass_105C,3.104,g,B,public-data/30157108/DTU Data - Brick Pellet Production.xlsx,Water and Burning,I60,measured
30157108,Y|P1-ED|1020|B,Y,SSA-P1-ED,0.3,1020,fired_mass,2.8893,g,B,public-data/30157108/DTU Data - Brick Pellet Production.xlsx,Water and Burning,K60,measured
30157108,Y|P1-ED|1020|B,Y,SSA-P1-ED,0.3,1020,forming_water_content,21.007761801755944,%,B,public-data/30157108/DTU Data - Brick Pellet Production.xlsx,Water and Burning,J60,source_derived
30157108,Y|P1-ED|1020|B,Y,SSA-P1-ED,0.3,1020,firing_mass_loss,6.916881443298973,%,B,public-data/30157108/DTU Data - Brick Pellet Production.xlsx,Water and Burning,L60,source_derived
30157108,Y|P1-ED|1020|B,Y,SSA-P1-ED,0.3,1020,saturated_mass,3.504,g,B,public-data/30157108/DTU Data - Brick Pellet Production.xlsx,Porosity and Density,F57,measured
30157108,Y|P1-ED|1020|B,Y,SSA-P1-ED,0.3,1020,submerged_mass,1.851,g,B,public-data/30157108/DTU Data - Brick Pellet Production.xlsx,Porosity and Density,G57,measured
30157108,Y|P1-ED|1020|B,Y,SSA-P1-ED,0.3,1020,water_displacement_volume,1.6559807653776798e-06,m3,B,public-data/30157108/DTU Data - Brick Pellet Production.xlsx,Porosity and Density,K57,source_derived
30157108,Y|P1-ED|1020|B,Y,SSA-P1-ED,0.3,1020,open_pore_volume,6.15808455219395e-07,m3,B,public-data/30157108/DTU Data - Brick Pellet Production.xlsx,Porosity and Density,L57,source_derived
30157108,Y|P1-ED|1020|B,Y,SSA-P1-ED,0.3,1020,open_porosity,0.371869328493648,m3/m3,B,public-data/30157108/DTU Data - Brick Pellet Production.xlsx,Porosity and Density,M57,source_derived
30157108,Y|P1-ED|1020|B,Y,SSA-P1-ED,0.3,1020,dry_density,1744.7666424682395,kg/m3,B,public-data/30157108/DTU Data - Brick Pellet Production.xlsx,Porosity and Density,N57,source_derived
30157108,Y|P1-ED|1020|B,Y,SSA-P1-ED,0.3,1020,apparent_solid_density,2777.7128575556203,kg/m3,B,public-data/30157108/DTU Data - Brick Pellet Production.xlsx,Porosity and Density,O57,source_derived
30157108,Y|P1-ED|1020|B,Y,SSA-P1-ED,0.3,1020,saturated_density,2115.966606170599,kg/m3,B,public-data/30157108/DTU Data - Brick Pellet Production.xlsx,Porosity and Density,P57,source_derived
30157108,Y|P1-ED|1020|B,Y,SSA-P1-ED,0.3,1020,water_absorption,0.2127504931990448,kg/kg,B,public-data/30157108/DTU Data - Brick Pellet Production.xlsx,Porosity and Density,Q57,source_derived
30157108,Y|P1-ED|1020|C,Y,SSA-P1-ED,0.3,1020,dry_diameter_reading_1,19.14,mm,C,public-data/30157108/DTU Data - Brick Pellet Production.xlsx,High and Diameter,AC62,measured
30157108,Y|P1-ED|1020|C,Y,SSA-P1-ED,0.3,1020,dry_diameter_reading_2,19.21,mm,C,public-data/30157108/DTU Data - Brick Pellet Production.xlsx,High and Diameter,AD62,measured
30157108,Y|P1-ED|1020|C,Y,SSA-P1-ED,0.3,1020,dry_diameter_reading_3,19.0,mm,C,public-data/30157108/DTU Data - Brick Pellet Production.xlsx,High and Diameter,AE62,measured
30157108,Y|P1-ED|1020|C,Y,SSA-P1-ED,0.3,1020,dry_height_reading_1,6.2,mm,C,public-data/30157108/DTU Data - Brick Pellet Production.xlsx,High and Diameter,AG62,measured
30157108,Y|P1-ED|1020|C,Y,SSA-P1-ED,0.3,1020,dry_height_reading_2,6.94,mm,C,public-data/30157108/DTU Data - Brick Pellet Production.xlsx,High and Diameter,AH62,measured
30157108,Y|P1-ED|1020|C,Y,SSA-P1-ED,0.3,1020,dry_height_reading_3,7.0,mm,C,public-data/30157108/DTU Data - Brick Pellet Production.xlsx,High and Diameter,AI62,measured
30157108,Y|P1-ED|1020|C,Y,SSA-P1-ED,0.3,1020,fired_diameter_reading_1,18.6,mm,C,public-data/30157108/DTU Data - Brick Pellet Production.xlsx,High and Diameter,AN62,measured
30157108,Y|P1-ED|1020|C,Y,SSA-P1-ED,0.3,1020,fired_diameter_reading_2,18.73,mm,C,public-data/30157108/DTU Data - Brick Pellet Production.xlsx,High and Diameter,AO62,measured
30157108,Y|P1-ED|1020|C,Y,SSA-P1-ED,0.3,1020,fired_diameter_reading_3,18.6,mm,C,public-data/30157108/DTU Data - Brick Pellet Production.xlsx,High and Diameter,AP62,measured
30157108,Y|P1-ED|1020|C,Y,SSA-P1-ED,0.3,1020,fired_height_reading_1,6.43,mm,C,public-data/30157108/DTU Data - Brick Pellet Production.xlsx,High and Diameter,AR62,measured
30157108,Y|P1-ED|1020|C,Y,SSA-P1-ED,0.3,1020,fired_height_reading_2,6.61,mm,C,public-data/30157108/DTU Data - Brick Pellet Production.xlsx,High and Diameter,AS62,measured
30157108,Y|P1-ED|1020|C,Y,SSA-P1-ED,0.3,1020,fired_height_reading_3,6.48,mm,C,public-data/30157108/DTU Data - Brick Pellet Production.xlsx,High and Diameter,AT62,measured
30157108,Y|P1-ED|1020|C,Y,SSA-P1-ED,0.3,1020,dry_diameter_mean,19.116666666666667,mm,C,public-data/30157108/DTU Data - Brick Pellet Production.xlsx,High and Diameter,AF62,source_derived
30157108,Y|P1-ED|1020|C,Y,SSA-P1-ED,0.3,1020,dry_height_mean,6.713333333333334,mm,C,public-data/30157108/DTU Data - Brick Pellet Production.xlsx,High and Diameter,AJ62,source_derived
30157108,Y|P1-ED|1020|C,Y,SSA-P1-ED,0.3,1020,fired_diameter_mean,18.643333333333334,mm,C,public-data/30157108/DTU Data - Brick Pellet Production.xlsx,High and Diameter,AQ62,source_derived
30157108,Y|P1-ED|1020|C,Y,SSA-P1-ED,0.3,1020,fired_height_mean,6.506666666666667,mm,C,public-data/30157108/DTU Data - Brick Pellet Production.xlsx,High and Diameter,AU62,source_derived
30157108,Y|P1-ED|1020|C,Y,SSA-P1-ED,0.3,1020,dry_geometric_volume,1926.8700566585142,mm3,C,public-data/30157108/DTU Data - Brick Pellet Production.xlsx,High and Diameter,AK62,source_derived
30157108,Y|P1-ED|1020|C,Y,SSA-P1-ED,0.3,1020,fired_geometric_volume,1776.215146703717,mm3,C,public-data/30157108/DTU Data - Brick Pellet Production.xlsx,High and Diameter,AV62,source_derived
30157108,Y|P1-ED|1020|C,Y,SSA-P1-ED,0.3,1020,diameter_shrinkage,2.4760244115082792,%,C,public-data/30157108/DTU Data - Brick Pellet Production.xlsx,High and Diameter,AW62,source_derived
30157108,Y|P1-ED|1020|C,Y,SSA-P1-ED,0.3,1020,height_shrinkage,3.078450844091365,%,C,public-data/30157108/DTU Data - Brick Pellet Production.xlsx,High and Diameter,AX62,source_derived
30157108,Y|P1-ED|1020|C,Y,SSA-P1-ED,0.3,1020,volume_shrinkage,7.81863361435258,%,C,public-data/30157108/DTU Data - Brick Pellet Production.xlsx,High and Diameter,AY62,source_derived
30157108,Y|P1-ED|1020|C,Y,SSA-P1-ED,0.3,1020,green_mass,4.0357,g,C,public-data/30157108/DTU Data - Brick Pellet Production.xlsx,Water and Burning,H61,measured
30157108,Y|P1-ED|1020|C,Y,SSA-P1-ED,0.3,1020,dried_mass_105C,3.1892,g,C,public-data/30157108/DTU Data - Brick Pellet Production.xlsx,Water and Burning,I61,measured
30157108,Y|P1-ED|1020|C,Y,SSA-P1-ED,0.3,1020,fired_mass,2.9675,g,C,public-data/30157108/DTU Data - Brick Pellet Production.xlsx,Water and Burning,K61,measured
30157108,Y|P1-ED|1020|C,Y,SSA-P1-ED,0.3,1020,forming_water_content,20.975295487771643,%,C,public-data/30157108/DTU Data - Brick Pellet Production.xlsx,Water and Burning,J61,source_derived
30157108,Y|P1-ED|1020|C,Y,SSA-P1-ED,0.3,1020,firing_mass_loss,6.951586604791177,%,C,public-data/30157108/DTU Data - Brick Pellet Production.xlsx,Water and Burning,L61,source_derived
30157108,Y|P1-ED|1020|C,Y,SSA-P1-ED,0.3,1020,saturated_mass,3.598,g,C,public-data/30157108/DTU Data - Brick Pellet Production.xlsx,Porosity and Density,F58,measured
30157108,Y|P1-ED|1020|C,Y,SSA-P1-ED,0.3,1020,submerged_mass,1.901,g,C,public-data/30157108/DTU Data - Brick Pellet Production.xlsx,Porosity and Density,G58,measured
30157108,Y|P1-ED|1020|C,Y,SSA-P1-ED,0.3,1020,water_displacement_volume,1.7000601081947504e-06,m3,C,public-data/30157108/DTU Data - Brick Pellet Production.xlsx,Porosity and Density,K58,source_derived
30157108,Y|P1-ED|1020|C,Y,SSA-P1-ED,0.3,1020,open_pore_volume,6.316369465037071e-07,m3,C,public-data/30157108/DTU Data - Brick Pellet Production.xlsx,Porosity and Density,L58,source_derived
30157108,Y|P1-ED|1020|C,Y,SSA-P1-ED,0.3,1020,open_porosity,0.37153800824985295,m3/m3,C,public-data/30157108/DTU Data - Brick Pellet Production.xlsx,Porosity and Density,M58,source_derived
30157108,Y|P1-ED|1020|C,Y,SSA-P1-ED,0.3,1020,dry_density,1745.526517383618,kg/m3,C,public-data/30157108/DTU Data - Brick Pellet Production.xlsx,Porosity and Density,N58,source_derived
30157108,Y|P1-ED|1020|C,Y,SSA-P1-ED,0.3,1020,apparent_solid_density,2777.4575714955477,kg/m3,C,public-data/30157108/DTU Data - Brick Pellet Production.xlsx,Porosity and Density,O58,source_derived
30157108,Y|P1-ED|1020|C,Y,SSA-P1-ED,0.3,1020,saturated_density,2116.3957572186214,kg/m3,C,public-data/30157108/DTU Data - Brick Pellet Production.xlsx,Porosity and Density,P58,source_derived
30157108,Y|P1-ED|1020|C,Y,SSA-P1-ED,0.3,1020,water_absorption,0.212468407750632,kg/kg,C,public-data/30157108/DTU Data - Brick Pellet Production.xlsx,Porosity and Density,Q58,source_derived
30157108,Y|P1-ED|1020|D,Y,SSA-P1-ED,0.3,1020,dry_diameter_reading_1,18.97,mm,D,public-data/30157108/DTU Data - Brick Pellet Production.xlsx,High and Diameter,AC63,measured
30157108,Y|P1-ED|1020|D,Y,SSA-P1-ED,0.3,1020,dry_diameter_reading_2,18.96,mm,D,public-data/30157108/DTU Data - Brick Pellet Production.xlsx,High and Diameter,AD63,measured
30157108,Y|P1-ED|1020|D,Y,SSA-P1-ED,0.3,1020,dry_diameter_reading_3,18.94,mm,D,public-data/30157108/DTU Data - Brick Pellet Production.xlsx,High and Diameter,AE63,measured
30157108,Y|P1-ED|1020|D,Y,SSA-P1-ED,0.3,1020,dry_height_reading_1,6.43,mm,D,public-data/30157108/DTU Data - Brick Pellet Production.xlsx,High and Diameter,AG63,measured
30157108,Y|P1-ED|1020|D,Y,SSA-P1-ED,0.3,1020,dry_height_reading_2,6.44,mm,D,public-data/30157108/DTU Data - Brick Pellet Production.xlsx,High and Diameter,AH63,measured
30157108,Y|P1-ED|1020|D,Y,SSA-P1-ED,0.3,1020,dry_height_reading_3,6.43,mm,D,public-data/30157108/DTU Data - Brick Pellet Production.xlsx,High and Diameter,AI63,measured
30157108,Y|P1-ED|1020|D,Y,SSA-P1-ED,0.3,1020,fired_diameter_reading_1,18.6,mm,D,public-data/30157108/DTU Data - Brick Pellet Production.xlsx,High and Diameter,AN63,measured
30157108,Y|P1-ED|1020|D,Y,SSA-P1-ED,0.3,1020,fired_diameter_reading_2,18.61,mm,D,public-data/30157108/DTU Data - Brick Pellet Production.xlsx,High and Diameter,AO63,measured
30157108,Y|P1-ED|1020|D,Y,SSA-P1-ED,0.3,1020,fired_diameter_reading_3,18.64,mm,D,public-data/30157108/DTU Data - Brick Pellet Production.xlsx,High and Diameter,AP63,measured
30157108,Y|P1-ED|1020|D,Y,SSA-P1-ED,0.3,1020,fired_height_reading_1,6.33,mm,D,public-data/30157108/DTU Data - Brick Pellet Production.xlsx,High and Diameter,AR63,measured
30157108,Y|P1-ED|1020|D,Y,SSA-P1-ED,0.3,1020,fired_height_reading_2,6.29,mm,D,public-data/30157108/DTU Data - Brick Pellet Production.xlsx,High and Diameter,AS63,measured
30157108,Y|P1-ED|1020|D,Y,SSA-P1-ED,0.3,1020,fired_height_reading_3,6.36,mm,D,public-data/30157108/DTU Data - Brick Pellet Production.xlsx,High and Diameter,AT63,measured
30157108,Y|P1-ED|1020|D,Y,SSA-P1-ED,0.3,1020,dry_diameter_mean,18.956666666666667,mm,D,public-data/30157108/DTU Data - Brick Pellet Production.xlsx,High and Diameter,AF63,source_derived
30157108,Y|P1-ED|1020|D,Y,SSA-P1-ED,0.3,1020,dry_height_mean,6.433333333333334,mm,D,public-data/30157108/DTU Data - Brick Pellet Production.xlsx,High and Diameter,AJ63,source_derived
30157108,Y|P1-ED|1020|D,Y,SSA-P1-ED,0.3,1020,fired_diameter_mean,18.616666666666667,mm,D,public-data/30157108/DTU Data - Brick Pellet Production.xlsx,High and Diameter,AQ63,source_derived
30157108,Y|P1-ED|1020|D,Y,SSA-P1-ED,0.3,1020,fired_height_mean,6.326666666666667,mm,D,public-data/30157108/DTU Data - Brick Pellet Production.xlsx,High and Diameter,AU63,source_derived
30157108,Y|P1-ED|1020|D,Y,SSA-P1-ED,0.3,1020,dry_geometric_volume,1815.7242034365338,mm3,D,public-data/30157108/DTU Data - Brick Pellet Production.xlsx,High and Diameter,AK63,source_derived
30157108,Y|P1-ED|1020|D,Y,SSA-P1-ED,0.3,1020,fired_geometric_volume,1722.1408962732366,mm3,D,public-data/30157108/DTU Data - Brick Pellet Production.xlsx,High and Diameter,AV63,source_derived
30157108,Y|P1-ED|1020|D,Y,SSA-P1-ED,0.3,1020,diameter_shrinkage,1.7935642693863187,%,D,public-data/30157108/DTU Data - Brick Pellet Production.xlsx,High and Diameter,AW63,source_derived
30157108,Y|P1-ED|1020|D,Y,SSA-P1-ED,0.3,1020,height_shrinkage,1.6580310880828983,%,D,public-data/30157108/DTU Data - Brick Pellet Production.xlsx,High and Diameter,AX63,source_derived
30157108,Y|P1-ED|1020|D,Y,SSA-P1-ED,0.3,1020,volume_shrinkage,5.154048560137961,%,D,public-data/30157108/DTU Data - Brick Pellet Production.xlsx,High and Diameter,AY63,source_derived
30157108,Y|P1-ED|1020|D,Y,SSA-P1-ED,0.3,1020,green_mass,3.9444,g,D,public-data/30157108/DTU Data - Brick Pellet Production.xlsx,Water and Burning,H62,measured
30157108,Y|P1-ED|1020|D,Y,SSA-P1-ED,0.3,1020,dried_mass_105C,3.0879,g,D,public-data/30157108/DTU Data - Brick Pellet Production.xlsx,Water and Burning,I62,measured
30157108,Y|P1-ED|1020|D,Y,SSA-P1-ED,0.3,1020,fired_mass,2.8739,g,D,public-data/30157108/DTU Data - Brick Pellet Production.xlsx,Water and Burning,K62,measured
30157108,Y|P1-ED|1020|D,Y,SSA-P1-ED,0.3,1020,forming_water_content,21.714329175540005,%,D,public-data/30157108/DTU Data - Brick Pellet Production.xlsx,Water and Burning,J62,source_derived
30157108,Y|P1-ED|1020|D,Y,SSA-P1-ED,0.3,1020,firing_mass_loss,6.9302762395155275,%,D,public-data/30157108/DTU Data - Brick Pellet Production.xlsx,Water and Burning,L62,source_derived
30157108,Y|P1-ED|1020|E,Y,SSA-P1-ED,0.3,1020,dry_diameter_reading_1,19.09,mm,E,public-data/30157108/DTU Data - Brick Pellet Production.xlsx,High and Diameter,AC64,measured
30157108,Y|P1-ED|1020|E,Y,SSA-P1-ED,0.3,1020,dry_diameter_reading_2,19.0,mm,E,public-data/30157108/DTU Data - Brick Pellet Production.xlsx,High and Diameter,AD64,measured
30157108,Y|P1-ED|1020|E,Y,SSA-P1-ED,0.3,1020,dry_diameter_reading_3,19.13,mm,E,public-data/30157108/DTU Data - Brick Pellet Production.xlsx,High and Diameter,AE64,measured
30157108,Y|P1-ED|1020|E,Y,SSA-P1-ED,0.3,1020,dry_height_reading_1,6.49,mm,E,public-data/30157108/DTU Data - Brick Pellet Production.xlsx,High and Diameter,AG64,measured
30157108,Y|P1-ED|1020|E,Y,SSA-P1-ED,0.3,1020,dry_height_reading_2,6.47,mm,E,public-data/30157108/DTU Data - Brick Pellet Production.xlsx,High and Diameter,AH64,measured
30157108,Y|P1-ED|1020|E,Y,SSA-P1-ED,0.3,1020,dry_height_reading_3,6.41,mm,E,public-data/30157108/DTU Data - Brick Pellet Production.xlsx,High and Diameter,AI64,measured
30157108,Y|P1-ED|1020|E,Y,SSA-P1-ED,0.3,1020,fired_diameter_reading_1,18.74,mm,E,public-data/30157108/DTU Data - Brick Pellet Production.xlsx,High and Diameter,AN64,measured
30157108,Y|P1-ED|1020|E,Y,SSA-P1-ED,0.3,1020,fired_diameter_reading_2,18.66,mm,E,public-data/30157108/DTU Data - Brick Pellet Production.xlsx,High and Diameter,AO64,measured
30157108,Y|P1-ED|1020|E,Y,SSA-P1-ED,0.3,1020,fired_diameter_reading_3,18.71,mm,E,public-data/30157108/DTU Data - Brick Pellet Production.xlsx,High and Diameter,AP64,measured
30157108,Y|P1-ED|1020|E,Y,SSA-P1-ED,0.3,1020,fired_height_reading_1,6.36,mm,E,public-data/30157108/DTU Data - Brick Pellet Production.xlsx,High and Diameter,AR64,measured
30157108,Y|P1-ED|1020|E,Y,SSA-P1-ED,0.3,1020,fired_height_reading_2,6.35,mm,E,public-data/30157108/DTU Data - Brick Pellet Production.xlsx,High and Diameter,AS64,measured
30157108,Y|P1-ED|1020|E,Y,SSA-P1-ED,0.3,1020,fired_height_reading_3,6.36,mm,E,public-data/30157108/DTU Data - Brick Pellet Production.xlsx,High and Diameter,AT64,measured
30157108,Y|P1-ED|1020|E,Y,SSA-P1-ED,0.3,1020,dry_diameter_mean,19.073333333333334,mm,E,public-data/30157108/DTU Data - Brick Pellet Production.xlsx,High and Diameter,AF64,source_derived
30157108,Y|P1-ED|1020|E,Y,SSA-P1-ED,0.3,1020,dry_height_mean,6.456666666666667,mm,E,public-data/30157108/DTU Data - Brick Pellet Production.xlsx,High and Diameter,AJ64,source_derived
30157108,Y|P1-ED|1020|E,Y,SSA-P1-ED,0.3,1020,fired_diameter_mean,18.703333333333333,mm,E,public-data/30157108/DTU Data - Brick Pellet Production.xlsx,High and Diameter,AQ64,source_derived
30157108,Y|P1-ED|1020|E,Y,SSA-P1-ED,0.3,1020,fired_height_mean,6.3566666666666665,mm,E,public-data/30157108/DTU Data - Brick Pellet Production.xlsx,High and Diameter,AU64,source_derived
30157108,Y|P1-ED|1020|E,Y,SSA-P1-ED,0.3,1020,dry_geometric_volume,1844.809153686424,mm3,E,public-data/30157108/DTU Data - Brick Pellet Production.xlsx,High and Diameter,AK64,source_derived
30157108,Y|P1-ED|1020|E,Y,SSA-P1-ED,0.3,1020,fired_geometric_volume,1746.4547900161765,mm3,E,public-data/30157108/DTU Data - Brick Pellet Production.xlsx,High and Diameter,AV64,source_derived
30157108,Y|P1-ED|1020|E,Y,SSA-P1-ED,0.3,1020,diameter_shrinkage,1.9398811604334198,%,E,public-data/30157108/DTU Data - Brick Pellet Production.xlsx,High and Diameter,AW64,source_derived
30157108,Y|P1-ED|1020|E,Y,SSA-P1-ED,0.3,1020,height_shrinkage,1.5487867836861207,%,E,public-data/30157108/DTU Data - Brick Pellet Production.xlsx,High and Diameter,AX64,source_derived
30157108,Y|P1-ED|1020|E,Y,SSA-P1-ED,0.3,1020,volume_shrinkage,5.331411299304813,%,E,public-data/30157108/DTU Data - Brick Pellet Production.xlsx,High and Diameter,AY64,source_derived
30157108,Y|P1-ED|1020|E,Y,SSA-P1-ED,0.3,1020,green_mass,3.9616,g,E,public-data/30157108/DTU Data - Brick Pellet Production.xlsx,Water and Burning,H63,measured
30157108,Y|P1-ED|1020|E,Y,SSA-P1-ED,0.3,1020,dried_mass_105C,3.1255,g,E,public-data/30157108/DTU Data - Brick Pellet Production.xlsx,Water and Burning,I63,measured
30157108,Y|P1-ED|1020|E,Y,SSA-P1-ED,0.3,1020,fired_mass,2.9085,g,E,public-data/30157108/DTU Data - Brick Pellet Production.xlsx,Water and Burning,K63,measured
30157108,Y|P1-ED|1020|E,Y,SSA-P1-ED,0.3,1020,forming_water_content,21.105109046849748,%,E,public-data/30157108/DTU Data - Brick Pellet Production.xlsx,Water and Burning,J63,source_derived
30157108,Y|P1-ED|1020|E,Y,SSA-P1-ED,0.3,1020,firing_mass_loss,6.942889137737965,%,E,public-data/30157108/DTU Data - Brick Pellet Production.xlsx,Water and Burning,L63,source_derived
30157108,Y|P1-ED|1020|F,Y,SSA-P1-ED,0.3,1020,dry_diameter_reading_1,19.06,mm,F,public-data/30157108/DTU Data - Brick Pellet Production.xlsx,High and Diameter,AC65,measured
30157108,Y|P1-ED|1020|F,Y,SSA-P1-ED,0.3,1020,dry_diameter_reading_2,19.07,mm,F,public-data/30157108/DTU Data - Brick Pellet Production.xlsx,High and Diameter,AD65,measured
30157108,Y|P1-ED|1020|F,Y,SSA-P1-ED,0.3,1020,dry_diameter_reading_3,19.21,mm,F,public-data/30157108/DTU Data - Brick Pellet Production.xlsx,High and Diameter,AE65,measured
30157108,Y|P1-ED|1020|F,Y,SSA-P1-ED,0.3,1020,dry_height_reading_1,6.61,mm,F,public-data/30157108/DTU Data - Brick Pellet Production.xlsx,High and Diameter,AG65,measured
30157108,Y|P1-ED|1020|F,Y,SSA-P1-ED,0.3,1020,dry_height_reading_2,6.57,mm,F,public-data/30157108/DTU Data - Brick Pellet Production.xlsx,High and Diameter,AH65,measured
30157108,Y|P1-ED|1020|F,Y,SSA-P1-ED,0.3,1020,dry_height_reading_3,6.57,mm,F,public-data/30157108/DTU Data - Brick Pellet Production.xlsx,High and Diameter,AI65,measured
30157108,Y|P1-ED|1020|F,Y,SSA-P1-ED,0.3,1020,fired_diameter_reading_1,18.69,mm,F,public-data/30157108/DTU Data - Brick Pellet Production.xlsx,High and Diameter,AN65,measured
30157108,Y|P1-ED|1020|F,Y,SSA-P1-ED,0.3,1020,fired_diameter_reading_2,18.74,mm,F,public-data/30157108/DTU Data - Brick Pellet Production.xlsx,High and Diameter,AO65,measured
30157108,Y|P1-ED|1020|F,Y,SSA-P1-ED,0.3,1020,fired_diameter_reading_3,18.61,mm,F,public-data/30157108/DTU Data - Brick Pellet Production.xlsx,High and Diameter,AP65,measured
30157108,Y|P1-ED|1020|F,Y,SSA-P1-ED,0.3,1020,fired_height_reading_1,6.5,mm,F,public-data/30157108/DTU Data - Brick Pellet Production.xlsx,High and Diameter,AR65,measured
30157108,Y|P1-ED|1020|F,Y,SSA-P1-ED,0.3,1020,fired_height_reading_2,6.43,mm,F,public-data/30157108/DTU Data - Brick Pellet Production.xlsx,High and Diameter,AS65,measured
