Repository: gaw008/brickmodel

# 材料设计 v2 首阶段（研究用途，待独立审核）

直接结果见 artifacts/DIRECTION_REPORT.md；数据问题见 artifacts/DATA_AUDIT.md；后续模块优先级见 artifacts/MODEL_GAP_PRIORITY.md。

本目录独立于既有 solver/verifier。仅用 Python 3.12 标准库解析公开 OOXML、CSV、JSON 和生成浅色中文 SVG；不执行 Excel 公式/宏/外部链接，不联网运行，不安装包。原始DTU输入仍留在授权只读目录，没有复制/改写工作簿。

## 复跑

从 /home/ubuntu/sludge-brick-design-v2 运行：

    python3 experiments/material_design_v2/verify.py

该命令实际串行执行完整pipeline、focused unittest、compileall、git diff --check；若本机存在已安装的grounded-citations工具，也执行三个报告的证据引用检查。命令、原始退出码/输出、耗时、输入hash、计数、峰值RSS和边界写入 artifacts/verification.json。测试不是旧项目full suite。

仅重新生成数据/图/报告：

    python3 experiments/material_design_v2/pipeline.py

更换输入根或保留另一次输出（输出必须是本目录的子目录）：

File: experiments/material_design_v2/artifacts/observations.csv (part 13 of 35)
source_id,specimen_id,matrix_id,additive_id,additive_fraction_dry,firing_temperature_C,property,value,unit,replicate_id,file,sheet,cell,evidence_status
30157108,Y|P1-ED|1020|F,Y,SSA-P1-ED,0.3,1020,fired_height_reading_3,6.49,mm,F,public-data/30157108/DTU Data - Brick Pellet Production.xlsx,High and Diameter,AT65,measured
30157108,Y|P1-ED|1020|F,Y,SSA-P1-ED,0.3,1020,dry_diameter_mean,19.113333333333333,mm,F,public-data/30157108/DTU Data - Brick Pellet Production.xlsx,High and Diameter,AF65,source_derived
30157108,Y|P1-ED|1020|F,Y,SSA-P1-ED,0.3,1020,dry_height_mean,6.583333333333333,mm,F,public-data/30157108/DTU Data - Brick Pellet Production.xlsx,High and Diameter,AJ65,source_derived
30157108,Y|P1-ED|1020|F,Y,SSA-P1-ED,0.3,1020,fired_diameter_mean,18.68,mm,F,public-data/30157108/DTU Data - Brick Pellet Production.xlsx,High and Diameter,AQ65,source_derived
30157108,Y|P1-ED|1020|F,Y,SSA-P1-ED,0.3,1020,fired_height_mean,6.473333333333334,mm,F,public-data/30157108/DTU Data - Brick Pellet Production.xlsx,High and Diameter,AU65,source_derived
30157108,Y|P1-ED|1020|F,Y,SSA-P1-ED,0.3,1020,dry_geometric_volume,1888.8983811094756,mm3,F,public-data/30157108/DTU Data - Brick Pellet Production.xlsx,High and Diameter,AK65,source_derived
30157108,Y|P1-ED|1020|F,Y,SSA-P1-ED,0.3,1020,fired_geometric_volume,1774.073448058962,mm3,F,public-data/30157108/DTU Data - Brick Pellet Production.xlsx,High and Diameter,AV65,source_derived
30157108,Y|P1-ED|1020|F,Y,SSA-P1-ED,0.3,1020,diameter_shrinkage,2.2671782350889442,%,F,public-data/30157108/DTU Data - Brick Pellet Production.xlsx,High and Diameter,AW65,source_derived
30157108,Y|P1-ED|1020|F,Y,SSA-P1-ED,0.3,1020,height_shrinkage,1.6708860759493585,%,F,public-data/30157108/DTU Data - Brick Pellet Production.xlsx,High and Diameter,AX65,source_derived
30157108,Y|P1-ED|1020|F,Y,SSA-P1-ED,0.3,1020,volume_shrinkage,6.078936495412175,%,F,public-data/30157108/DTU Data - Brick Pellet Production.xlsx,High and Diameter,AY65,source_derived
30157108,Y|P1-ED|1020|F,Y,SSA-P1-ED,0.3,1020,green_mass,4.0729,g,F,public-data/30157108/DTU Data - Brick Pellet Production.xlsx,Water and Burning,H64,measured
30157108,Y|P1-ED|1020|F,Y,SSA-P1-ED,0.3,1020,dried_mass_105C,3.2151,g,F,public-data/30157108/DTU Data - Brick Pellet Production.xlsx,Water and Burning,I64,measured
30157108,Y|P1-ED|1020|F,Y,SSA-P1-ED,0.3,1020,fired_mass,2.9935,g,F,public-data/30157108/DTU Data - Brick Pellet Production.xlsx,Water and Burning,K64,measured
30157108,Y|P1-ED|1020|F,Y,SSA-P1-ED,0.3,1020,forming_water_content,21.061160352574326,%,F,public-data/30157108/DTU Data - Brick Pellet Production.xlsx,Water and Burning,J64,source_derived
30157108,Y|P1-ED|1020|F,Y,SSA-P1-ED,0.3,1020,firing_mass_loss,6.892476128269728,%,F,public-data/30157108/DTU Data - Brick Pellet Production.xlsx,Water and Burning,L64,source_derived
30157108,Y|P1-ED|1020|G,Y,SSA-P1-ED,0.3,1020,dry_diameter_reading_1,19.05,mm,G,public-data/30157108/DTU Data - Brick Pellet Production.xlsx,High and Diameter,AC66,measured
30157108,Y|P1-ED|1020|G,Y,SSA-P1-ED,0.3,1020,dry_diameter_reading_2,19.03,mm,G,public-data/30157108/DTU Data - Brick Pellet Production.xlsx,High and Diameter,AD66,measured
30157108,Y|P1-ED|1020|G,Y,SSA-P1-ED,0.3,1020,dry_diameter_reading_3,19.02,mm,G,public-data/30157108/DTU Data - Brick Pellet Production.xlsx,High and Diameter,AE66,measured
30157108,Y|P1-ED|1020|G,Y,SSA-P1-ED,0.3,1020,dry_height_reading_1,6.68,mm,G,public-data/30157108/DTU Data - Brick Pellet Production.xlsx,High and Diameter,AG66,measured
30157108,Y|P1-ED|1020|G,Y,SSA-P1-ED,0.3,1020,dry_height_reading_2,6.71,mm,G,public-data/30157108/DTU Data - Brick Pellet Production.xlsx,High and Diameter,AH66,measured
30157108,Y|P1-ED|1020|G,Y,SSA-P1-ED,0.3,1020,dry_height_reading_3,6.67,mm,G,public-data/30157108/DTU Data - Brick Pellet Production.xlsx,High and Diameter,AI66,measured
30157108,Y|P1-ED|1020|G,Y,SSA-P1-ED,0.3,1020,fired_diameter_reading_1,18.72,mm,G,public-data/30157108/DTU Data - Brick Pellet Production.xlsx,High and Diameter,AN66,measured
30157108,Y|P1-ED|1020|G,Y,SSA-P1-ED,0.3,1020,fired_diameter_reading_2,18.67,mm,G,public-data/30157108/DTU Data - Brick Pellet Production.xlsx,High and Diameter,AO66,measured
30157108,Y|P1-ED|1020|G,Y,SSA-P1-ED,0.3,1020,fired_diameter_reading_3,18.71,mm,G,public-data/30157108/DTU Data - Brick Pellet Production.xlsx,High and Diameter,AP66,measured
30157108,Y|P1-ED|1020|G,Y,SSA-P1-ED,0.3,1020,fired_height_reading_1,6.6,mm,G,public-data/30157108/DTU Data - Brick Pellet Production.xlsx,High and Diameter,AR66,measured
30157108,Y|P1-ED|1020|G,Y,SSA-P1-ED,0.3,1020,fired_height_reading_2,6.55,mm,G,public-data/30157108/DTU Data - Brick Pellet Production.xlsx,High and Diameter,AS66,measured
30157108,Y|P1-ED|1020|G,Y,SSA-P1-ED,0.3,1020,fired_height_reading_3,6.52,mm,G,public-data/30157108/DTU Data - Brick Pellet Production.xlsx,High and Diameter,AT66,measured
30157108,Y|P1-ED|1020|G,Y,SSA-P1-ED,0.3,1020,dry_diameter_mean,19.03333333333333,mm,G,public-data/30157108/DTU Data - Brick Pellet Production.xlsx,High and Diameter,AF66,source_derived
30157108,Y|P1-ED|1020|G,Y,SSA-P1-ED,0.3,1020,dry_height_mean,6.686666666666667,mm,G,public-data/30157108/DTU Data - Brick Pellet Production.xlsx,High and Diameter,AJ66,source_derived
30157108,Y|P1-ED|1020|G,Y,SSA-P1-ED,0.3,1020,fired_diameter_mean,18.7,mm,G,public-data/30157108/DTU Data - Brick Pellet Production.xlsx,High and Diameter,AQ66,source_derived
30157108,Y|P1-ED|1020|G,Y,SSA-P1-ED,0.3,1020,fired_height_mean,6.556666666666666,mm,G,public-data/30157108/DTU Data - Brick Pellet Production.xlsx,High and Diameter,AU66,source_derived
30157108,Y|P1-ED|1020|G,Y,SSA-P1-ED,0.3,1020,dry_geometric_volume,1902.5201377781054,mm3,G,public-data/30157108/DTU Data - Brick Pellet Production.xlsx,High and Diameter,AK66,source_derived
30157108,Y|P1-ED|1020|G,Y,SSA-P1-ED,0.3,1020,fired_geometric_volume,1800.7615111762611,mm3,G,public-data/30157108/DTU Data - Brick Pellet Production.xlsx,High and Diameter,AV66,source_derived
30157108,Y|P1-ED|1020|G,Y,SSA-P1-ED,0.3,1020,diameter_shrinkage,1.7513134851138294,%,G,public-data/30157108/DTU Data - Brick Pellet Production.xlsx,High and Diameter,AW66,source_derived
30157108,Y|P1-ED|1020|G,Y,SSA-P1-ED,0.3,1020,height_shrinkage,1.9441674975075023,%,G,public-data/30157108/DTU Data - Brick Pellet Production.xlsx,High and Diameter,AX66,source_derived
30157108,Y|P1-ED|1020|G,Y,SSA-P1-ED,0.3,1020,volume_shrinkage,5.348622838793447,%,G,public-data/30157108/DTU Data - Brick Pellet Production.xlsx,High and Diameter,AY66,source_derived
30157108,Y|P1-ED|1020|G,Y,SSA-P1-ED,0.3,1020,green_mass,4.0476,g,G,public-data/30157108/DTU Data - Brick Pellet Production.xlsx,Water and Burning,H65,measured
30157108,Y|P1-ED|1020|G,Y,SSA-P1-ED,0.3,1020,dried_mass_105C,3.2025,g,G,public-data/30157108/DTU Data - Brick Pellet Production.xlsx,Water and Burning,I65,measured
30157108,Y|P1-ED|1020|G,Y,SSA-P1-ED,0.3,1020,fired_mass,2.9796,g,G,public-data/30157108/DTU Data - Brick Pellet Production.xlsx,Water and Burning,K65,measured
30157108,Y|P1-ED|1020|G,Y,SSA-P1-ED,0.3,1020,forming_water_content,20.87903943077379,%,G,public-data/30157108/DTU Data - Brick Pellet Production.xlsx,Water and Burning,J65,source_derived
30157108,Y|P1-ED|1020|G,Y,SSA-P1-ED,0.3,1020,firing_mass_loss,6.960187353629979,%,G,public-data/30157108/DTU Data - Brick Pellet Production.xlsx,Water and Burning,L65,source_derived
30157108,Y|P1-ED|1030|A,Y,SSA-P1-ED,0.3,1030,dry_diameter_reading_1,19.08,mm,A,public-data/30157108/DTU Data - Brick Pellet Production.xlsx,High and Diameter,AC76,measured
30157108,Y|P1-ED|1030|A,Y,SSA-P1-ED,0.3,1030,dry_diameter_reading_2,19.01,mm,A,public-data/30157108/DTU Data - Brick Pellet Production.xlsx,High and Diameter,AD76,measured
30157108,Y|P1-ED|1030|A,Y,SSA-P1-ED,0.3,1030,dry_diameter_reading_3,19.1,mm,A,public-data/30157108/DTU Data - Brick Pellet Production.xlsx,High and Diameter,AE76,measured
30157108,Y|P1-ED|1030|A,Y,SSA-P1-ED,0.3,1030,dry_height_reading_1,6.41,mm,A,public-data/30157108/DTU Data - Brick Pellet Production.xlsx,High and Diameter,AG76,measured
30157108,Y|P1-ED|1030|A,Y,SSA-P1-ED,0.3,1030,dry_height_reading_2,6.45,mm,A,public-data/30157108/DTU Data - Brick Pellet Production.xlsx,High and Diameter,AH76,measured
30157108,Y|P1-ED|1030|A,Y,SSA-P1-ED,0.3,1030,dry_height_reading_3,6.42,mm,A,public-data/30157108/DTU Data - Brick Pellet Production.xlsx,High and Diameter,AI76,measured
30157108,Y|P1-ED|1030|A,Y,SSA-P1-ED,0.3,1030,fired_diameter_reading_1,18.46,mm,A,public-data/30157108/DTU Data - Brick Pellet Production.xlsx,High and Diameter,AN76,measured
30157108,Y|P1-ED|1030|A,Y,SSA-P1-ED,0.3,1030,fired_diameter_reading_2,18.54,mm,A,public-data/30157108/DTU Data - Brick Pellet Production.xlsx,High and Diameter,AO76,measured
30157108,Y|P1-ED|1030|A,Y,SSA-P1-ED,0.3,1030,fired_diameter_reading_3,18.41,mm,A,public-data/30157108/DTU Data - Brick Pellet Production.xlsx,High and Diameter,AP76,measured
30157108,Y|P1-ED|1030|A,Y,SSA-P1-ED,0.3,1030,fired_height_reading_1,6.22,mm,A,public-data/30157108/DTU Data - Brick Pellet Production.xlsx,High and Diameter,AR76,measured
30157108,Y|P1-ED|1030|A,Y,SSA-P1-ED,0.3,1030,fired_height_reading_2,6.22,mm,A,public-data/30157108/DTU Data - Brick Pellet Production.xlsx,High and Diameter,AS76,measured
30157108,Y|P1-ED|1030|A,Y,SSA-P1-ED,0.3,1030,fired_height_reading_3,6.21,mm,A,public-data/30157108/DTU Data - Brick Pellet Production.xlsx,High and Diameter,AT76,measured
30157108,Y|P1-ED|1030|A,Y,SSA-P1-ED,0.3,1030,dry_diameter_mean,19.063333333333336,mm,A,public-data/30157108/DTU Data - Brick Pellet Production.xlsx,High and Diameter,AF76,source_derived
30157108,Y|P1-ED|1030|A,Y,SSA-P1-ED,0.3,1030,dry_height_mean,6.426666666666667,mm,A,public-data/30157108/DTU Data - Brick Pellet Production.xlsx,High and Diameter,AJ76,source_derived
30157108,Y|P1-ED|1030|A,Y,SSA-P1-ED,0.3,1030,fired_diameter_mean,18.47,mm,A,public-data/30157108/DTU Data - Brick Pellet Production.xlsx,High and Diameter,AQ76,source_derived
30157108,Y|P1-ED|1030|A,Y,SSA-P1-ED,0.3,1030,fired_height_mean,6.216666666666666,mm,A,public-data/30157108/DTU Data - Brick Pellet Production.xlsx,High and Diameter,AU76,source_derived
30157108,Y|P1-ED|1030|A,Y,SSA-P1-ED,0.3,1030,dry_geometric_volume,1834.3125603053588,mm3,A,public-data/30157108/DTU Data - Brick Pellet Production.xlsx,High and Diameter,AK76,source_derived
30157108,Y|P1-ED|1030|A,Y,SSA-P1-ED,0.3,1030,fired_geometric_volume,1665.6404291211277,mm3,A,public-data/30157108/DTU Data - Brick Pellet Production.xlsx,High and Diameter,AV76,source_derived
30157108,Y|P1-ED|1030|A,Y,SSA-P1-ED,0.3,1030,diameter_shrinkage,3.1124322433992155,%,A,public-data/30157108/DTU Data - Brick Pellet Production.xlsx,High and Diameter,AW76,source_derived
30157108,Y|P1-ED|1030|A,Y,SSA-P1-ED,0.3,1030,height_shrinkage,3.2676348547717975,%,A,public-data/30157108/DTU Data - Brick Pellet Production.xlsx,High and Diameter,AX76,source_derived
30157108,Y|P1-ED|1030|A,Y,SSA-P1-ED,0.3,1030,volume_shrinkage,9.195386589739767,%,A,public-data/30157108/DTU Data - Brick Pellet Production.xlsx,High and Diameter,AY76,source_derived
30157108,Y|P1-ED|1030|A,Y,SSA-P1-ED,0.3,1030,green_mass,3.914,g,A,public-data/30157108/DTU Data - Brick Pellet Production.xlsx,Water and Burning,H75,measured
30157108,Y|P1-ED|1030|A,Y,SSA-P1-ED,0.3,1030,dried_mass_105C,3.08,g,A,public-data/30157108/DTU Data - Brick Pellet Production.xlsx,Water and Burning,I75,measured
30157108,Y|P1-ED|1030|A,Y,SSA-P1-ED,0.3,1030,fired_mass,2.8651,g,A,public-data/30157108/DTU Data - Brick Pellet Production.xlsx,Water and Burning,K75,measured
30157108,Y|P1-ED|1030|A,Y,SSA-P1-ED,0.3,1030,forming_water_content,21.308124680633625,%,A,public-data/30157108/DTU Data - Brick Pellet Production.xlsx,Water and Burning,J75,source_derived
30157108,Y|P1-ED|1030|A,Y,SSA-P1-ED,0.3,1030,firing_mass_loss,6.97727272727273,%,A,public-data/30157108/DTU Data - Brick Pellet Production.xlsx,Water and Burning,L75,source_derived
30157108,Y|P1-ED|1030|A,Y,SSA-P1-ED,0.3,1030,saturated_mass,3.45,g,A,public-data/30157108/DTU Data - Brick Pellet Production.xlsx,Porosity and Density,F62,measured
30157108,Y|P1-ED|1030|A,Y,SSA-P1-ED,0.3,1030,submerged_mass,1.835,g,A,public-data/30157108/DTU Data - Brick Pellet Production.xlsx,Porosity and Density,G62,measured
30157108,Y|P1-ED|1030|A,Y,SSA-P1-ED,0.3,1030,water_displacement_volume,1.6179122420356645e-06,m3,A,public-data/30157108/DTU Data - Brick Pellet Production.xlsx,Porosity and Density,K62,source_derived
30157108,Y|P1-ED|1030|A,Y,SSA-P1-ED,0.3,1030,open_pore_volume,5.859547184932881e-07,m3,A,public-data/30157108/DTU Data - Brick Pellet Production.xlsx,Porosity and Density,L62,source_derived
30157108,Y|P1-ED|1030|A,Y,SSA-P1-ED,0.3,1030,open_porosity,0.3621671826625388,m3/m3,A,public-data/30157108/DTU Data - Brick Pellet Production.xlsx,Porosity and Density,M62,source_derived
30157108,Y|P1-ED|1030|A,Y,SSA-P1-ED,0.3,1030,dry_density,1770.8624272445818,kg/m3,A,public-data/30157108/DTU Data - Brick Pellet Production.xlsx,Porosity and Density,N62,source_derived
30157108,Y|P1-ED|1030|A,Y,SSA-P1-ED,0.3,1030,apparent_solid_density,2776.3739636928453,kg/m3,A,public-data/30157108/DTU Data - Brick Pellet Production.xlsx,Porosity and Density,O62,source_derived
30157108,Y|P1-ED|1030|A,Y,SSA-P1-ED,0.3,1030,saturated_density,2132.377708978328,kg/m3,A,public-data/30157108/DTU Data - Brick Pellet Production.xlsx,Porosity and Density,P62,source_derived
30157108,Y|P1-ED|1030|A,Y,SSA-P1-ED,0.3,1030,water_absorption,0.20414645213081573,kg/kg,A,public-data/30157108/DTU Data - Brick Pellet Production.xlsx,Porosity and Density,Q62,source_derived
30157108,Y|P1-ED|1030|B,Y,SSA-P1-ED,0.3,1030,dry_diameter_reading_1,19.06,mm,B,public-data/30157108/DTU Data - Brick Pellet Production.xlsx,High and Diameter,AC77,measured
30157108,Y|P1-ED|1030|B,Y,SSA-P1-ED,0.3,1030,dry_diameter_reading_2,19.01,mm,B,public-data/30157108/DTU Data - Brick Pellet Production.xlsx,High and Diameter,AD77,measured
30157108,Y|P1-ED|1030|B,Y,SSA-P1-ED,0.3,1030,dry_diameter_reading_3,19.08,mm,B,public-data/30157108/DTU Data - Brick Pellet Production.xlsx,High and Diameter,AE77,measured
30157108,Y|P1-ED|1030|B,Y,SSA-P1-ED,0.3,1030,dry_height_reading_1,6.37,mm,B,public-data/30157108/DTU Data - Brick Pellet Production.xlsx,High and Diameter,AG77,measured
30157108,Y|P1-ED|1030|B,Y,SSA-P1-ED,0.3,1030,dry_height_reading_2,6.66,mm,B,public-data/30157108/DTU Data - Brick Pellet Production.xlsx,High and Diameter,AH77,measured
30157108,Y|P1-ED|1030|B,Y,SSA-P1-ED,0.3,1030,dry_height_reading_3,6.7,mm,B,public-data/30157108/DTU Data - Brick Pellet Production.xlsx,High and Diameter,AI77,measured
30157108,Y|P1-ED|1030|B,Y,SSA-P1-ED,0.3,1030,fired_diameter_reading_1,18.52,mm,B,public-data/30157108/DTU Data - Brick Pellet Production.xlsx,High and Diameter,AN77,measured
30157108,Y|P1-ED|1030|B,Y,SSA-P1-ED,0.3,1030,fired_diameter_reading_2,18.46,mm,B,public-data/30157108/DTU Data - Brick Pellet Production.xlsx,High and Diameter,AO77,measured
30157108,Y|P1-ED|1030|B,Y,SSA-P1-ED,0.3,1030,fired_diameter_reading_3,18.37,mm,B,public-data/30157108/DTU Data - Brick Pellet Production.xlsx,High and Diameter,AP77,measured
30157108,Y|P1-ED|1030|B,Y,SSA-P1-ED,0.3,1030,fired_height_reading_1,6.44,mm,B,public-data/30157108/DTU Data - Brick Pellet Production.xlsx,High and Diameter,AR77,measured
30157108,Y|P1-ED|1030|B,Y,SSA-P1-ED,0.3,1030,fired_height_reading_2,6.34,mm,B,public-data/30157108/DTU Data - Brick Pellet Production.xlsx,High and Diameter,AS77,measured
30157108,Y|P1-ED|1030|B,Y,SSA-P1-ED,0.3,1030,fired_height_reading_3,6.35,mm,B,public-data/30157108/DTU Data - Brick Pellet Production.xlsx,High and Diameter,AT77,measured
30157108,Y|P1-ED|1030|B,Y,SSA-P1-ED,0.3,1030,dry_diameter_mean,19.05,mm,B,public-data/30157108/DTU Data - Brick Pellet Production.xlsx,High and Diameter,AF77,source_derived
30157108,Y|P1-ED|1030|B,Y,SSA-P1-ED,0.3,1030,dry_height_mean,6.576666666666667,mm,B,public-data/30157108/DTU Data - Brick Pellet Production.xlsx,High and Diameter,AJ77,source_derived
30157108,Y|P1-ED|1030|B,Y,SSA-P1-ED,0.3,1030,fired_diameter_mean,18.450000000000003,mm,B,public-data/30157108/DTU Data - Brick Pellet Production.xlsx,High and Diameter,AQ77,source_derived
30157108,Y|P1-ED|1030|B,Y,SSA-P1-ED,0.3,1030,fired_height_mean,6.376666666666668,mm,B,public-data/30157108/DTU Data - Brick Pellet Production.xlsx,High and Diameter,AU77,source_derived
30157108,Y|P1-ED|1030|B,Y,SSA-P1-ED,0.3,1030,dry_geometric_volume,1874.5009804863057,mm3,B,public-data/30157108/DTU Data - Brick Pellet Production.xlsx,High and Diameter,AK77,source_derived
30157108,Y|P1-ED|1030|B,Y,SSA-P1-ED,0.3,1030,fired_geometric_volume,1704.811387594389,mm3,B,public-data/30157108/DTU Data - Brick Pellet Production.xlsx,High and Diameter,AV77,source_derived
30157108,Y|P1-ED|1030|B,Y,SSA-P1-ED,0.3,1030,diameter_shrinkage,3.1496062992125875,%,B,public-data/30157108/DTU Data - Brick Pellet Production.xlsx,High and Diameter,AW77,source_derived
30157108,Y|P1-ED|1030|B,Y,SSA-P1-ED,0.3,1030,height_shrinkage,3.0410542321337957,%,B,public-data/30157108/DTU Data - Brick Pellet Production.xlsx,High and Diameter,AX77,source_derived
30157108,Y|P1-ED|1030|B,Y,SSA-P1-ED,0.3,1030,volume_shrinkage,9.05252089267479,%,B,public-data/30157108/DTU Data - Brick Pellet Production.xlsx,High and Diameter,AY77,source_derived
30157108,Y|P1-ED|1030|B,Y,SSA-P1-ED,0.3,1030,green_mass,3.9703,g,B,public-data/30157108/DTU Data - Brick Pellet Production.xlsx,Water and Burning,H76,measured
30157108,Y|P1-ED|1030|B,Y,SSA-P1-ED,0.3,1030,dried_mass_105C,3.1066,g,B,public-data/30157108/DTU Data - Brick Pellet Production.xlsx,Water and Burning,I76,measured
30157108,Y|P1-ED|1030|B,Y,SSA-P1-ED,0.3,1030,fired_mass,2.8911,g,B,public-data/30157108/DTU Data - Brick Pellet Production.xlsx,Water and Burning,K76,measured
30157108,Y|P1-ED|1030|B,Y,SSA-P1-ED,0.3,1030,forming_water_content,21.75402362541874,%,B,public-data/30157108/DTU Data - Brick Pellet Production.xlsx,Water and Burning,J76,source_derived
30157108,Y|P1-ED|1030|B,Y,SSA-P1-ED,0.3,1030,firing_mass_loss,6.93684413828623,%,B,public-data/30157108/DTU Data - Brick Pellet Production.xlsx,Water and Burning,L76,source_derived
30157108,Y|P1-ED|1030|B,Y,SSA-P1-ED,0.3,1030,saturated_mass,3.469,g,B,public-data/30157108/DTU Data - Brick Pellet Production.xlsx,Porosity and Density,F63,measured
30157108,Y|P1-ED|1030|B,Y,SSA-P1-ED,0.3,1030,submerged_mass,1.851,g,B,public-data/30157108/DTU Data - Brick Pellet Production.xlsx,Porosity and Density,G63,measured
30157108,Y|P1-ED|1030|B,Y,SSA-P1-ED,0.3,1030,water_displacement_volume,1.6209176517731916e-06,m3,B,public-data/30157108/DTU Data - Brick Pellet Production.xlsx,Porosity and Density,K63,source_derived
30157108,Y|P1-ED|1030|B,Y,SSA-P1-ED,0.3,1030,open_pore_volume,5.789420957723904e-07,m3,B,public-data/30157108/DTU Data - Brick Pellet Production.xlsx,Porosity and Density,L63,source_derived
30157108,Y|P1-ED|1030|B,Y,SSA-P1-ED,0.3,1030,open_porosity,0.35716934487021024,m3/m3,B,public-data/30157108/DTU Data - Brick Pellet Production.xlsx,Porosity and Density,M63,source_derived
30157108,Y|P1-ED|1030|B,Y,SSA-P1-ED,0.3,1030,dry_density,1783.6192954264525,kg/m3,B,public-data/30157108/DTU Data - Brick Pellet Production.xlsx,Porosity and Density,N63,source_derived
30157108,Y|P1-ED|1030|B,Y,SSA-P1-ED,0.3,1030,apparent_solid_density,2774.6332275742725,kg/m3,B,public-data/30157108/DTU Data - Brick Pellet Production.xlsx,Porosity and Density,O63,source_derived
30157108,Y|P1-ED|1030|B,Y,SSA-P1-ED,0.3,1030,saturated_density,2140.1457354758963,kg/m3,B,public-data/30157108/DTU Data - Brick Pellet Production.xlsx,Porosity and Density,P63,source_derived
30157108,Y|P1-ED|1030|B,Y,SSA-P1-ED,0.3,1030,water_absorption,0.1998893154854554,kg/kg,B,public-data/30157108/DTU Data - Brick Pellet Production.xlsx,Porosity and Density,Q63,source_derived
30157108,Y|P1-ED|1030|C,Y,SSA-P1-ED,0.3,1030,dry_diameter_reading_1,18.97,mm,C,public-data/30157108/DTU Data - Brick Pellet Production.xlsx,High and Diameter,AC78,measured
30157108,Y|P1-ED|1030|C,Y,SSA-P1-ED,0.3,1030,dry_diameter_reading_2,19.02,mm,C,public-data/30157108/DTU Data - Brick Pellet Production.xlsx,High and Diameter,AD78,measured
30157108,Y|P1-ED|1030|C,Y,SSA-P1-ED,0.3,1030,dry_diameter_reading_3,19.05,mm,C,public-data/30157108/DTU Data - Brick Pellet Production.xlsx,High and Diameter,AE78,measured
30157108,Y|P1-ED|1030|C,Y,SSA-P1-ED,0.3,1030,dry_height_reading_1,6.62,mm,C,public-data/30157108/DTU Data - Brick Pellet Production.xlsx,High and Diameter,AG78,measured
30157108,Y|P1-ED|1030|C,Y,SSA-P1-ED,0.3,1030,dry_height_reading_2,6.64,mm,C,public-data/30157108/DTU Data - Brick Pellet Production.xlsx,High and Diameter,AH78,measured
30157108,Y|P1-ED|1030|C,Y,SSA-P1-ED,0.3,1030,dry_height_reading_3,6.65,mm,C,public-data/30157108/DTU Data - Brick Pellet Production.xlsx,High and Diameter,AI78,measured
30157108,Y|P1-ED|1030|C,Y,SSA-P1-ED,0.3,1030,fired_diameter_reading_1,18.4,mm,C,public-data/30157108/DTU Data - Brick Pellet Production.xlsx,High and Diameter,AN78,measured
30157108,Y|P1-ED|1030|C,Y,SSA-P1-ED,0.3,1030,fired_diameter_reading_2,18.42,mm,C,public-data/30157108/DTU Data - Brick Pellet Production.xlsx,High and Diameter,AO78,measured
30157108,Y|P1-ED|1030|C,Y,SSA-P1-ED,0.3,1030,fired_diameter_reading_3,18.42,mm,C,public-data/30157108/DTU Data - Brick Pellet Production.xlsx,High and Diameter,AP78,measured
30157108,Y|P1-ED|1030|C,Y,SSA-P1-ED,0.3,1030,fired_height_reading_1,6.49,mm,C,public-data/30157108/DTU Data - Brick Pellet Production.xlsx,High and Diameter,AR78,measured
30157108,Y|P1-ED|1030|C,Y,SSA-P1-ED,0.3,1030,fired_height_reading_2,6.4,mm,C,public-data/30157108/DTU Data - Brick Pellet Production.xlsx,High and Diameter,AS78,measured
30157108,Y|P1-ED|1030|C,Y,SSA-P1-ED,0.3,1030,fired_height_reading_3,6.35,mm,C,public-data/30157108/DTU Data - Brick Pellet Production.xlsx,High and Diameter,AT78,measured
30157108,Y|P1-ED|1030|C,Y,SSA-P1-ED,0.3,1030,dry_diameter_mean,19.013333333333332,mm,C,public-data/30157108/DTU Data - Brick Pellet Production.xlsx,High and Diameter,AF78,source_derived
30157108,Y|P1-ED|1030|C,Y,SSA-P1-ED,0.3,1030,dry_height_mean,6.636666666666667,mm,C,public-data/30157108/DTU Data - Brick Pellet Production.xlsx,High and Diameter,AJ78,source_derived
30157108,Y|P1-ED|1030|C,Y,SSA-P1-ED,0.3,1030,fired_diameter_mean,18.413333333333334,mm,C,public-data/30157108/DTU Data - Brick Pellet Production.xlsx,High and Diameter,AQ78,source_derived
30157108,Y|P1-ED|1030|C,Y,SSA-P1-ED,0.3,1030,fired_height_mean,6.413333333333334,mm,C,public-data/30157108/DTU Data - Brick Pellet Production.xlsx,High and Diameter,AU78,source_derived
30157108,Y|P1-ED|1030|C,Y,SSA-P1-ED,0.3,1030,dry_geometric_volume,1884.3276068646894,mm3,C,public-data/30157108/DTU Data - Brick Pellet Production.xlsx,High and Diameter,AK78,source_derived
30157108,Y|P1-ED|1030|C,Y,SSA-P1-ED,0.3,1030,fired_geometric_volume,1707.8059595004656,mm3,C,public-data/30157108/DTU Data - Brick Pellet Production.xlsx,High and Diameter,AV78,source_derived
30157108,Y|P1-ED|1030|C,Y,SSA-P1-ED,0.3,1030,diameter_shrinkage,3.1556802244039157,%,C,public-data/30157108/DTU Data - Brick Pellet Production.xlsx,High and Diameter,AW78,source_derived
30157108,Y|P1-ED|1030|C,Y,SSA-P1-ED,0.3,1030,height_shrinkage,3.36514314414866,%,C,public-data/30157108/DTU Data - Brick Pellet Production.xlsx,High and Diameter,AX78,source_derived
30157108,Y|P1-ED|1030|C,Y,SSA-P1-ED,0.3,1030,volume_shrinkage,9.36788521917036,%,C,public-data/30157108/DTU Data - Brick Pellet Production.xlsx,High and Diameter,AY78,source_derived
30157108,Y|P1-ED|1030|C,Y,SSA-P1-ED,0.3,1030,green_mass,4.0591,g,C,public-data/30157108/DTU Data - Brick Pellet Production.xlsx,Water and Burning,H77,measured
30157108,Y|P1-ED|1030|C,Y,SSA-P1-ED,0.3,1030,dried_mass_105C,3.1782,g,C,public-data/30157108/DTU Data - Brick Pellet Production.xlsx,Water and Burning,I77,measured
30157108,Y|P1-ED|1030|C,Y,SSA-P1-ED,0.3,1030,fired_mass,2.9568,g,C,public-data/30157108/DTU Data - Brick Pellet Production.xlsx,Water and Burning,K77,measured
30157108,Y|P1-ED|1030|C,Y,SSA-P1-ED,0.3,1030,forming_water_content,21.70185509103003,%,C,public-data/30157108/DTU Data - Brick Pellet Production.xlsx,Water and Burning,J77,source_derived
30157108,Y|P1-ED|1030|C,Y,SSA-P1-ED,0.3,1030,firing_mass_loss,6.966207287143668,%,C,public-data/30157108/DTU Data - Brick Pellet Production.xlsx,Water and Burning,L77,source_derived
30157108,Y|P1-ED|1030|C,Y,SSA-P1-ED,0.3,1030,saturated_mass,3.544,g,C,public-data/30157108/DTU Data - Brick Pellet Production.xlsx,Porosity and Density,F64,measured
30157108,Y|P1-ED|1030|C,Y,SSA-P1-ED,0.3,1030,submerged_mass,1.893,g,C,public-data/30157108/DTU Data - Brick Pellet Production.xlsx,Porosity and Density,G64,measured
30157108,Y|P1-ED|1030|C,Y,SSA-P1-ED,0.3,1030,water_displacement_volume,1.6539771588859949e-06,m3,C,public-data/30157108/DTU Data - Brick Pellet Production.xlsx,Porosity and Density,K64,source_derived
30157108,Y|P1-ED|1030|C,Y,SSA-P1-ED,0.3,1030,open_pore_volume,5.882588659587261e-07,m3,C,public-data/30157108/DTU Data - Brick Pellet Production.xlsx,Porosity and Density,L64,source_derived
30157108,Y|P1-ED|1030|C,Y,SSA-P1-ED,0.3,1030,open_porosity,0.3556632344033921,m3/m3,C,public-data/30157108/DTU Data - Brick Pellet Production.xlsx,Porosity and Density,M64,source_derived
30157108,Y|P1-ED|1030|C,Y,SSA-P1-ED,0.3,1030,dry_density,1787.6909509388247,kg/m3,C,public-data/30157108/DTU Data - Brick Pellet Production.xlsx,Porosity and Density,N64,source_derived
30157108,Y|P1-ED|1030|C,Y,SSA-P1-ED,0.3,1030,apparent_solid_density,2774.466779469826,kg/m3,C,public-data/30157108/DTU Data - Brick Pellet Production.xlsx,Porosity and Density,O64,source_derived
30157108,Y|P1-ED|1030|C,Y,SSA-P1-ED,0.3,1030,saturated_density,2142.7139915202906,kg/m3,C,public-data/30157108/DTU Data - Brick Pellet Production.xlsx,Porosity and Density,P64,source_derived
30157108,Y|P1-ED|1030|C,Y,SSA-P1-ED,0.3,1030,water_absorption,0.19859307359307374,kg/kg,C,public-data/30157108/DTU Data - Brick Pellet Production.xlsx,Porosity and Density,Q64,source_derived
30157108,Y|P1-ED|1030|D,Y,SSA-P1-ED,0.3,1030,dry_diameter_reading_1,18.97,mm,D,public-data/30157108/DTU Data - Brick Pellet Production.xlsx,High and Diameter,AC79,measured
30157108,Y|P1-ED|1030|D,Y,SSA-P1-ED,0.3,1030,dry_diameter_reading_2,18.92,mm,D,public-data/30157108/DTU Data - Brick Pellet Production.xlsx,High and Diameter,AD79,measured
30157108,Y|P1-ED|1030|D,Y,SSA-P1-ED,0.3,1030,dry_diameter_reading_3,19.03,mm,D,public-data/30157108/DTU Data - Brick Pellet Production.xlsx,High and Diameter,AE79,measured
30157108,Y|P1-ED|1030|D,Y,SSA-P1-ED,0.3,1030,dry_height_reading_1,6.57,mm,D,public-data/30157108/DTU Data - Brick Pellet Production.xlsx,High and Diameter,AG79,measured
30157108,Y|P1-ED|1030|D,Y,SSA-P1-ED,0.3,1030,dry_height_reading_2,6.71,mm,D,public-data/30157108/DTU Data - Brick Pellet Production.xlsx,High and Diameter,AH79,measured
30157108,Y|P1-ED|1030|D,Y,SSA-P1-ED,0.3,1030,dry_height_reading_3,6.72,mm,D,public-data/30157108/DTU Data - Brick Pellet Production.xlsx,High and Diameter,AI79,measured
30157108,Y|P1-ED|1030|D,Y,SSA-P1-ED,0.3,1030,fired_diameter_reading_1,18.4,mm,D,public-data/30157108/DTU Data - Brick Pellet Production.xlsx,High and Diameter,AN79,measured
30157108,Y|P1-ED|1030|D,Y,SSA-P1-ED,0.3,1030,fired_diameter_reading_2,18.42,mm,D,public-data/30157108/DTU Data - Brick Pellet Production.xlsx,High and Diameter,AO79,measured
30157108,Y|P1-ED|1030|D,Y,SSA-P1-ED,0.3,1030,fired_diameter_reading_3,18.4,mm,D,public-data/30157108/DTU Data - Brick Pellet Production.xlsx,High and Diameter,AP79,measured
30157108,Y|P1-ED|1030|D,Y,SSA-P1-ED,0.3,1030,fired_height_reading_1,6.44,mm,D,public-data/30157108/DTU Data - Brick Pellet Production.xlsx,High and Diameter,AR79,measured
30157108,Y|P1-ED|1030|D,Y,SSA-P1-ED,0.3,1030,fired_height_reading_2,6.46,mm,D,public-data/30157108/DTU Data - Brick Pellet Production.xlsx,High and Diameter,AS79,measured
30157108,Y|P1-ED|1030|D,Y,SSA-P1-ED,0.3,1030,fired_height_reading_3,6.53,mm,D,public-data/30157108/DTU Data - Brick Pellet Production.xlsx,High and Diameter,AT79,measured
30157108,Y|P1-ED|1030|D,Y,SSA-P1-ED,0.3,1030,dry_diameter_mean,18.973333333333333,mm,D,public-data/30157108/DTU Data - Brick Pellet Production.xlsx,High and Diameter,AF79,source_derived
30157108,Y|P1-ED|1030|D,Y,SSA-P1-ED,0.3,1030,dry_height_mean,6.666666666666667,mm,D,public-data/30157108/DTU Data - Brick Pellet Production.xlsx,High and Diameter,AJ79,source_derived
30157108,Y|P1-ED|1030|D,Y,SSA-P1-ED,0.3,1030,fired_diameter_mean,18.406666666666666,mm,D,public-data/30157108/DTU Data - Brick Pellet Production.xlsx,High and Diameter,AQ79,source_derived
30157108,Y|P1-ED|1030|D,Y,SSA-P1-ED,0.3,1030,fired_height_mean,6.476666666666667,mm,D,public-data/30157108/DTU Data - Brick Pellet Production.xlsx,High and Diameter,AU79,source_derived
30157108,Y|P1-ED|1030|D,Y,SSA-P1-ED,0.3,1030,dry_geometric_volume,1884.8895023528667,mm3,D,public-data/30157108/DTU Data - Brick Pellet Production.xlsx,High and Diameter,AK79,source_derived
30157108,Y|P1-ED|1030|D,Y,SSA-P1-ED,0.3,1030,fired_geometric_volume,1723.4223566290248,mm3,D,public-data/30157108/DTU Data - Brick Pellet Production.xlsx,High and Diameter,AV79,source_derived
30157108,Y|P1-ED|1030|D,Y,SSA-P1-ED,0.3,1030,diameter_shrinkage,2.986647926914967,%,D,public-data/30157108/DTU Data - Brick Pellet Production.xlsx,High and Diameter,AW79,source_derived
30157108,Y|P1-ED|1030|D,Y,SSA-P1-ED,0.3,1030,height_shrinkage,2.850000000000006,%,D,public-data/30157108/DTU Data - Brick Pellet Production.xlsx,High and Diameter,AX79,source_derived
30157108,Y|P1-ED|1030|D,Y,SSA-P1-ED,0.3,1030,volume_shrinkage,8.566398482366525,%,D,public-data/30157108/DTU Data - Brick Pellet Production.xlsx,High and Diameter,AY79,source_derived
30157108,Y|P1-ED|1030|D,Y,SSA-P1-ED,0.3,1030,green_mass,4.0277,g,D,public-data/30157108/DTU Data - Brick Pellet Production.xlsx,Water and Burning,H78,measured
30157108,Y|P1-ED|1030|D,Y,SSA-P1-ED,0.3,1030,dried_mass_105C,3.1459,g,D,public-data/30157108/DTU Data - Brick Pellet Production.xlsx,Water and Burning,I78,measured
30157108,Y|P1-ED|1030|D,Y,SSA-P1-ED,0.3,1030,fired_mass,2.9276,g,D,public-data/30157108/DTU Data - Brick Pellet Production.xlsx,Water and Burning,K78,measured
30157108,Y|P1-ED|1030|D,Y,SSA-P1-ED,0.3,1030,forming_water_content,21.893388286118633,%,D,public-data/30157108/DTU Data - Brick Pellet Production.xlsx,Water and Burning,J78,source_derived
30157108,Y|P1-ED|1030|D,Y,SSA-P1-ED,0.3,1030,firing_mass_loss,6.9391906926475775,%,D,public-data/30157108/DTU Data - Brick Pellet Production.xlsx,Water and Burning,L78,source_derived
30157108,Y|P1-ED|1030|E,Y,SSA-P1-ED,0.3,1030,dry_diameter_reading_1,19.0,mm,E,public-data/30157108/DTU Data - Brick Pellet Production.xlsx,High and Diameter,AC80,measured
30157108,Y|P1-ED|1030|E,Y,SSA-P1-ED,0.3,1030,dry_diameter_reading_2,19.06,mm,E,public-data/30157108/DTU Data - Brick Pellet Production.xlsx,High and Diameter,AD80,measured
30157108,Y|P1-ED|1030|E,Y,SSA-P1-ED,0.3,1030,dry_diameter_reading_3,19.01,mm,E,public-data/30157108/DTU Data - Brick Pellet Production.xlsx,High and Diameter,AE80,measured
30157108,Y|P1-ED|1030|E,Y,SSA-P1-ED,0.3,1030,dry_height_reading_1,6.5,mm,E,public-data/30157108/DTU Data - Brick Pellet Production.xlsx,High and Diameter,AG80,measured
30157108,Y|P1-ED|1030|E,Y,SSA-P1-ED,0.3,1030,dry_height_reading_2,6.51,mm,E,public-data/30157108/DTU Data - Brick Pellet Production.xlsx,High and Diameter,AH80,measured
30157108,Y|P1-ED|1030|E,Y,SSA-P1-ED,0.3,1030,dry_height_reading_3,6.6,mm,E,public-data/30157108/DTU Data - Brick Pellet Production.xlsx,High and Diameter,AI80,measured
30157108,Y|P1-ED|1030|E,Y,SSA-P1-ED,0.3,1030,fired_diameter_reading_1,18.5,mm,E,public-data/30157108/DTU Data - Brick Pellet Production.xlsx,High and Diameter,AN80,measured
30157108,Y|P1-ED|1030|E,Y,SSA-P1-ED,0.3,1030,fired_diameter_reading_2,18.61,mm,E,public-data/30157108/DTU Data - Brick Pellet Production.xlsx,High and Diameter,AO80,measured
30157108,Y|P1-ED|1030|E,Y,SSA-P1-ED,0.3,1030,fired_diameter_reading_3,18.35,mm,E,public-data/30157108/DTU Data - Brick Pellet Production.xlsx,High and Diameter,AP80,measured
30157108,Y|P1-ED|1030|E,Y,SSA-P1-ED,0.3,1030,fired_height_reading_1,6.38,mm,E,public-data/30157108/DTU Data - Brick Pellet Production.xlsx,High and Diameter,AR80,measured
30157108,Y|P1-ED|1030|E,Y,SSA-P1-ED,0.3,1030,fired_height_reading_2,6.43,mm,E,public-data/30157108/DTU Data - Brick Pellet Production.xlsx,High and Diameter,AS80,measured
30157108,Y|P1-ED|1030|E,Y,SSA-P1-ED,0.3,1030,fired_height_reading_3,6.36,mm,E,public-data/30157108/DTU Data - Brick Pellet Production.xlsx,High and Diameter,AT80,measured
30157108,Y|P1-ED|1030|E,Y,SSA-P1-ED,0.3,1030,dry_diameter_mean,19.023333333333337,mm,E,public-data/30157108/DTU Data - Brick Pellet Production.xlsx,High and Diameter,AF80,source_derived
30157108,Y|P1-ED|1030|E,Y,SSA-P1-ED,0.3,1030,dry_height_mean,6.536666666666666,mm,E,public-data/30157108/DTU Data - Brick Pellet Production.xlsx,High and Diameter,AJ80,source_derived
30157108,Y|P1-ED|1030|E,Y,SSA-P1-ED,0.3,1030,fired_diameter_mean,18.486666666666668,mm,E,public-data/30157108/DTU Data - Brick Pellet Production.xlsx,High and Diameter,AQ80,source_derived
30157108,Y|P1-ED|1030|E,Y,SSA-P1-ED,0.3,1030,fired_height_mean,6.39,mm,E,public-data/30157108/DTU Data - Brick Pellet Production.xlsx,High and Diameter,AU80,source_derived
30157108,Y|P1-ED|1030|E,Y,SSA-P1-ED,0.3,1030,dry_geometric_volume,1857.8876847993295,mm3,E,public-data/30157108/DTU Data - Brick Pellet Production.xlsx,High and Diameter,AK80,source_derived
30157108,Y|P1-ED|1030|E,Y,SSA-P1-ED,0.3,1030,fired_geometric_volume,1715.1731149335624,mm3,E,public-data/30157108/DTU Data - Brick Pellet Production.xlsx,High and Diameter,AV80,source_derived
30157108,Y|P1-ED|1030|E,Y,SSA-P1-ED,0.3,1030,diameter_shrinkage,2.821096898545657,%,E,public-data/30157108/DTU Data - Brick Pellet Production.xlsx,High and Diameter,AW80,source_derived
30157108,Y|P1-ED|1030|E,Y,SSA-P1-ED,0.3,1030,height_shrinkage,2.2437531871494114,%,E,public-data/30157108/DTU Data - Brick Pellet Production.xlsx,High and Diameter,AX80,source_derived
30157108,Y|P1-ED|1030|E,Y,SSA-P1-ED,0.3,1030,volume_shrinkage,7.681549914637692,%,E,public-data/30157108/DTU Data - Brick Pellet Production.xlsx,High and Diameter,AY80,source_derived
30157108,Y|P1-ED|1030|E,Y,SSA-P1-ED,0.3,1030,green_mass,3.9724,g,E,public-data/30157108/DTU Data - Brick Pellet Production.xlsx,Water and Burning,H79,measured
30157108,Y|P1-ED|1030|E,Y,SSA-P1-ED,0.3,1030,dried_mass_105C,3.1116,g,E,public-data/30157108/DTU Data - Brick Pellet Production.xlsx,Water and Burning,I79,measured
30157108,Y|P1-ED|1030|E,Y,SSA-P1-ED,0.3,1030,fired_mass,2.8963,g,E,public-data/30157108/DTU Data - Brick Pellet Production.xlsx,Water and Burning,K79,measured
30157108,Y|P1-ED|1030|E,Y,SSA-P1-ED,0.3,1030,forming_water_content,21.669519685832235,%,E,public-data/30157108/DTU Data - Brick Pellet Production.xlsx,Water and Burning,J79,source_derived
30157108,Y|P1-ED|1030|E,Y,SSA-P1-ED,0.3,1030,firing_mass_loss,6.919269829026868,%,E,public-data/30157108/DTU Data - Brick Pellet Production.xlsx,Water and Burning,L79,source_derived
30157108,Y|P1-ED|1030|F,Y,SSA-P1-ED,0.3,1030,dry_diameter_reading_1,18.99,mm,F,public-data/30157108/DTU Data - Brick Pellet Production.xlsx,High and Diameter,AC81,measured
30157108,Y|P1-ED|1030|F,Y,SSA-P1-ED,0.3,1030,dry_diameter_reading_2,19.05,mm,F,public-data/30157108/DTU Data - Brick Pellet Production.xlsx,High and Diameter,AD81,measured
30157108,Y|P1-ED|1030|F,Y,SSA-P1-ED,0.3,1030,dry_diameter_reading_3,19.0,mm,F,public-data/30157108/DTU Data - Brick Pellet Production.xlsx,High and Diameter,AE81,measured
30157108,Y|P1-ED|1030|F,Y,SSA-P1-ED,0.3,1030,dry_height_reading_1,6.45,mm,F,public-data/30157108/DTU Data - Brick Pellet Production.xlsx,High and Diameter,AG81,measured
30157108,Y|P1-ED|1030|F,Y,SSA-P1-ED,0.3,1030,dry_height_reading_2,6.46,mm,F,public-data/30157108/DTU Data - Brick Pellet Production.xlsx,High and Diameter,AH81,measured
30157108,Y|P1-ED|1030|F,Y,SSA-P1-ED,0.3,1030,dry_height_reading_3,6.48,mm,F,public-data/30157108/DTU Data - Brick Pellet Production.xlsx,High and Diameter,AI81,measured
30157108,Y|P1-ED|1030|F,Y,SSA-P1-ED,0.3,1030,fired_diameter_reading_1,18.98,mm,F,public-data/30157108/DTU Data - Brick Pellet Production.xlsx,High and Diameter,AN81,measured
30157108,Y|P1-ED|1030|F,Y,SSA-P1-ED,0.3,1030,fired_diameter_reading_2,18.5,mm,F,public-data/30157108/DTU Data - Brick Pellet Production.xlsx,High and Diameter,AO81,measured
30157108,Y|P1-ED|1030|F,Y,SSA-P1-ED,0.3,1030,fired_diameter_reading_3,18.9,mm,F,public-data/30157108/DTU Data - Brick Pellet Production.xlsx,High and Diameter,AP81,measured
30157108,Y|P1-ED|1030|F,Y,SSA-P1-ED,0.3,1030,fired_height_reading_1,6.21,mm,F,public-data/30157108/DTU Data - Brick Pellet Production.xlsx,High and Diameter,AR81,measured
30157108,Y|P1-ED|1030|F,Y,SSA-P1-ED,0.3,1030,fired_height_reading_2,6.25,mm,F,public-data/30157108/DTU Data - Brick Pellet Production.xlsx,High and Diameter,AS81,measured
30157108,Y|P1-ED|1030|F,Y,SSA-P1-ED,0.3,1030,fired_height_reading_3,6.29,mm,F,public-data/30157108/DTU Data - Brick Pellet Production.xlsx,High and Diameter,AT81,measured
30157108,Y|P1-ED|1030|F,Y,SSA-P1-ED,0.3,1030,dry_diameter_mean,19.013333333333332,mm,F,public-data/30157108/DTU Data - Brick Pellet Production.xlsx,High and Diameter,AF81,source_derived
30157108,Y|P1-ED|1030|F,Y,SSA-P1-ED,0.3,1030,dry_height_mean,6.463333333333334,mm,F,public-data/30157108/DTU Data - Brick Pellet Production.xlsx,High and Diameter,AJ81,source_derived
30157108,Y|P1-ED|1030|F,Y,SSA-P1-ED,0.3,1030,fired_diameter_mean,18.793333333333333,mm,F,public-data/30157108/DTU Data - Brick Pellet Production.xlsx,High and Diameter,AQ81,source_derived
30157108,Y|P1-ED|1030|F,Y,SSA-P1-ED,0.3,1030,fired_height_mean,6.25,mm,F,public-data/30157108/DTU Data - Brick Pellet Production.xlsx,High and Diameter,AU81,source_derived
30157108,Y|P1-ED|1030|F,Y,SSA-P1-ED,0.3,1030,dry_geometric_volume,1835.1136261730953,mm3,F,public-data/30157108/DTU Data - Brick Pellet Production.xlsx,High and Diameter,AK81,source_derived
30157108,Y|P1-ED|1030|F,Y,SSA-P1-ED,0.3,1030,fired_geometric_volume,1733.7143039884636,mm3,F,public-data/30157108/DTU Data - Brick Pellet Production.xlsx,High and Diameter,AV81,source_derived
30157108,Y|P1-ED|1030|F,Y,SSA-P1-ED,0.3,1030,diameter_shrinkage,1.1570827489481006,%,F,public-data/30157108/DTU Data - Brick Pellet Production.xlsx,High and Diameter,AW81,source_derived
30157108,Y|P1-ED|1030|F,Y,SSA-P1-ED,0.3,1030,height_shrinkage,3.300670448684896,%,F,public-data/30157108/DTU Data - Brick Pellet Production.xlsx,High and Diameter,AX81,source_derived
30157108,Y|P1-ED|1030|F,Y,SSA-P1-ED,0.3,1030,volume_shrinkage,5.525506472102634,%,F,public-data/30157108/DTU Data - Brick Pellet Production.xlsx,High and Diameter,AY81,source_derived
30157108,Y|P1-ED|1030|F,Y,SSA-P1-ED,0.3,1030,green_mass,3.9409,g,F,public-data/30157108/DTU Data - Brick Pellet Production.xlsx,Water and Burning,H80,measured
30157108,Y|P1-ED|1030|F,Y,SSA-P1-ED,0.3,1030,dried_mass_105C,3.0878,g,F,public-data/30157108/DTU Data - Brick Pellet Production.xlsx,Water and Burning,I80,measured
30157108,Y|P1-ED|1030|F,Y,SSA-P1-ED,0.3,1030,fired_mass,2.871,g,F,public-data/30157108/DTU Data - Brick Pellet Production.xlsx,Water and Burning,K80,measured
30157108,Y|P1-ED|1030|F,Y,SSA-P1-ED,0.3,1030,forming_water_content,21.647339440229388,%,F,public-data/30157108/DTU Data - Brick Pellet Production.xlsx,Water and Burning,J80,source_derived
30157108,Y|P1-ED|1030|F,Y,SSA-P1-ED,0.3,1030,firing_mass_loss,7.021180128246652,%,F,public-data/30157108/DTU Data - Brick Pellet Production.xlsx,Water and Burning,L80,source_derived
30157108,Y|P1-ED|1030|G,Y,SSA-P1-ED,0.3,1030,dry_diameter_reading_1,18.92,mm,G,public-data/30157108/DTU Data - Brick Pellet Production.xlsx,High and Diameter,AC82,measured
