Repository: gaw008/brickmodel

# 材料设计 v2 首阶段（研究用途，待独立审核）

直接结果见 artifacts/DIRECTION_REPORT.md；数据问题见 artifacts/DATA_AUDIT.md；后续模块优先级见 artifacts/MODEL_GAP_PRIORITY.md。

本目录独立于既有 solver/verifier。仅用 Python 3.12 标准库解析公开 OOXML、CSV、JSON 和生成浅色中文 SVG；不执行 Excel 公式/宏/外部链接，不联网运行，不安装包。原始DTU输入仍留在授权只读目录，没有复制/改写工作簿。

## 复跑

从 /home/ubuntu/sludge-brick-design-v2 运行：

    python3 experiments/material_design_v2/verify.py

该命令实际串行执行完整pipeline、focused unittest、compileall、git diff --check；若本机存在已安装的grounded-citations工具，也执行三个报告的证据引用检查。命令、原始退出码/输出、耗时、输入hash、计数、峰值RSS和边界写入 artifacts/verification.json。测试不是旧项目full suite。

仅重新生成数据/图/报告：

    python3 experiments/material_design_v2/pipeline.py

更换输入根或保留另一次输出（输出必须是本目录的子目录）：

File: experiments/material_design_v2/artifacts/observations.csv (part 14 of 35)
source_id,specimen_id,matrix_id,additive_id,additive_fraction_dry,firing_temperature_C,property,value,unit,replicate_id,file,sheet,cell,evidence_status
30157108,Y|P1-ED|1030|G,Y,SSA-P1-ED,0.3,1030,dry_diameter_reading_2,19.07,mm,G,public-data/30157108/DTU Data - Brick Pellet Production.xlsx,High and Diameter,AD82,measured
30157108,Y|P1-ED|1030|G,Y,SSA-P1-ED,0.3,1030,dry_diameter_reading_3,19.0,mm,G,public-data/30157108/DTU Data - Brick Pellet Production.xlsx,High and Diameter,AE82,measured
30157108,Y|P1-ED|1030|G,Y,SSA-P1-ED,0.3,1030,dry_height_reading_1,6.58,mm,G,public-data/30157108/DTU Data - Brick Pellet Production.xlsx,High and Diameter,AG82,measured
30157108,Y|P1-ED|1030|G,Y,SSA-P1-ED,0.3,1030,dry_height_reading_2,6.8,mm,G,public-data/30157108/DTU Data - Brick Pellet Production.xlsx,High and Diameter,AH82,measured
30157108,Y|P1-ED|1030|G,Y,SSA-P1-ED,0.3,1030,dry_height_reading_3,6.52,mm,G,public-data/30157108/DTU Data - Brick Pellet Production.xlsx,High and Diameter,AI82,measured
30157108,Y|P1-ED|1030|G,Y,SSA-P1-ED,0.3,1030,fired_diameter_reading_1,18.59,mm,G,public-data/30157108/DTU Data - Brick Pellet Production.xlsx,High and Diameter,AN82,measured
30157108,Y|P1-ED|1030|G,Y,SSA-P1-ED,0.3,1030,fired_diameter_reading_2,18.44,mm,G,public-data/30157108/DTU Data - Brick Pellet Production.xlsx,High and Diameter,AO82,measured
30157108,Y|P1-ED|1030|G,Y,SSA-P1-ED,0.3,1030,fired_diameter_reading_3,18.47,mm,G,public-data/30157108/DTU Data - Brick Pellet Production.xlsx,High and Diameter,AP82,measured
30157108,Y|P1-ED|1030|G,Y,SSA-P1-ED,0.3,1030,fired_height_reading_1,6.44,mm,G,public-data/30157108/DTU Data - Brick Pellet Production.xlsx,High and Diameter,AR82,measured
30157108,Y|P1-ED|1030|G,Y,SSA-P1-ED,0.3,1030,fired_height_reading_2,6.52,mm,G,public-data/30157108/DTU Data - Brick Pellet Production.xlsx,High and Diameter,AS82,measured
30157108,Y|P1-ED|1030|G,Y,SSA-P1-ED,0.3,1030,fired_height_reading_3,6.34,mm,G,public-data/30157108/DTU Data - Brick Pellet Production.xlsx,High and Diameter,AT82,measured
30157108,Y|P1-ED|1030|G,Y,SSA-P1-ED,0.3,1030,dry_diameter_mean,18.996666666666666,mm,G,public-data/30157108/DTU Data - Brick Pellet Production.xlsx,High and Diameter,AF82,source_derived
30157108,Y|P1-ED|1030|G,Y,SSA-P1-ED,0.3,1030,dry_height_mean,6.633333333333333,mm,G,public-data/30157108/DTU Data - Brick Pellet Production.xlsx,High and Diameter,AJ82,source_derived
30157108,Y|P1-ED|1030|G,Y,SSA-P1-ED,0.3,1030,fired_diameter_mean,18.5,mm,G,public-data/30157108/DTU Data - Brick Pellet Production.xlsx,High and Diameter,AQ82,source_derived
30157108,Y|P1-ED|1030|G,Y,SSA-P1-ED,0.3,1030,fired_height_mean,6.433333333333334,mm,G,public-data/30157108/DTU Data - Brick Pellet Production.xlsx,High and Diameter,AU82,source_derived
30157108,Y|P1-ED|1030|G,Y,SSA-P1-ED,0.3,1030,dry_geometric_volume,1880.0807709068836,mm3,G,public-data/30157108/DTU Data - Brick Pellet Production.xlsx,High and Diameter,AK82,source_derived
30157108,Y|P1-ED|1030|G,Y,SSA-P1-ED,0.3,1030,fired_geometric_volume,1729.2962211531967,mm3,G,public-data/30157108/DTU Data - Brick Pellet Production.xlsx,High and Diameter,AV82,source_derived
30157108,Y|P1-ED|1030|G,Y,SSA-P1-ED,0.3,1030,diameter_shrinkage,2.614493770836986,%,G,public-data/30157108/DTU Data - Brick Pellet Production.xlsx,High and Diameter,AW82,source_derived
30157108,Y|P1-ED|1030|G,Y,SSA-P1-ED,0.3,1030,height_shrinkage,3.0150753768844116,%,G,public-data/30157108/DTU Data - Brick Pellet Production.xlsx,High and Diameter,AX82,source_derived
30157108,Y|P1-ED|1030|G,Y,SSA-P1-ED,0.3,1030,volume_shrinkage,8.020110204145846,%,G,public-data/30157108/DTU Data - Brick Pellet Production.xlsx,High and Diameter,AY82,source_derived
30157108,Y|P1-ED|1030|G,Y,SSA-P1-ED,0.3,1030,green_mass,4.0325,g,G,public-data/30157108/DTU Data - Brick Pellet Production.xlsx,Water and Burning,H81,measured
30157108,Y|P1-ED|1030|G,Y,SSA-P1-ED,0.3,1030,dried_mass_105C,3.1623,g,G,public-data/30157108/DTU Data - Brick Pellet Production.xlsx,Water and Burning,I81,measured
30157108,Y|P1-ED|1030|G,Y,SSA-P1-ED,0.3,1030,fired_mass,2.923,g,G,public-data/30157108/DTU Data - Brick Pellet Production.xlsx,Water and Burning,K81,measured
30157108,Y|P1-ED|1030|G,Y,SSA-P1-ED,0.3,1030,forming_water_content,21.57966522008679,%,G,public-data/30157108/DTU Data - Brick Pellet Production.xlsx,Water and Burning,J81,source_derived
30157108,Y|P1-ED|1030|G,Y,SSA-P1-ED,0.3,1030,firing_mass_loss,7.567276981943524,%,G,public-data/30157108/DTU Data - Brick Pellet Production.xlsx,Water and Burning,L81,source_derived
30157108,Y|P1-ED|1050|A,Y,SSA-P1-ED,0.3,1050,dry_diameter_reading_1,19.19,mm,A,public-data/30157108/DTU Data - Brick Pellet Production.xlsx,High and Diameter,AC92,measured
30157108,Y|P1-ED|1050|A,Y,SSA-P1-ED,0.3,1050,dry_diameter_reading_2,19.06,mm,A,public-data/30157108/DTU Data - Brick Pellet Production.xlsx,High and Diameter,AD92,measured
30157108,Y|P1-ED|1050|A,Y,SSA-P1-ED,0.3,1050,dry_diameter_reading_3,19.16,mm,A,public-data/30157108/DTU Data - Brick Pellet Production.xlsx,High and Diameter,AE92,measured
30157108,Y|P1-ED|1050|A,Y,SSA-P1-ED,0.3,1050,dry_height_reading_1,6.47,mm,A,public-data/30157108/DTU Data - Brick Pellet Production.xlsx,High and Diameter,AG92,measured
30157108,Y|P1-ED|1050|A,Y,SSA-P1-ED,0.3,1050,dry_height_reading_2,6.48,mm,A,public-data/30157108/DTU Data - Brick Pellet Production.xlsx,High and Diameter,AH92,measured
30157108,Y|P1-ED|1050|A,Y,SSA-P1-ED,0.3,1050,dry_height_reading_3,6.54,mm,A,public-data/30157108/DTU Data - Brick Pellet Production.xlsx,High and Diameter,AI92,measured
30157108,Y|P1-ED|1050|A,Y,SSA-P1-ED,0.3,1050,fired_diameter_reading_1,18.13,mm,A,public-data/30157108/DTU Data - Brick Pellet Production.xlsx,High and Diameter,AN92,measured
30157108,Y|P1-ED|1050|A,Y,SSA-P1-ED,0.3,1050,fired_diameter_reading_2,17.98,mm,A,public-data/30157108/DTU Data - Brick Pellet Production.xlsx,High and Diameter,AO92,measured
30157108,Y|P1-ED|1050|A,Y,SSA-P1-ED,0.3,1050,fired_diameter_reading_3,18.17,mm,A,public-data/30157108/DTU Data - Brick Pellet Production.xlsx,High and Diameter,AP92,measured
30157108,Y|P1-ED|1050|A,Y,SSA-P1-ED,0.3,1050,fired_height_reading_1,6.09,mm,A,public-data/30157108/DTU Data - Brick Pellet Production.xlsx,High and Diameter,AR92,measured
30157108,Y|P1-ED|1050|A,Y,SSA-P1-ED,0.3,1050,fired_height_reading_2,6.16,mm,A,public-data/30157108/DTU Data - Brick Pellet Production.xlsx,High and Diameter,AS92,measured
30157108,Y|P1-ED|1050|A,Y,SSA-P1-ED,0.3,1050,fired_height_reading_3,6.16,mm,A,public-data/30157108/DTU Data - Brick Pellet Production.xlsx,High and Diameter,AT92,measured
30157108,Y|P1-ED|1050|A,Y,SSA-P1-ED,0.3,1050,dry_diameter_mean,19.136666666666667,mm,A,public-data/30157108/DTU Data - Brick Pellet Production.xlsx,High and Diameter,AF92,source_derived
30157108,Y|P1-ED|1050|A,Y,SSA-P1-ED,0.3,1050,dry_height_mean,6.496666666666666,mm,A,public-data/30157108/DTU Data - Brick Pellet Production.xlsx,High and Diameter,AJ92,source_derived
30157108,Y|P1-ED|1050|A,Y,SSA-P1-ED,0.3,1050,fired_diameter_mean,18.093333333333334,mm,A,public-data/30157108/DTU Data - Brick Pellet Production.xlsx,High and Diameter,AQ92,source_derived
30157108,Y|P1-ED|1050|A,Y,SSA-P1-ED,0.3,1050,fired_height_mean,6.136666666666667,mm,A,public-data/30157108/DTU Data - Brick Pellet Production.xlsx,High and Diameter,AU92,source_derived
30157108,Y|P1-ED|1050|A,Y,SSA-P1-ED,0.3,1050,dry_geometric_volume,1868.5858253117558,mm3,A,public-data/30157108/DTU Data - Brick Pellet Production.xlsx,High and Diameter,AK92,source_derived
30157108,Y|P1-ED|1050|A,Y,SSA-P1-ED,0.3,1050,fired_geometric_volume,1577.8277273056678,mm3,A,public-data/30157108/DTU Data - Brick Pellet Production.xlsx,High and Diameter,AV92,source_derived
30157108,Y|P1-ED|1050|A,Y,SSA-P1-ED,0.3,1050,diameter_shrinkage,5.4520118446263695,%,A,public-data/30157108/DTU Data - Brick Pellet Production.xlsx,High and Diameter,AW92,source_derived
30157108,Y|P1-ED|1050|A,Y,SSA-P1-ED,0.3,1050,height_shrinkage,5.541303232426877,%,A,public-data/30157108/DTU Data - Brick Pellet Production.xlsx,High and Diameter,AX92,source_derived
30157108,Y|P1-ED|1050|A,Y,SSA-P1-ED,0.3,1050,volume_shrinkage,15.56032878273481,%,A,public-data/30157108/DTU Data - Brick Pellet Production.xlsx,High and Diameter,AY92,source_derived
30157108,Y|P1-ED|1050|A,Y,SSA-P1-ED,0.3,1050,green_mass,3.9639,g,A,public-data/30157108/DTU Data - Brick Pellet Production.xlsx,Water and Burning,H91,measured
30157108,Y|P1-ED|1050|A,Y,SSA-P1-ED,0.3,1050,dried_mass_105C,3.1705,g,A,public-data/30157108/DTU Data - Brick Pellet Production.xlsx,Water and Burning,I91,measured
30157108,Y|P1-ED|1050|A,Y,SSA-P1-ED,0.3,1050,fired_mass,2.9416,g,A,public-data/30157108/DTU Data - Brick Pellet Production.xlsx,Water and Burning,K91,measured
30157108,Y|P1-ED|1050|A,Y,SSA-P1-ED,0.3,1050,forming_water_content,20.01564116148238,%,A,public-data/30157108/DTU Data - Brick Pellet Production.xlsx,Water and Burning,J91,source_derived
30157108,Y|P1-ED|1050|A,Y,SSA-P1-ED,0.3,1050,firing_mass_loss,7.219681438258946,%,A,public-data/30157108/DTU Data - Brick Pellet Production.xlsx,Water and Burning,L91,source_derived
30157108,Y|P1-ED|1050|A,Y,SSA-P1-ED,0.3,1050,saturated_mass,3.361,g,A,public-data/30157108/DTU Data - Brick Pellet Production.xlsx,Porosity and Density,F68,measured
30157108,Y|P1-ED|1050|A,Y,SSA-P1-ED,0.3,1050,submerged_mass,1.875,g,A,public-data/30157108/DTU Data - Brick Pellet Production.xlsx,Porosity and Density,G68,measured
30157108,Y|P1-ED|1050|A,Y,SSA-P1-ED,0.3,1050,water_displacement_volume,1.4886796233219798e-06,m3,A,public-data/30157108/DTU Data - Brick Pellet Production.xlsx,Porosity and Density,K68,source_derived
30157108,Y|P1-ED|1050|A,Y,SSA-P1-ED,0.3,1050,open_pore_volume,4.201562813063513e-07,m3,A,public-data/30157108/DTU Data - Brick Pellet Production.xlsx,Porosity and Density,L68,source_derived
30157108,Y|P1-ED|1050|A,Y,SSA-P1-ED,0.3,1050,open_porosity,0.28223418573351267,m3/m3,A,public-data/30157108/DTU Data - Brick Pellet Production.xlsx,Porosity and Density,M68,source_derived
30157108,Y|P1-ED|1050|A,Y,SSA-P1-ED,0.3,1050,dry_density,1975.9792193808883,kg/m3,A,public-data/30157108/DTU Data - Brick Pellet Production.xlsx,Porosity and Density,N68,source_derived
30157108,Y|P1-ED|1050|A,Y,SSA-P1-ED,0.3,1050,apparent_solid_density,2752.958109881867,kg/m3,A,public-data/30157108/DTU Data - Brick Pellet Production.xlsx,Porosity and Density,O68,source_derived
30157108,Y|P1-ED|1050|A,Y,SSA-P1-ED,0.3,1050,saturated_density,2257.7053835800807,kg/m3,A,public-data/30157108/DTU Data - Brick Pellet Production.xlsx,Porosity and Density,P68,source_derived
30157108,Y|P1-ED|1050|A,Y,SSA-P1-ED,0.3,1050,water_absorption,0.14257546913244487,kg/kg,A,public-data/30157108/DTU Data - Brick Pellet Production.xlsx,Porosity and Density,Q68,source_derived
30157108,Y|P1-ED|1050|B,Y,SSA-P1-ED,0.3,1050,dry_diameter_reading_1,19.17,mm,B,public-data/30157108/DTU Data - Brick Pellet Production.xlsx,High and Diameter,AC93,measured
30157108,Y|P1-ED|1050|B,Y,SSA-P1-ED,0.3,1050,dry_diameter_reading_2,19.02,mm,B,public-data/30157108/DTU Data - Brick Pellet Production.xlsx,High and Diameter,AD93,measured
30157108,Y|P1-ED|1050|B,Y,SSA-P1-ED,0.3,1050,dry_diameter_reading_3,19.1,mm,B,public-data/30157108/DTU Data - Brick Pellet Production.xlsx,High and Diameter,AE93,measured
30157108,Y|P1-ED|1050|B,Y,SSA-P1-ED,0.3,1050,dry_height_reading_1,6.29,mm,B,public-data/30157108/DTU Data - Brick Pellet Production.xlsx,High and Diameter,AG93,measured
30157108,Y|P1-ED|1050|B,Y,SSA-P1-ED,0.3,1050,dry_height_reading_2,6.26,mm,B,public-data/30157108/DTU Data - Brick Pellet Production.xlsx,High and Diameter,AH93,measured
30157108,Y|P1-ED|1050|B,Y,SSA-P1-ED,0.3,1050,dry_height_reading_3,6.39,mm,B,public-data/30157108/DTU Data - Brick Pellet Production.xlsx,High and Diameter,AI93,measured
30157108,Y|P1-ED|1050|B,Y,SSA-P1-ED,0.3,1050,fired_diameter_reading_1,18.12,mm,B,public-data/30157108/DTU Data - Brick Pellet Production.xlsx,High and Diameter,AN93,measured
30157108,Y|P1-ED|1050|B,Y,SSA-P1-ED,0.3,1050,fired_diameter_reading_2,17.91,mm,B,public-data/30157108/DTU Data - Brick Pellet Production.xlsx,High and Diameter,AO93,measured
30157108,Y|P1-ED|1050|B,Y,SSA-P1-ED,0.3,1050,fired_diameter_reading_3,18.09,mm,B,public-data/30157108/DTU Data - Brick Pellet Production.xlsx,High and Diameter,AP93,measured
30157108,Y|P1-ED|1050|B,Y,SSA-P1-ED,0.3,1050,fired_height_reading_1,5.89,mm,B,public-data/30157108/DTU Data - Brick Pellet Production.xlsx,High and Diameter,AR93,measured
30157108,Y|P1-ED|1050|B,Y,SSA-P1-ED,0.3,1050,fired_height_reading_2,5.91,mm,B,public-data/30157108/DTU Data - Brick Pellet Production.xlsx,High and Diameter,AS93,measured
30157108,Y|P1-ED|1050|B,Y,SSA-P1-ED,0.3,1050,fired_height_reading_3,5.86,mm,B,public-data/30157108/DTU Data - Brick Pellet Production.xlsx,High and Diameter,AT93,measured
30157108,Y|P1-ED|1050|B,Y,SSA-P1-ED,0.3,1050,dry_diameter_mean,19.096666666666668,mm,B,public-data/30157108/DTU Data - Brick Pellet Production.xlsx,High and Diameter,AF93,source_derived
30157108,Y|P1-ED|1050|B,Y,SSA-P1-ED,0.3,1050,dry_height_mean,6.3133333333333335,mm,B,public-data/30157108/DTU Data - Brick Pellet Production.xlsx,High and Diameter,AJ93,source_derived
30157108,Y|P1-ED|1050|B,Y,SSA-P1-ED,0.3,1050,fired_diameter_mean,18.040000000000003,mm,B,public-data/30157108/DTU Data - Brick Pellet Production.xlsx,High and Diameter,AQ93,source_derived
30157108,Y|P1-ED|1050|B,Y,SSA-P1-ED,0.3,1050,fired_height_mean,5.886666666666667,mm,B,public-data/30157108/DTU Data - Brick Pellet Production.xlsx,High and Diameter,AU93,source_derived
30157108,Y|P1-ED|1050|B,Y,SSA-P1-ED,0.3,1050,dry_geometric_volume,1808.271911773367,mm3,B,public-data/30157108/DTU Data - Brick Pellet Production.xlsx,High and Diameter,AK93,source_derived
30157108,Y|P1-ED|1050|B,Y,SSA-P1-ED,0.3,1050,fired_geometric_volume,1504.639269639675,mm3,B,public-data/30157108/DTU Data - Brick Pellet Production.xlsx,High and Diameter,AV93,source_derived
30157108,Y|P1-ED|1050|B,Y,SSA-P1-ED,0.3,1050,diameter_shrinkage,5.5332518764182135,%,B,public-data/30157108/DTU Data - Brick Pellet Production.xlsx,High and Diameter,AW93,source_derived
30157108,Y|P1-ED|1050|B,Y,SSA-P1-ED,0.3,1050,height_shrinkage,6.758183738120381,%,B,public-data/30157108/DTU Data - Brick Pellet Production.xlsx,High and Diameter,AX93,source_derived
30157108,Y|P1-ED|1050|B,Y,SSA-P1-ED,0.3,1050,volume_shrinkage,16.791315518246392,%,B,public-data/30157108/DTU Data - Brick Pellet Production.xlsx,High and Diameter,AY93,source_derived
30157108,Y|P1-ED|1050|B,Y,SSA-P1-ED,0.3,1050,green_mass,3.9078,g,B,public-data/30157108/DTU Data - Brick Pellet Production.xlsx,Water and Burning,H92,measured
30157108,Y|P1-ED|1050|B,Y,SSA-P1-ED,0.3,1050,dried_mass_105C,3.0957,g,B,public-data/30157108/DTU Data - Brick Pellet Production.xlsx,Water and Burning,I92,measured
30157108,Y|P1-ED|1050|B,Y,SSA-P1-ED,0.3,1050,fired_mass,2.8703,g,B,public-data/30157108/DTU Data - Brick Pellet Production.xlsx,Water and Burning,K92,measured
30157108,Y|P1-ED|1050|B,Y,SSA-P1-ED,0.3,1050,forming_water_content,20.781513895286352,%,B,public-data/30157108/DTU Data - Brick Pellet Production.xlsx,Water and Burning,J92,source_derived
30157108,Y|P1-ED|1050|B,Y,SSA-P1-ED,0.3,1050,firing_mass_loss,7.281067286881806,%,B,public-data/30157108/DTU Data - Brick Pellet Production.xlsx,Water and Burning,L92,source_derived
30157108,Y|P1-ED|1050|B,Y,SSA-P1-ED,0.3,1050,saturated_mass,3.275,g,B,public-data/30157108/DTU Data - Brick Pellet Production.xlsx,Porosity and Density,F69,measured
30157108,Y|P1-ED|1050|B,Y,SSA-P1-ED,0.3,1050,submerged_mass,1.833,g,B,public-data/30157108/DTU Data - Brick Pellet Production.xlsx,Porosity and Density,G69,measured
30157108,Y|P1-ED|1050|B,Y,SSA-P1-ED,0.3,1050,water_displacement_volume,1.444600280504909e-06,m3,B,public-data/30157108/DTU Data - Brick Pellet Production.xlsx,Porosity and Density,K69,source_derived
30157108,Y|P1-ED|1050|B,Y,SSA-P1-ED,0.3,1050,open_pore_volume,4.0542977359246643e-07,m3,B,public-data/30157108/DTU Data - Brick Pellet Production.xlsx,Porosity and Density,L69,source_derived
30157108,Y|P1-ED|1050|B,Y,SSA-P1-ED,0.3,1050,open_porosity,0.28065187239944517,m3/m3,B,public-data/30157108/DTU Data - Brick Pellet Production.xlsx,Porosity and Density,M69,source_derived
30157108,Y|P1-ED|1050|B,Y,SSA-P1-ED,0.3,1050,dry_density,1986.9164077669902,kg/m3,B,public-data/30157108/DTU Data - Brick Pellet Production.xlsx,Porosity and Density,N69,source_derived
30157108,Y|P1-ED|1050|B,Y,SSA-P1-ED,0.3,1050,apparent_solid_density,2762.10687361419,kg/m3,B,public-data/30157108/DTU Data - Brick Pellet Production.xlsx,Porosity and Density,O69,source_derived
30157108,Y|P1-ED|1050|B,Y,SSA-P1-ED,0.3,1050,saturated_density,2267.0631067961162,kg/m3,B,public-data/30157108/DTU Data - Brick Pellet Production.xlsx,Porosity and Density,P69,source_derived
30157108,Y|P1-ED|1050|B,Y,SSA-P1-ED,0.3,1050,water_absorption,0.14099571473365155,kg/kg,B,public-data/30157108/DTU Data - Brick Pellet Production.xlsx,Porosity and Density,Q69,source_derived
30157108,Y|P1-ED|1050|C,Y,SSA-P1-ED,0.3,1050,dry_diameter_reading_1,19.16,mm,C,public-data/30157108/DTU Data - Brick Pellet Production.xlsx,High and Diameter,AC94,measured
30157108,Y|P1-ED|1050|C,Y,SSA-P1-ED,0.3,1050,dry_diameter_reading_2,19.05,mm,C,public-data/30157108/DTU Data - Brick Pellet Production.xlsx,High and Diameter,AD94,measured
30157108,Y|P1-ED|1050|C,Y,SSA-P1-ED,0.3,1050,dry_diameter_reading_3,19.27,mm,C,public-data/30157108/DTU Data - Brick Pellet Production.xlsx,High and Diameter,AE94,measured
30157108,Y|P1-ED|1050|C,Y,SSA-P1-ED,0.3,1050,dry_height_reading_1,6.6,mm,C,public-data/30157108/DTU Data - Brick Pellet Production.xlsx,High and Diameter,AG94,measured
30157108,Y|P1-ED|1050|C,Y,SSA-P1-ED,0.3,1050,dry_height_reading_2,6.61,mm,C,public-data/30157108/DTU Data - Brick Pellet Production.xlsx,High and Diameter,AH94,measured
30157108,Y|P1-ED|1050|C,Y,SSA-P1-ED,0.3,1050,dry_height_reading_3,6.61,mm,C,public-data/30157108/DTU Data - Brick Pellet Production.xlsx,High and Diameter,AI94,measured
30157108,Y|P1-ED|1050|C,Y,SSA-P1-ED,0.3,1050,fired_diameter_reading_1,17.99,mm,C,public-data/30157108/DTU Data - Brick Pellet Production.xlsx,High and Diameter,AN94,measured
30157108,Y|P1-ED|1050|C,Y,SSA-P1-ED,0.3,1050,fired_diameter_reading_2,17.75,mm,C,public-data/30157108/DTU Data - Brick Pellet Production.xlsx,High and Diameter,AO94,measured
30157108,Y|P1-ED|1050|C,Y,SSA-P1-ED,0.3,1050,fired_diameter_reading_3,17.92,mm,C,public-data/30157108/DTU Data - Brick Pellet Production.xlsx,High and Diameter,AP94,measured
30157108,Y|P1-ED|1050|C,Y,SSA-P1-ED,0.3,1050,fired_height_reading_1,6.13,mm,C,public-data/30157108/DTU Data - Brick Pellet Production.xlsx,High and Diameter,AR94,measured
30157108,Y|P1-ED|1050|C,Y,SSA-P1-ED,0.3,1050,fired_height_reading_2,6.13,mm,C,public-data/30157108/DTU Data - Brick Pellet Production.xlsx,High and Diameter,AS94,measured
30157108,Y|P1-ED|1050|C,Y,SSA-P1-ED,0.3,1050,fired_height_reading_3,6.19,mm,C,public-data/30157108/DTU Data - Brick Pellet Production.xlsx,High and Diameter,AT94,measured
30157108,Y|P1-ED|1050|C,Y,SSA-P1-ED,0.3,1050,dry_diameter_mean,19.16,mm,C,public-data/30157108/DTU Data - Brick Pellet Production.xlsx,High and Diameter,AF94,source_derived
30157108,Y|P1-ED|1050|C,Y,SSA-P1-ED,0.3,1050,dry_height_mean,6.6066666666666665,mm,C,public-data/30157108/DTU Data - Brick Pellet Production.xlsx,High and Diameter,AJ94,source_derived
30157108,Y|P1-ED|1050|C,Y,SSA-P1-ED,0.3,1050,fired_diameter_mean,17.886666666666667,mm,C,public-data/30157108/DTU Data - Brick Pellet Production.xlsx,High and Diameter,AQ94,source_derived
30157108,Y|P1-ED|1050|C,Y,SSA-P1-ED,0.3,1050,fired_height_mean,6.1499999999999995,mm,C,public-data/30157108/DTU Data - Brick Pellet Production.xlsx,High and Diameter,AU94,source_derived
30157108,Y|P1-ED|1050|C,Y,SSA-P1-ED,0.3,1050,dry_geometric_volume,1904.8609829120132,mm3,C,public-data/30157108/DTU Data - Brick Pellet Production.xlsx,High and Diameter,AK94,source_derived
30157108,Y|P1-ED|1050|C,Y,SSA-P1-ED,0.3,1050,fired_geometric_volume,1545.3392108887074,mm3,C,public-data/30157108/DTU Data - Brick Pellet Production.xlsx,High and Diameter,AV94,source_derived
30157108,Y|P1-ED|1050|C,Y,SSA-P1-ED,0.3,1050,diameter_shrinkage,6.645789839944329,%,C,public-data/30157108/DTU Data - Brick Pellet Production.xlsx,High and Diameter,AW94,source_derived
30157108,Y|P1-ED|1050|C,Y,SSA-P1-ED,0.3,1050,height_shrinkage,6.912209889001014,%,C,public-data/30157108/DTU Data - Brick Pellet Production.xlsx,High and Diameter,AX94,source_derived
30157108,Y|P1-ED|1050|C,Y,SSA-P1-ED,0.3,1050,volume_shrinkage,18.87391128531044,%,C,public-data/30157108/DTU Data - Brick Pellet Production.xlsx,High and Diameter,AY94,source_derived
30157108,Y|P1-ED|1050|C,Y,SSA-P1-ED,0.3,1050,green_mass,4.0515,g,C,public-data/30157108/DTU Data - Brick Pellet Production.xlsx,Water and Burning,H93,measured
30157108,Y|P1-ED|1050|C,Y,SSA-P1-ED,0.3,1050,dried_mass_105C,3.2177,g,C,public-data/30157108/DTU Data - Brick Pellet Production.xlsx,Water and Burning,I93,measured
30157108,Y|P1-ED|1050|C,Y,SSA-P1-ED,0.3,1050,fired_mass,2.9841,g,C,public-data/30157108/DTU Data - Brick Pellet Production.xlsx,Water and Burning,K93,measured
30157108,Y|P1-ED|1050|C,Y,SSA-P1-ED,0.3,1050,forming_water_content,20.580032086881406,%,C,public-data/30157108/DTU Data - Brick Pellet Production.xlsx,Water and Burning,J93,source_derived
30157108,Y|P1-ED|1050|C,Y,SSA-P1-ED,0.3,1050,firing_mass_loss,7.259843987941685,%,C,public-data/30157108/DTU Data - Brick Pellet Production.xlsx,Water and Burning,L93,source_derived
30157108,Y|P1-ED|1050|C,Y,SSA-P1-ED,0.3,1050,saturated_mass,3.387,g,C,public-data/30157108/DTU Data - Brick Pellet Production.xlsx,Porosity and Density,F70,measured
30157108,Y|P1-ED|1050|C,Y,SSA-P1-ED,0.3,1050,submerged_mass,1.905,g,C,public-data/30157108/DTU Data - Brick Pellet Production.xlsx,Porosity and Density,G70,measured
30157108,Y|P1-ED|1050|C,Y,SSA-P1-ED,0.3,1050,water_displacement_volume,1.4846724103386097e-06,m3,C,public-data/30157108/DTU Data - Brick Pellet Production.xlsx,Porosity and Density,K70,source_derived
30157108,Y|P1-ED|1050|C,Y,SSA-P1-ED,0.3,1050,open_pore_volume,4.0362652774994976e-07,m3,C,public-data/30157108/DTU Data - Brick Pellet Production.xlsx,Porosity and Density,L70,source_derived
30157108,Y|P1-ED|1050|C,Y,SSA-P1-ED,0.3,1050,open_porosity,0.27186234817813754,m3/m3,C,public-data/30157108/DTU Data - Brick Pellet Production.xlsx,Porosity and Density,M70,source_derived
30157108,Y|P1-ED|1050|C,Y,SSA-P1-ED,0.3,1050,dry_density,2009.9383400809716,kg/m3,C,public-data/30157108/DTU Data - Brick Pellet Production.xlsx,Porosity and Density,N70,source_derived
30157108,Y|P1-ED|1050|C,Y,SSA-P1-ED,0.3,1050,apparent_solid_density,2760.382374200722,kg/m3,C,public-data/30157108/DTU Data - Brick Pellet Production.xlsx,Porosity and Density,O70,source_derived
30157108,Y|P1-ED|1050|C,Y,SSA-P1-ED,0.3,1050,saturated_density,2281.3113360323887,kg/m3,C,public-data/30157108/DTU Data - Brick Pellet Production.xlsx,Porosity and Density,P70,source_derived
30157108,Y|P1-ED|1050|C,Y,SSA-P1-ED,0.3,1050,water_absorption,0.13501558258771482,kg/kg,C,public-data/30157108/DTU Data - Brick Pellet Production.xlsx,Porosity and Density,Q70,source_derived
30157108,Y|P1-ED|1050|D,Y,SSA-P1-ED,0.3,1050,dry_diameter_reading_1,19.17,mm,D,public-data/30157108/DTU Data - Brick Pellet Production.xlsx,High and Diameter,AC95,measured
30157108,Y|P1-ED|1050|D,Y,SSA-P1-ED,0.3,1050,dry_diameter_reading_2,19.14,mm,D,public-data/30157108/DTU Data - Brick Pellet Production.xlsx,High and Diameter,AD95,measured
30157108,Y|P1-ED|1050|D,Y,SSA-P1-ED,0.3,1050,dry_diameter_reading_3,19.27,mm,D,public-data/30157108/DTU Data - Brick Pellet Production.xlsx,High and Diameter,AE95,measured
30157108,Y|P1-ED|1050|D,Y,SSA-P1-ED,0.3,1050,dry_height_reading_1,6.5,mm,D,public-data/30157108/DTU Data - Brick Pellet Production.xlsx,High and Diameter,AG95,measured
30157108,Y|P1-ED|1050|D,Y,SSA-P1-ED,0.3,1050,dry_height_reading_2,6.55,mm,D,public-data/30157108/DTU Data - Brick Pellet Production.xlsx,High and Diameter,AH95,measured
30157108,Y|P1-ED|1050|D,Y,SSA-P1-ED,0.3,1050,dry_height_reading_3,6.55,mm,D,public-data/30157108/DTU Data - Brick Pellet Production.xlsx,High and Diameter,AI95,measured
30157108,Y|P1-ED|1050|D,Y,SSA-P1-ED,0.3,1050,fired_diameter_reading_1,18.04,mm,D,public-data/30157108/DTU Data - Brick Pellet Production.xlsx,High and Diameter,AN95,measured
30157108,Y|P1-ED|1050|D,Y,SSA-P1-ED,0.3,1050,fired_diameter_reading_2,17.91,mm,D,public-data/30157108/DTU Data - Brick Pellet Production.xlsx,High and Diameter,AO95,measured
30157108,Y|P1-ED|1050|D,Y,SSA-P1-ED,0.3,1050,fired_diameter_reading_3,17.95,mm,D,public-data/30157108/DTU Data - Brick Pellet Production.xlsx,High and Diameter,AP95,measured
30157108,Y|P1-ED|1050|D,Y,SSA-P1-ED,0.3,1050,fired_height_reading_1,6.07,mm,D,public-data/30157108/DTU Data - Brick Pellet Production.xlsx,High and Diameter,AR95,measured
30157108,Y|P1-ED|1050|D,Y,SSA-P1-ED,0.3,1050,fired_height_reading_2,6.09,mm,D,public-data/30157108/DTU Data - Brick Pellet Production.xlsx,High and Diameter,AS95,measured
30157108,Y|P1-ED|1050|D,Y,SSA-P1-ED,0.3,1050,fired_height_reading_3,6.16,mm,D,public-data/30157108/DTU Data - Brick Pellet Production.xlsx,High and Diameter,AT95,measured
30157108,Y|P1-ED|1050|D,Y,SSA-P1-ED,0.3,1050,dry_diameter_mean,19.19333333333333,mm,D,public-data/30157108/DTU Data - Brick Pellet Production.xlsx,High and Diameter,AF95,source_derived
30157108,Y|P1-ED|1050|D,Y,SSA-P1-ED,0.3,1050,dry_height_mean,6.533333333333334,mm,D,public-data/30157108/DTU Data - Brick Pellet Production.xlsx,High and Diameter,AJ95,source_derived
30157108,Y|P1-ED|1050|D,Y,SSA-P1-ED,0.3,1050,fired_diameter_mean,17.96666666666667,mm,D,public-data/30157108/DTU Data - Brick Pellet Production.xlsx,High and Diameter,AQ95,source_derived
30157108,Y|P1-ED|1050|D,Y,SSA-P1-ED,0.3,1050,fired_height_mean,6.1066666666666665,mm,D,public-data/30157108/DTU Data - Brick Pellet Production.xlsx,High and Diameter,AU95,source_derived
30157108,Y|P1-ED|1050|D,Y,SSA-P1-ED,0.3,1050,dry_geometric_volume,1890.277259286392,mm3,D,public-data/30157108/DTU Data - Brick Pellet Production.xlsx,High and Diameter,AK95,source_derived
30157108,Y|P1-ED|1050|D,Y,SSA-P1-ED,0.3,1050,fired_geometric_volume,1548.2073215022617,mm3,D,public-data/30157108/DTU Data - Brick Pellet Production.xlsx,High and Diameter,AV95,source_derived
30157108,Y|P1-ED|1050|D,Y,SSA-P1-ED,0.3,1050,diameter_shrinkage,6.391108023619293,%,D,public-data/30157108/DTU Data - Brick Pellet Production.xlsx,High and Diameter,AW95,source_derived
30157108,Y|P1-ED|1050|D,Y,SSA-P1-ED,0.3,1050,height_shrinkage,6.5306122448979735,%,D,public-data/30157108/DTU Data - Brick Pellet Production.xlsx,High and Diameter,AX95,source_derived
30157108,Y|P1-ED|1050|D,Y,SSA-P1-ED,0.3,1050,volume_shrinkage,18.096283817817653,%,D,public-data/30157108/DTU Data - Brick Pellet Production.xlsx,High and Diameter,AY95,source_derived
30157108,Y|P1-ED|1050|D,Y,SSA-P1-ED,0.3,1050,green_mass,4.0174,g,D,public-data/30157108/DTU Data - Brick Pellet Production.xlsx,Water and Burning,H94,measured
30157108,Y|P1-ED|1050|D,Y,SSA-P1-ED,0.3,1050,dried_mass_105C,3.2,g,D,public-data/30157108/DTU Data - Brick Pellet Production.xlsx,Water and Burning,I94,measured
30157108,Y|P1-ED|1050|D,Y,SSA-P1-ED,0.3,1050,fired_mass,2.9682,g,D,public-data/30157108/DTU Data - Brick Pellet Production.xlsx,Water and Burning,K94,measured
30157108,Y|P1-ED|1050|D,Y,SSA-P1-ED,0.3,1050,forming_water_content,20.34649275650919,%,D,public-data/30157108/DTU Data - Brick Pellet Production.xlsx,Water and Burning,J94,source_derived
30157108,Y|P1-ED|1050|D,Y,SSA-P1-ED,0.3,1050,firing_mass_loss,7.2437500000000075,%,D,public-data/30157108/DTU Data - Brick Pellet Production.xlsx,Water and Burning,L94,source_derived
30157108,Y|P1-ED|1050|E,Y,SSA-P1-ED,0.3,1050,dry_diameter_reading_1,19.2,mm,E,public-data/30157108/DTU Data - Brick Pellet Production.xlsx,High and Diameter,AC96,measured
30157108,Y|P1-ED|1050|E,Y,SSA-P1-ED,0.3,1050,dry_diameter_reading_2,19.12,mm,E,public-data/30157108/DTU Data - Brick Pellet Production.xlsx,High and Diameter,AD96,measured
30157108,Y|P1-ED|1050|E,Y,SSA-P1-ED,0.3,1050,dry_diameter_reading_3,19.12,mm,E,public-data/30157108/DTU Data - Brick Pellet Production.xlsx,High and Diameter,AE96,measured
30157108,Y|P1-ED|1050|E,Y,SSA-P1-ED,0.3,1050,dry_height_reading_1,6.39,mm,E,public-data/30157108/DTU Data - Brick Pellet Production.xlsx,High and Diameter,AG96,measured
30157108,Y|P1-ED|1050|E,Y,SSA-P1-ED,0.3,1050,dry_height_reading_2,6.39,mm,E,public-data/30157108/DTU Data - Brick Pellet Production.xlsx,High and Diameter,AH96,measured
30157108,Y|P1-ED|1050|E,Y,SSA-P1-ED,0.3,1050,dry_height_reading_3,6.44,mm,E,public-data/30157108/DTU Data - Brick Pellet Production.xlsx,High and Diameter,AI96,measured
30157108,Y|P1-ED|1050|E,Y,SSA-P1-ED,0.3,1050,fired_diameter_reading_1,18.03,mm,E,public-data/30157108/DTU Data - Brick Pellet Production.xlsx,High and Diameter,AN96,measured
30157108,Y|P1-ED|1050|E,Y,SSA-P1-ED,0.3,1050,fired_diameter_reading_2,17.93,mm,E,public-data/30157108/DTU Data - Brick Pellet Production.xlsx,High and Diameter,AO96,measured
30157108,Y|P1-ED|1050|E,Y,SSA-P1-ED,0.3,1050,fired_diameter_reading_3,17.94,mm,E,public-data/30157108/DTU Data - Brick Pellet Production.xlsx,High and Diameter,AP96,measured
30157108,Y|P1-ED|1050|E,Y,SSA-P1-ED,0.3,1050,fired_height_reading_1,6.08,mm,E,public-data/30157108/DTU Data - Brick Pellet Production.xlsx,High and Diameter,AR96,measured
30157108,Y|P1-ED|1050|E,Y,SSA-P1-ED,0.3,1050,fired_height_reading_2,5.99,mm,E,public-data/30157108/DTU Data - Brick Pellet Production.xlsx,High and Diameter,AS96,measured
30157108,Y|P1-ED|1050|E,Y,SSA-P1-ED,0.3,1050,fired_height_reading_3,6.02,mm,E,public-data/30157108/DTU Data - Brick Pellet Production.xlsx,High and Diameter,AT96,measured
30157108,Y|P1-ED|1050|E,Y,SSA-P1-ED,0.3,1050,dry_diameter_mean,19.146666666666665,mm,E,public-data/30157108/DTU Data - Brick Pellet Production.xlsx,High and Diameter,AF96,source_derived
30157108,Y|P1-ED|1050|E,Y,SSA-P1-ED,0.3,1050,dry_height_mean,6.406666666666666,mm,E,public-data/30157108/DTU Data - Brick Pellet Production.xlsx,High and Diameter,AJ96,source_derived
30157108,Y|P1-ED|1050|E,Y,SSA-P1-ED,0.3,1050,fired_diameter_mean,17.96666666666667,mm,E,public-data/30157108/DTU Data - Brick Pellet Production.xlsx,High and Diameter,AQ96,source_derived
30157108,Y|P1-ED|1050|E,Y,SSA-P1-ED,0.3,1050,fired_height_mean,6.03,mm,E,public-data/30157108/DTU Data - Brick Pellet Production.xlsx,High and Diameter,AU96,source_derived
30157108,Y|P1-ED|1050|E,Y,SSA-P1-ED,0.3,1050,dry_geometric_volume,1844.6261583578128,mm3,E,public-data/30157108/DTU Data - Brick Pellet Production.xlsx,High and Diameter,AK96,source_derived
30157108,Y|P1-ED|1050|E,Y,SSA-P1-ED,0.3,1050,fired_geometric_volume,1528.770220850214,mm3,E,public-data/30157108/DTU Data - Brick Pellet Production.xlsx,High and Diameter,AV96,source_derived
30157108,Y|P1-ED|1050|E,Y,SSA-P1-ED,0.3,1050,diameter_shrinkage,6.1629526462395345,%,E,public-data/30157108/DTU Data - Brick Pellet Production.xlsx,High and Diameter,AW96,source_derived
30157108,Y|P1-ED|1050|E,Y,SSA-P1-ED,0.3,1050,height_shrinkage,5.8792924037460885,%,E,public-data/30157108/DTU Data - Brick Pellet Production.xlsx,High and Diameter,AX96,source_derived
30157108,Y|P1-ED|1050|E,Y,SSA-P1-ED,0.3,1050,volume_shrinkage,17.12303254925058,%,E,public-data/30157108/DTU Data - Brick Pellet Production.xlsx,High and Diameter,AY96,source_derived
30157108,Y|P1-ED|1050|E,Y,SSA-P1-ED,0.3,1050,green_mass,3.9646,g,E,public-data/30157108/DTU Data - Brick Pellet Production.xlsx,Water and Burning,H95,measured
30157108,Y|P1-ED|1050|E,Y,SSA-P1-ED,0.3,1050,dried_mass_105C,3.1611,g,E,public-data/30157108/DTU Data - Brick Pellet Production.xlsx,Water and Burning,I95,measured
30157108,Y|P1-ED|1050|E,Y,SSA-P1-ED,0.3,1050,fired_mass,2.9294,g,E,public-data/30157108/DTU Data - Brick Pellet Production.xlsx,Water and Burning,K95,measured
30157108,Y|P1-ED|1050|E,Y,SSA-P1-ED,0.3,1050,forming_water_content,20.26686172627756,%,E,public-data/30157108/DTU Data - Brick Pellet Production.xlsx,Water and Burning,J95,source_derived
30157108,Y|P1-ED|1050|E,Y,SSA-P1-ED,0.3,1050,firing_mass_loss,7.329726993767993,%,E,public-data/30157108/DTU Data - Brick Pellet Production.xlsx,Water and Burning,L95,source_derived
30157108,Y|P1-ED|1050|F,Y,SSA-P1-ED,0.3,1050,dry_diameter_reading_1,19.07,mm,F,public-data/30157108/DTU Data - Brick Pellet Production.xlsx,High and Diameter,AC97,measured
30157108,Y|P1-ED|1050|F,Y,SSA-P1-ED,0.3,1050,dry_diameter_reading_2,19.11,mm,F,public-data/30157108/DTU Data - Brick Pellet Production.xlsx,High and Diameter,AD97,measured
30157108,Y|P1-ED|1050|F,Y,SSA-P1-ED,0.3,1050,dry_diameter_reading_3,19.05,mm,F,public-data/30157108/DTU Data - Brick Pellet Production.xlsx,High and Diameter,AE97,measured
30157108,Y|P1-ED|1050|F,Y,SSA-P1-ED,0.3,1050,dry_height_reading_1,6.45,mm,F,public-data/30157108/DTU Data - Brick Pellet Production.xlsx,High and Diameter,AG97,measured
30157108,Y|P1-ED|1050|F,Y,SSA-P1-ED,0.3,1050,dry_height_reading_2,6.48,mm,F,public-data/30157108/DTU Data - Brick Pellet Production.xlsx,High and Diameter,AH97,measured
30157108,Y|P1-ED|1050|F,Y,SSA-P1-ED,0.3,1050,dry_height_reading_3,6.55,mm,F,public-data/30157108/DTU Data - Brick Pellet Production.xlsx,High and Diameter,AI97,measured
30157108,Y|P1-ED|1050|F,Y,SSA-P1-ED,0.3,1050,fired_diameter_reading_1,18.11,mm,F,public-data/30157108/DTU Data - Brick Pellet Production.xlsx,High and Diameter,AN97,measured
30157108,Y|P1-ED|1050|F,Y,SSA-P1-ED,0.3,1050,fired_diameter_reading_2,18.05,mm,F,public-data/30157108/DTU Data - Brick Pellet Production.xlsx,High and Diameter,AO97,measured
30157108,Y|P1-ED|1050|F,Y,SSA-P1-ED,0.3,1050,fired_diameter_reading_3,18.09,mm,F,public-data/30157108/DTU Data - Brick Pellet Production.xlsx,High and Diameter,AP97,measured
30157108,Y|P1-ED|1050|F,Y,SSA-P1-ED,0.3,1050,fired_height_reading_1,6.16,mm,F,public-data/30157108/DTU Data - Brick Pellet Production.xlsx,High and Diameter,AR97,measured
30157108,Y|P1-ED|1050|F,Y,SSA-P1-ED,0.3,1050,fired_height_reading_2,6.09,mm,F,public-data/30157108/DTU Data - Brick Pellet Production.xlsx,High and Diameter,AS97,measured
30157108,Y|P1-ED|1050|F,Y,SSA-P1-ED,0.3,1050,fired_height_reading_3,6.02,mm,F,public-data/30157108/DTU Data - Brick Pellet Production.xlsx,High and Diameter,AT97,measured
30157108,Y|P1-ED|1050|F,Y,SSA-P1-ED,0.3,1050,dry_diameter_mean,19.076666666666668,mm,F,public-data/30157108/DTU Data - Brick Pellet Production.xlsx,High and Diameter,AF97,source_derived
30157108,Y|P1-ED|1050|F,Y,SSA-P1-ED,0.3,1050,dry_height_mean,6.493333333333333,mm,F,public-data/30157108/DTU Data - Brick Pellet Production.xlsx,High and Diameter,AJ97,source_derived
30157108,Y|P1-ED|1050|F,Y,SSA-P1-ED,0.3,1050,fired_diameter_mean,18.083333333333332,mm,F,public-data/30157108/DTU Data - Brick Pellet Production.xlsx,High and Diameter,AQ97,source_derived
30157108,Y|P1-ED|1050|F,Y,SSA-P1-ED,0.3,1050,fired_height_mean,6.09,mm,F,public-data/30157108/DTU Data - Brick Pellet Production.xlsx,High and Diameter,AU97,source_derived
30157108,Y|P1-ED|1050|F,Y,SSA-P1-ED,0.3,1050,dry_geometric_volume,1855.9341436726022,mm3,F,public-data/30157108/DTU Data - Brick Pellet Production.xlsx,High and Diameter,AK97,source_derived
30157108,Y|P1-ED|1050|F,Y,SSA-P1-ED,0.3,1050,fired_geometric_volume,1564.098680331907,mm3,F,public-data/30157108/DTU Data - Brick Pellet Production.xlsx,High and Diameter,AV97,source_derived
30157108,Y|P1-ED|1050|F,Y,SSA-P1-ED,0.3,1050,diameter_shrinkage,5.207059234667145,%,F,public-data/30157108/DTU Data - Brick Pellet Production.xlsx,High and Diameter,AW97,source_derived
30157108,Y|P1-ED|1050|F,Y,SSA-P1-ED,0.3,1050,height_shrinkage,6.211498973305955,%,F,public-data/30157108/DTU Data - Brick Pellet Production.xlsx,High and Diameter,AX97,source_derived
30157108,Y|P1-ED|1050|F,Y,SSA-P1-ED,0.3,1050,volume_shrinkage,15.724451448648857,%,F,public-data/30157108/DTU Data - Brick Pellet Production.xlsx,High and Diameter,AY97,source_derived
30157108,Y|P1-ED|1050|F,Y,SSA-P1-ED,0.3,1050,green_mass,4.025,g,F,public-data/30157108/DTU Data - Brick Pellet Production.xlsx,Water and Burning,H96,measured
30157108,Y|P1-ED|1050|F,Y,SSA-P1-ED,0.3,1050,dried_mass_105C,3.2067,g,F,public-data/30157108/DTU Data - Brick Pellet Production.xlsx,Water and Burning,I96,measured
30157108,Y|P1-ED|1050|F,Y,SSA-P1-ED,0.3,1050,fired_mass,2.9734,g,F,public-data/30157108/DTU Data - Brick Pellet Production.xlsx,Water and Burning,K96,measured
30157108,Y|P1-ED|1050|F,Y,SSA-P1-ED,0.3,1050,forming_water_content,20.3304347826087,%,F,public-data/30157108/DTU Data - Brick Pellet Production.xlsx,Water and Burning,J96,source_derived
30157108,Y|P1-ED|1050|F,Y,SSA-P1-ED,0.3,1050,firing_mass_loss,7.275392147690781,%,F,public-data/30157108/DTU Data - Brick Pellet Production.xlsx,Water and Burning,L96,source_derived
30157108,Y|P1-ED|1050|G,Y,SSA-P1-ED,0.3,1050,dry_diameter_reading_1,19.18,mm,G,public-data/30157108/DTU Data - Brick Pellet Production.xlsx,High and Diameter,AC98,measured
30157108,Y|P1-ED|1050|G,Y,SSA-P1-ED,0.3,1050,dry_diameter_reading_2,19.11,mm,G,public-data/30157108/DTU Data - Brick Pellet Production.xlsx,High and Diameter,AD98,measured
30157108,Y|P1-ED|1050|G,Y,SSA-P1-ED,0.3,1050,dry_diameter_reading_3,19.26,mm,G,public-data/30157108/DTU Data - Brick Pellet Production.xlsx,High and Diameter,AE98,measured
30157108,Y|P1-ED|1050|G,Y,SSA-P1-ED,0.3,1050,dry_height_reading_1,6.52,mm,G,public-data/30157108/DTU Data - Brick Pellet Production.xlsx,High and Diameter,AG98,measured
30157108,Y|P1-ED|1050|G,Y,SSA-P1-ED,0.3,1050,dry_height_reading_2,6.52,mm,G,public-data/30157108/DTU Data - Brick Pellet Production.xlsx,High and Diameter,AH98,measured
30157108,Y|P1-ED|1050|G,Y,SSA-P1-ED,0.3,1050,dry_height_reading_3,6.58,mm,G,public-data/30157108/DTU Data - Brick Pellet Production.xlsx,High and Diameter,AI98,measured
30157108,Y|P1-ED|1050|G,Y,SSA-P1-ED,0.3,1050,fired_diameter_reading_1,18.21,mm,G,public-data/30157108/DTU Data - Brick Pellet Production.xlsx,High and Diameter,AN98,measured
30157108,Y|P1-ED|1050|G,Y,SSA-P1-ED,0.3,1050,fired_diameter_reading_2,18.14,mm,G,public-data/30157108/DTU Data - Brick Pellet Production.xlsx,High and Diameter,AO98,measured
30157108,Y|P1-ED|1050|G,Y,SSA-P1-ED,0.3,1050,fired_diameter_reading_3,18.35,mm,G,public-data/30157108/DTU Data - Brick Pellet Production.xlsx,High and Diameter,AP98,measured
30157108,Y|P1-ED|1050|G,Y,SSA-P1-ED,0.3,1050,fired_height_reading_1,6.19,mm,G,public-data/30157108/DTU Data - Brick Pellet Production.xlsx,High and Diameter,AR98,measured
30157108,Y|P1-ED|1050|G,Y,SSA-P1-ED,0.3,1050,fired_height_reading_2,6.19,mm,G,public-data/30157108/DTU Data - Brick Pellet Production.xlsx,High and Diameter,AS98,measured
30157108,Y|P1-ED|1050|G,Y,SSA-P1-ED,0.3,1050,fired_height_reading_3,6.17,mm,G,public-data/30157108/DTU Data - Brick Pellet Production.xlsx,High and Diameter,AT98,measured
30157108,Y|P1-ED|1050|G,Y,SSA-P1-ED,0.3,1050,dry_diameter_mean,19.183333333333334,mm,G,public-data/30157108/DTU Data - Brick Pellet Production.xlsx,High and Diameter,AF98,source_derived
30157108,Y|P1-ED|1050|G,Y,SSA-P1-ED,0.3,1050,dry_height_mean,6.539999999999999,mm,G,public-data/30157108/DTU Data - Brick Pellet Production.xlsx,High and Diameter,AJ98,source_derived
30157108,Y|P1-ED|1050|G,Y,SSA-P1-ED,0.3,1050,fired_diameter_mean,18.233333333333334,mm,G,public-data/30157108/DTU Data - Brick Pellet Production.xlsx,High and Diameter,AQ98,source_derived
30157108,Y|P1-ED|1050|G,Y,SSA-P1-ED,0.3,1050,fired_height_mean,6.183333333333334,mm,G,public-data/30157108/DTU Data - Brick Pellet Production.xlsx,High and Diameter,AU98,source_derived
30157108,Y|P1-ED|1050|G,Y,SSA-P1-ED,0.3,1050,dry_geometric_volume,1890.23489461857,mm3,G,public-data/30157108/DTU Data - Brick Pellet Production.xlsx,High and Diameter,AK98,source_derived
