Repository: gaw008/brickmodel

# 材料设计 v2 首阶段（研究用途，待独立审核）

直接结果见 artifacts/DIRECTION_REPORT.md；数据问题见 artifacts/DATA_AUDIT.md；后续模块优先级见 artifacts/MODEL_GAP_PRIORITY.md。

本目录独立于既有 solver/verifier。仅用 Python 3.12 标准库解析公开 OOXML、CSV、JSON 和生成浅色中文 SVG；不执行 Excel 公式/宏/外部链接，不联网运行，不安装包。原始DTU输入仍留在授权只读目录，没有复制/改写工作簿。

## 复跑

从 /home/ubuntu/sludge-brick-design-v2 运行：

    python3 experiments/material_design_v2/verify.py

该命令实际串行执行完整pipeline、focused unittest、compileall、git diff --check；若本机存在已安装的grounded-citations工具，也执行三个报告的证据引用检查。命令、原始退出码/输出、耗时、输入hash、计数、峰值RSS和边界写入 artifacts/verification.json。测试不是旧项目full suite。

仅重新生成数据/图/报告：

    python3 experiments/material_design_v2/pipeline.py

更换输入根或保留另一次输出（输出必须是本目录的子目录）：

File: experiments/material_design_v2/artifacts/observations.csv (part 15 of 35)
source_id,specimen_id,matrix_id,additive_id,additive_fraction_dry,firing_temperature_C,property,value,unit,replicate_id,file,sheet,cell,evidence_status
30157108,Y|P1-ED|1050|G,Y,SSA-P1-ED,0.3,1050,fired_geometric_volume,1614.5246639945785,mm3,G,public-data/30157108/DTU Data - Brick Pellet Production.xlsx,High and Diameter,AV98,source_derived
30157108,Y|P1-ED|1050|G,Y,SSA-P1-ED,0.3,1050,diameter_shrinkage,4.952215464813202,%,G,public-data/30157108/DTU Data - Brick Pellet Production.xlsx,High and Diameter,AW98,source_derived
30157108,Y|P1-ED|1050|G,Y,SSA-P1-ED,0.3,1050,height_shrinkage,5.453618756371034,%,G,public-data/30157108/DTU Data - Brick Pellet Production.xlsx,High and Diameter,AX98,source_derived
30157108,Y|P1-ED|1050|G,Y,SSA-P1-ED,0.3,1050,volume_shrinkage,14.5860300965202,%,G,public-data/30157108/DTU Data - Brick Pellet Production.xlsx,High and Diameter,AY98,source_derived
30157108,Y|P1-ED|1050|G,Y,SSA-P1-ED,0.3,1050,green_mass,4.0196,g,G,public-data/30157108/DTU Data - Brick Pellet Production.xlsx,Water and Burning,H97,measured
30157108,Y|P1-ED|1050|G,Y,SSA-P1-ED,0.3,1050,dried_mass_105C,3.2023,g,G,public-data/30157108/DTU Data - Brick Pellet Production.xlsx,Water and Burning,I97,measured
30157108,Y|P1-ED|1050|G,Y,SSA-P1-ED,0.3,1050,fired_mass,2.9671,g,G,public-data/30157108/DTU Data - Brick Pellet Production.xlsx,Water and Burning,K97,measured
30157108,Y|P1-ED|1050|G,Y,SSA-P1-ED,0.3,1050,forming_water_content,20.33286894218329,%,G,public-data/30157108/DTU Data - Brick Pellet Production.xlsx,Water and Burning,J97,source_derived
30157108,Y|P1-ED|1050|G,Y,SSA-P1-ED,0.3,1050,firing_mass_loss,7.344720981794345,%,G,public-data/30157108/DTU Data - Brick Pellet Production.xlsx,Water and Burning,L97,source_derived
30157108,R|P1-ED|1020|A,R,SSA-P1-ED,0.3,1020,dry_diameter_reading_1,18.82,mm,A,public-data/30157108/DTU Data - Brick Pellet Production.xlsx,High and Diameter,AC67,measured
30157108,R|P1-ED|1020|A,R,SSA-P1-ED,0.3,1020,dry_diameter_reading_2,18.84,mm,A,public-data/30157108/DTU Data - Brick Pellet Production.xlsx,High and Diameter,AD67,measured
30157108,R|P1-ED|1020|A,R,SSA-P1-ED,0.3,1020,dry_diameter_reading_3,18.8,mm,A,public-data/30157108/DTU Data - Brick Pellet Production.xlsx,High and Diameter,AE67,measured
30157108,R|P1-ED|1020|A,R,SSA-P1-ED,0.3,1020,dry_height_reading_1,6.63,mm,A,public-data/30157108/DTU Data - Brick Pellet Production.xlsx,High and Diameter,AG67,measured
30157108,R|P1-ED|1020|A,R,SSA-P1-ED,0.3,1020,dry_height_reading_2,6.62,mm,A,public-data/30157108/DTU Data - Brick Pellet Production.xlsx,High and Diameter,AH67,measured
30157108,R|P1-ED|1020|A,R,SSA-P1-ED,0.3,1020,dry_height_reading_3,6.62,mm,A,public-data/30157108/DTU Data - Brick Pellet Production.xlsx,High and Diameter,AI67,measured
30157108,R|P1-ED|1020|A,R,SSA-P1-ED,0.3,1020,fired_diameter_reading_1,18.16,mm,A,public-data/30157108/DTU Data - Brick Pellet Production.xlsx,High and Diameter,AN67,measured
30157108,R|P1-ED|1020|A,R,SSA-P1-ED,0.3,1020,fired_diameter_reading_2,18.19,mm,A,public-data/30157108/DTU Data - Brick Pellet Production.xlsx,High and Diameter,AO67,measured
30157108,R|P1-ED|1020|A,R,SSA-P1-ED,0.3,1020,fired_diameter_reading_3,18.08,mm,A,public-data/30157108/DTU Data - Brick Pellet Production.xlsx,High and Diameter,AP67,measured
30157108,R|P1-ED|1020|A,R,SSA-P1-ED,0.3,1020,fired_height_reading_1,6.51,mm,A,public-data/30157108/DTU Data - Brick Pellet Production.xlsx,High and Diameter,AR67,measured
30157108,R|P1-ED|1020|A,R,SSA-P1-ED,0.3,1020,fired_height_reading_2,6.53,mm,A,public-data/30157108/DTU Data - Brick Pellet Production.xlsx,High and Diameter,AS67,measured
30157108,R|P1-ED|1020|A,R,SSA-P1-ED,0.3,1020,fired_height_reading_3,6.48,mm,A,public-data/30157108/DTU Data - Brick Pellet Production.xlsx,High and Diameter,AT67,measured
30157108,R|P1-ED|1020|A,R,SSA-P1-ED,0.3,1020,dry_diameter_mean,18.819999999999997,mm,A,public-data/30157108/DTU Data - Brick Pellet Production.xlsx,High and Diameter,AF67,source_derived
30157108,R|P1-ED|1020|A,R,SSA-P1-ED,0.3,1020,dry_height_mean,6.623333333333334,mm,A,public-data/30157108/DTU Data - Brick Pellet Production.xlsx,High and Diameter,AJ67,source_derived
30157108,R|P1-ED|1020|A,R,SSA-P1-ED,0.3,1020,fired_diameter_mean,18.143333333333334,mm,A,public-data/30157108/DTU Data - Brick Pellet Production.xlsx,High and Diameter,AQ67,source_derived
30157108,R|P1-ED|1020|A,R,SSA-P1-ED,0.3,1020,fired_height_mean,6.506666666666667,mm,A,public-data/30157108/DTU Data - Brick Pellet Production.xlsx,High and Diameter,AU67,source_derived
30157108,R|P1-ED|1020|A,R,SSA-P1-ED,0.3,1020,dry_geometric_volume,1842.492513709424,mm3,A,public-data/30157108/DTU Data - Brick Pellet Production.xlsx,High and Diameter,AK67,source_derived
30157108,R|P1-ED|1020|A,R,SSA-P1-ED,0.3,1020,fired_geometric_volume,1682.2192530136713,mm3,A,public-data/30157108/DTU Data - Brick Pellet Production.xlsx,High and Diameter,AV67,source_derived
30157108,R|P1-ED|1020|A,R,SSA-P1-ED,0.3,1020,diameter_shrinkage,3.5954658165072395,%,A,public-data/30157108/DTU Data - Brick Pellet Production.xlsx,High and Diameter,AW67,source_derived
30157108,R|P1-ED|1020|A,R,SSA-P1-ED,0.3,1020,height_shrinkage,1.7614494212380543,%,A,public-data/30157108/DTU Data - Brick Pellet Production.xlsx,High and Diameter,AX67,source_derived
30157108,R|P1-ED|1020|A,R,SSA-P1-ED,0.3,1020,volume_shrinkage,8.698719777866575,%,A,public-data/30157108/DTU Data - Brick Pellet Production.xlsx,High and Diameter,AY67,source_derived
30157108,R|P1-ED|1020|A,R,SSA-P1-ED,0.3,1020,green_mass,4.0307,g,A,public-data/30157108/DTU Data - Brick Pellet Production.xlsx,Water and Burning,H66,measured
30157108,R|P1-ED|1020|A,R,SSA-P1-ED,0.3,1020,dried_mass_105C,3.1551,g,A,public-data/30157108/DTU Data - Brick Pellet Production.xlsx,Water and Burning,I66,measured
30157108,R|P1-ED|1020|A,R,SSA-P1-ED,0.3,1020,fired_mass,3.0438,g,A,public-data/30157108/DTU Data - Brick Pellet Production.xlsx,Water and Burning,K66,measured
30157108,R|P1-ED|1020|A,R,SSA-P1-ED,0.3,1020,forming_water_content,21.723273873024542,%,A,public-data/30157108/DTU Data - Brick Pellet Production.xlsx,Water and Burning,J66,source_derived
30157108,R|P1-ED|1020|A,R,SSA-P1-ED,0.3,1020,firing_mass_loss,3.527621945421697,%,A,public-data/30157108/DTU Data - Brick Pellet Production.xlsx,Water and Burning,L66,source_derived
30157108,R|P1-ED|1020|A,R,SSA-P1-ED,0.3,1020,saturated_mass,3.516,g,A,public-data/30157108/DTU Data - Brick Pellet Production.xlsx,Porosity and Density,F59,measured
30157108,R|P1-ED|1020|A,R,SSA-P1-ED,0.3,1020,submerged_mass,1.908,g,A,public-data/30157108/DTU Data - Brick Pellet Production.xlsx,Porosity and Density,G59,measured
30157108,R|P1-ED|1020|A,R,SSA-P1-ED,0.3,1020,water_displacement_volume,1.6108996193147667e-06,m3,A,public-data/30157108/DTU Data - Brick Pellet Production.xlsx,Porosity and Density,K59,source_derived
30157108,R|P1-ED|1020|A,R,SSA-P1-ED,0.3,1020,open_pore_volume,4.730514926868362e-07,m3,A,public-data/30157108/DTU Data - Brick Pellet Production.xlsx,Porosity and Density,L59,source_derived
30157108,R|P1-ED|1020|A,R,SSA-P1-ED,0.3,1020,open_porosity,0.29365671641791036,m3/m3,A,public-data/30157108/DTU Data - Brick Pellet Production.xlsx,Porosity and Density,M59,source_derived
30157108,R|P1-ED|1020|A,R,SSA-P1-ED,0.3,1020,dry_density,1889.503208955224,kg/m3,A,public-data/30157108/DTU Data - Brick Pellet Production.xlsx,Porosity and Density,N59,source_derived
30157108,R|P1-ED|1020|A,R,SSA-P1-ED,0.3,1020,apparent_solid_density,2675.0494453248807,kg/m3,A,public-data/30157108/DTU Data - Brick Pellet Production.xlsx,Porosity and Density,O59,source_derived
30157108,R|P1-ED|1020|A,R,SSA-P1-ED,0.3,1020,saturated_density,2182.631343283582,kg/m3,A,public-data/30157108/DTU Data - Brick Pellet Production.xlsx,Porosity and Density,P59,source_derived
30157108,R|P1-ED|1020|A,R,SSA-P1-ED,0.3,1020,water_absorption,0.15513502858269265,kg/kg,A,public-data/30157108/DTU Data - Brick Pellet Production.xlsx,Porosity and Density,Q59,source_derived
30157108,R|P1-ED|1020|B,R,SSA-P1-ED,0.3,1020,dry_diameter_reading_1,18.87,mm,B,public-data/30157108/DTU Data - Brick Pellet Production.xlsx,High and Diameter,AC68,measured
30157108,R|P1-ED|1020|B,R,SSA-P1-ED,0.3,1020,dry_diameter_reading_2,18.85,mm,B,public-data/30157108/DTU Data - Brick Pellet Production.xlsx,High and Diameter,AD68,measured
30157108,R|P1-ED|1020|B,R,SSA-P1-ED,0.3,1020,dry_diameter_reading_3,18.83,mm,B,public-data/30157108/DTU Data - Brick Pellet Production.xlsx,High and Diameter,AE68,measured
30157108,R|P1-ED|1020|B,R,SSA-P1-ED,0.3,1020,dry_height_reading_1,6.6,mm,B,public-data/30157108/DTU Data - Brick Pellet Production.xlsx,High and Diameter,AG68,measured
30157108,R|P1-ED|1020|B,R,SSA-P1-ED,0.3,1020,dry_height_reading_2,6.58,mm,B,public-data/30157108/DTU Data - Brick Pellet Production.xlsx,High and Diameter,AH68,measured
30157108,R|P1-ED|1020|B,R,SSA-P1-ED,0.3,1020,dry_height_reading_3,6.66,mm,B,public-data/30157108/DTU Data - Brick Pellet Production.xlsx,High and Diameter,AI68,measured
30157108,R|P1-ED|1020|B,R,SSA-P1-ED,0.3,1020,fired_diameter_reading_1,18.04,mm,B,public-data/30157108/DTU Data - Brick Pellet Production.xlsx,High and Diameter,AN68,measured
30157108,R|P1-ED|1020|B,R,SSA-P1-ED,0.3,1020,fired_diameter_reading_2,18.27,mm,B,public-data/30157108/DTU Data - Brick Pellet Production.xlsx,High and Diameter,AO68,measured
30157108,R|P1-ED|1020|B,R,SSA-P1-ED,0.3,1020,fired_diameter_reading_3,18.11,mm,B,public-data/30157108/DTU Data - Brick Pellet Production.xlsx,High and Diameter,AP68,measured
30157108,R|P1-ED|1020|B,R,SSA-P1-ED,0.3,1020,fired_height_reading_1,6.49,mm,B,public-data/30157108/DTU Data - Brick Pellet Production.xlsx,High and Diameter,AR68,measured
30157108,R|P1-ED|1020|B,R,SSA-P1-ED,0.3,1020,fired_height_reading_2,6.47,mm,B,public-data/30157108/DTU Data - Brick Pellet Production.xlsx,High and Diameter,AS68,measured
30157108,R|P1-ED|1020|B,R,SSA-P1-ED,0.3,1020,fired_height_reading_3,6.49,mm,B,public-data/30157108/DTU Data - Brick Pellet Production.xlsx,High and Diameter,AT68,measured
30157108,R|P1-ED|1020|B,R,SSA-P1-ED,0.3,1020,dry_diameter_mean,18.849999999999998,mm,B,public-data/30157108/DTU Data - Brick Pellet Production.xlsx,High and Diameter,AF68,source_derived
30157108,R|P1-ED|1020|B,R,SSA-P1-ED,0.3,1020,dry_height_mean,6.613333333333333,mm,B,public-data/30157108/DTU Data - Brick Pellet Production.xlsx,High and Diameter,AJ68,source_derived
30157108,R|P1-ED|1020|B,R,SSA-P1-ED,0.3,1020,fired_diameter_mean,18.14,mm,B,public-data/30157108/DTU Data - Brick Pellet Production.xlsx,High and Diameter,AQ68,source_derived
30157108,R|P1-ED|1020|B,R,SSA-P1-ED,0.3,1020,fired_height_mean,6.483333333333334,mm,B,public-data/30157108/DTU Data - Brick Pellet Production.xlsx,High and Diameter,AU68,source_derived
30157108,R|P1-ED|1020|B,R,SSA-P1-ED,0.3,1020,dry_geometric_volume,1845.580545349863,mm3,B,public-data/30157108/DTU Data - Brick Pellet Production.xlsx,High and Diameter,AK68,source_derived
30157108,R|P1-ED|1020|B,R,SSA-P1-ED,0.3,1020,fired_geometric_volume,1675.5708555824722,mm3,B,public-data/30157108/DTU Data - Brick Pellet Production.xlsx,High and Diameter,AV68,source_derived
30157108,R|P1-ED|1020|B,R,SSA-P1-ED,0.3,1020,diameter_shrinkage,3.7665782493368565,%,B,public-data/30157108/DTU Data - Brick Pellet Production.xlsx,High and Diameter,AW68,source_derived
30157108,R|P1-ED|1020|B,R,SSA-P1-ED,0.3,1020,height_shrinkage,1.965725806451598,%,B,public-data/30157108/DTU Data - Brick Pellet Production.xlsx,High and Diameter,AX68,source_derived
30157108,R|P1-ED|1020|B,R,SSA-P1-ED,0.3,1020,volume_shrinkage,9.211718783867138,%,B,public-data/30157108/DTU Data - Brick Pellet Production.xlsx,High and Diameter,AY68,source_derived
30157108,R|P1-ED|1020|B,R,SSA-P1-ED,0.3,1020,green_mass,4.0275,g,B,public-data/30157108/DTU Data - Brick Pellet Production.xlsx,Water and Burning,H67,measured
30157108,R|P1-ED|1020|B,R,SSA-P1-ED,0.3,1020,dried_mass_105C,3.152,g,B,public-data/30157108/DTU Data - Brick Pellet Production.xlsx,Water and Burning,I67,measured
30157108,R|P1-ED|1020|B,R,SSA-P1-ED,0.3,1020,fired_mass,3.041,g,B,public-data/30157108/DTU Data - Brick Pellet Production.xlsx,Water and Burning,K67,measured
30157108,R|P1-ED|1020|B,R,SSA-P1-ED,0.3,1020,forming_water_content,21.738050900062067,%,B,public-data/30157108/DTU Data - Brick Pellet Production.xlsx,Water and Burning,J67,source_derived
30157108,R|P1-ED|1020|B,R,SSA-P1-ED,0.3,1020,firing_mass_loss,3.52157360406092,%,B,public-data/30157108/DTU Data - Brick Pellet Production.xlsx,Water and Burning,L67,source_derived
30157108,R|P1-ED|1020|B,R,SSA-P1-ED,0.3,1020,saturated_mass,3.503,g,B,public-data/30157108/DTU Data - Brick Pellet Production.xlsx,Porosity and Density,F60,measured
30157108,R|P1-ED|1020|B,R,SSA-P1-ED,0.3,1020,submerged_mass,1.908,g,B,public-data/30157108/DTU Data - Brick Pellet Production.xlsx,Porosity and Density,G60,measured
30157108,R|P1-ED|1020|B,R,SSA-P1-ED,0.3,1020,water_displacement_volume,1.5978761771188138e-06,m3,B,public-data/30157108/DTU Data - Brick Pellet Production.xlsx,Porosity and Density,K60,source_derived
30157108,R|P1-ED|1020|B,R,SSA-P1-ED,0.3,1020,open_pore_volume,4.628330995792428e-07,m3,B,public-data/30157108/DTU Data - Brick Pellet Production.xlsx,Porosity and Density,L60,source_derived
30157108,R|P1-ED|1020|B,R,SSA-P1-ED,0.3,1020,open_porosity,0.2896551724137932,m3/m3,B,public-data/30157108/DTU Data - Brick Pellet Production.xlsx,Porosity and Density,M60,source_derived
30157108,R|P1-ED|1020|B,R,SSA-P1-ED,0.3,1020,dry_density,1903.1512225705328,kg/m3,B,public-data/30157108/DTU Data - Brick Pellet Production.xlsx,Porosity and Density,N60,source_derived
30157108,R|P1-ED|1020|B,R,SSA-P1-ED,0.3,1020,apparent_solid_density,2679.1934686672553,kg/m3,B,public-data/30157108/DTU Data - Brick Pellet Production.xlsx,Porosity and Density,O60,source_derived
30157108,R|P1-ED|1020|B,R,SSA-P1-ED,0.3,1020,saturated_density,2192.2850156739814,kg/m3,B,public-data/30157108/DTU Data - Brick Pellet Production.xlsx,Porosity and Density,P60,source_derived
30157108,R|P1-ED|1020|B,R,SSA-P1-ED,0.3,1020,water_absorption,0.15192370930614935,kg/kg,B,public-data/30157108/DTU Data - Brick Pellet Production.xlsx,Porosity and Density,Q60,source_derived
30157108,R|P1-ED|1020|C,R,SSA-P1-ED,0.3,1020,dry_diameter_reading_1,18.95,mm,C,public-data/30157108/DTU Data - Brick Pellet Production.xlsx,High and Diameter,AC69,measured
30157108,R|P1-ED|1020|C,R,SSA-P1-ED,0.3,1020,dry_diameter_reading_2,18.77,mm,C,public-data/30157108/DTU Data - Brick Pellet Production.xlsx,High and Diameter,AD69,measured
30157108,R|P1-ED|1020|C,R,SSA-P1-ED,0.3,1020,dry_diameter_reading_3,18.83,mm,C,public-data/30157108/DTU Data - Brick Pellet Production.xlsx,High and Diameter,AE69,measured
30157108,R|P1-ED|1020|C,R,SSA-P1-ED,0.3,1020,dry_height_reading_1,6.43,mm,C,public-data/30157108/DTU Data - Brick Pellet Production.xlsx,High and Diameter,AG69,measured
30157108,R|P1-ED|1020|C,R,SSA-P1-ED,0.3,1020,dry_height_reading_2,6.54,mm,C,public-data/30157108/DTU Data - Brick Pellet Production.xlsx,High and Diameter,AH69,measured
30157108,R|P1-ED|1020|C,R,SSA-P1-ED,0.3,1020,dry_height_reading_3,6.5,mm,C,public-data/30157108/DTU Data - Brick Pellet Production.xlsx,High and Diameter,AI69,measured
30157108,R|P1-ED|1020|C,R,SSA-P1-ED,0.3,1020,fired_diameter_reading_1,18.2,mm,C,public-data/30157108/DTU Data - Brick Pellet Production.xlsx,High and Diameter,AN69,measured
30157108,R|P1-ED|1020|C,R,SSA-P1-ED,0.3,1020,fired_diameter_reading_2,18.25,mm,C,public-data/30157108/DTU Data - Brick Pellet Production.xlsx,High and Diameter,AO69,measured
30157108,R|P1-ED|1020|C,R,SSA-P1-ED,0.3,1020,fired_diameter_reading_3,18.09,mm,C,public-data/30157108/DTU Data - Brick Pellet Production.xlsx,High and Diameter,AP69,measured
30157108,R|P1-ED|1020|C,R,SSA-P1-ED,0.3,1020,fired_height_reading_1,6.36,mm,C,public-data/30157108/DTU Data - Brick Pellet Production.xlsx,High and Diameter,AR69,measured
30157108,R|P1-ED|1020|C,R,SSA-P1-ED,0.3,1020,fired_height_reading_2,6.42,mm,C,public-data/30157108/DTU Data - Brick Pellet Production.xlsx,High and Diameter,AS69,measured
30157108,R|P1-ED|1020|C,R,SSA-P1-ED,0.3,1020,fired_height_reading_3,6.34,mm,C,public-data/30157108/DTU Data - Brick Pellet Production.xlsx,High and Diameter,AT69,measured
30157108,R|P1-ED|1020|C,R,SSA-P1-ED,0.3,1020,dry_diameter_mean,18.849999999999998,mm,C,public-data/30157108/DTU Data - Brick Pellet Production.xlsx,High and Diameter,AF69,source_derived
30157108,R|P1-ED|1020|C,R,SSA-P1-ED,0.3,1020,dry_height_mean,6.489999999999999,mm,C,public-data/30157108/DTU Data - Brick Pellet Production.xlsx,High and Diameter,AJ69,source_derived
30157108,R|P1-ED|1020|C,R,SSA-P1-ED,0.3,1020,fired_diameter_mean,18.180000000000003,mm,C,public-data/30157108/DTU Data - Brick Pellet Production.xlsx,High and Diameter,AQ69,source_derived
30157108,R|P1-ED|1020|C,R,SSA-P1-ED,0.3,1020,fired_height_mean,6.373333333333334,mm,C,public-data/30157108/DTU Data - Brick Pellet Production.xlsx,High and Diameter,AU69,source_derived
30157108,R|P1-ED|1020|C,R,SSA-P1-ED,0.3,1020,dry_geometric_volume,1811.1619565504955,mm3,C,public-data/30157108/DTU Data - Brick Pellet Production.xlsx,High and Diameter,AK69,source_derived
30157108,R|P1-ED|1020|C,R,SSA-P1-ED,0.3,1020,fired_geometric_volume,1654.4142888981282,mm3,C,public-data/30157108/DTU Data - Brick Pellet Production.xlsx,High and Diameter,AV69,source_derived
30157108,R|P1-ED|1020|C,R,SSA-P1-ED,0.3,1020,diameter_shrinkage,3.5543766578249056,%,C,public-data/30157108/DTU Data - Brick Pellet Production.xlsx,High and Diameter,AW69,source_derived
30157108,R|P1-ED|1020|C,R,SSA-P1-ED,0.3,1020,height_shrinkage,1.79763739085771,%,C,public-data/30157108/DTU Data - Brick Pellet Production.xlsx,High and Diameter,AX69,source_derived
30157108,R|P1-ED|1020|C,R,SSA-P1-ED,0.3,1020,volume_shrinkage,8.654536226616964,%,C,public-data/30157108/DTU Data - Brick Pellet Production.xlsx,High and Diameter,AY69,source_derived
30157108,R|P1-ED|1020|C,R,SSA-P1-ED,0.3,1020,green_mass,3.9538,g,C,public-data/30157108/DTU Data - Brick Pellet Production.xlsx,Water and Burning,H68,measured
30157108,R|P1-ED|1020|C,R,SSA-P1-ED,0.3,1020,dried_mass_105C,3.0868,g,C,public-data/30157108/DTU Data - Brick Pellet Production.xlsx,Water and Burning,I68,measured
30157108,R|P1-ED|1020|C,R,SSA-P1-ED,0.3,1020,fired_mass,2.9792,g,C,public-data/30157108/DTU Data - Brick Pellet Production.xlsx,Water and Burning,K68,measured
30157108,R|P1-ED|1020|C,R,SSA-P1-ED,0.3,1020,forming_water_content,21.928271536243614,%,C,public-data/30157108/DTU Data - Brick Pellet Production.xlsx,Water and Burning,J68,source_derived
30157108,R|P1-ED|1020|C,R,SSA-P1-ED,0.3,1020,firing_mass_loss,3.4858105481404738,%,C,public-data/30157108/DTU Data - Brick Pellet Production.xlsx,Water and Burning,L68,source_derived
30157108,R|P1-ED|1020|C,R,SSA-P1-ED,0.3,1020,saturated_mass,3.436,g,C,public-data/30157108/DTU Data - Brick Pellet Production.xlsx,Porosity and Density,F61,measured
30157108,R|P1-ED|1020|C,R,SSA-P1-ED,0.3,1020,submerged_mass,1.869,g,C,public-data/30157108/DTU Data - Brick Pellet Production.xlsx,Porosity and Density,G61,measured
30157108,R|P1-ED|1020|C,R,SSA-P1-ED,0.3,1020,water_displacement_volume,1.5698256862352232e-06,m3,C,public-data/30157108/DTU Data - Brick Pellet Production.xlsx,Porosity and Density,K61,source_derived
30157108,R|P1-ED|1020|C,R,SSA-P1-ED,0.3,1020,open_pore_volume,4.5762372270086136e-07,m3,C,public-data/30157108/DTU Data - Brick Pellet Production.xlsx,Porosity and Density,L61,source_derived
30157108,R|P1-ED|1020|C,R,SSA-P1-ED,0.3,1020,open_porosity,0.2915124441608168,m3/m3,C,public-data/30157108/DTU Data - Brick Pellet Production.xlsx,Porosity and Density,M61,source_derived
30157108,R|P1-ED|1020|C,R,SSA-P1-ED,0.3,1020,dry_density,1897.7903254626679,kg/m3,C,public-data/30157108/DTU Data - Brick Pellet Production.xlsx,Porosity and Density,N61,source_derived
30157108,R|P1-ED|1020|C,R,SSA-P1-ED,0.3,1020,apparent_solid_density,2678.650189155107,kg/m3,C,public-data/30157108/DTU Data - Brick Pellet Production.xlsx,Porosity and Density,O61,source_derived
30157108,R|P1-ED|1020|C,R,SSA-P1-ED,0.3,1020,saturated_density,2188.778047223995,kg/m3,C,public-data/30157108/DTU Data - Brick Pellet Production.xlsx,Porosity and Density,P61,source_derived
30157108,R|P1-ED|1020|C,R,SSA-P1-ED,0.3,1020,water_absorption,0.15332975295381304,kg/kg,C,public-data/30157108/DTU Data - Brick Pellet Production.xlsx,Porosity and Density,Q61,source_derived
30157108,R|P1-ED|1020|D,R,SSA-P1-ED,0.3,1020,dry_diameter_reading_1,18.94,mm,D,public-data/30157108/DTU Data - Brick Pellet Production.xlsx,High and Diameter,AC70,measured
30157108,R|P1-ED|1020|D,R,SSA-P1-ED,0.3,1020,dry_diameter_reading_2,18.95,mm,D,public-data/30157108/DTU Data - Brick Pellet Production.xlsx,High and Diameter,AD70,measured
30157108,R|P1-ED|1020|D,R,SSA-P1-ED,0.3,1020,dry_diameter_reading_3,18.97,mm,D,public-data/30157108/DTU Data - Brick Pellet Production.xlsx,High and Diameter,AE70,measured
30157108,R|P1-ED|1020|D,R,SSA-P1-ED,0.3,1020,dry_height_reading_1,6.4,mm,D,public-data/30157108/DTU Data - Brick Pellet Production.xlsx,High and Diameter,AG70,measured
30157108,R|P1-ED|1020|D,R,SSA-P1-ED,0.3,1020,dry_height_reading_2,6.35,mm,D,public-data/30157108/DTU Data - Brick Pellet Production.xlsx,High and Diameter,AH70,measured
30157108,R|P1-ED|1020|D,R,SSA-P1-ED,0.3,1020,dry_height_reading_3,6.34,mm,D,public-data/30157108/DTU Data - Brick Pellet Production.xlsx,High and Diameter,AI70,measured
30157108,R|P1-ED|1020|D,R,SSA-P1-ED,0.3,1020,fired_diameter_reading_1,18.18,mm,D,public-data/30157108/DTU Data - Brick Pellet Production.xlsx,High and Diameter,AN70,measured
30157108,R|P1-ED|1020|D,R,SSA-P1-ED,0.3,1020,fired_diameter_reading_2,18.35,mm,D,public-data/30157108/DTU Data - Brick Pellet Production.xlsx,High and Diameter,AO70,measured
30157108,R|P1-ED|1020|D,R,SSA-P1-ED,0.3,1020,fired_diameter_reading_3,18.19,mm,D,public-data/30157108/DTU Data - Brick Pellet Production.xlsx,High and Diameter,AP70,measured
30157108,R|P1-ED|1020|D,R,SSA-P1-ED,0.3,1020,fired_height_reading_1,6.23,mm,D,public-data/30157108/DTU Data - Brick Pellet Production.xlsx,High and Diameter,AR70,measured
30157108,R|P1-ED|1020|D,R,SSA-P1-ED,0.3,1020,fired_height_reading_2,6.28,mm,D,public-data/30157108/DTU Data - Brick Pellet Production.xlsx,High and Diameter,AS70,measured
30157108,R|P1-ED|1020|D,R,SSA-P1-ED,0.3,1020,fired_height_reading_3,6.25,mm,D,public-data/30157108/DTU Data - Brick Pellet Production.xlsx,High and Diameter,AT70,measured
30157108,R|P1-ED|1020|D,R,SSA-P1-ED,0.3,1020,dry_diameter_mean,18.953333333333333,mm,D,public-data/30157108/DTU Data - Brick Pellet Production.xlsx,High and Diameter,AF70,source_derived
30157108,R|P1-ED|1020|D,R,SSA-P1-ED,0.3,1020,dry_height_mean,6.363333333333333,mm,D,public-data/30157108/DTU Data - Brick Pellet Production.xlsx,High and Diameter,AJ70,source_derived
30157108,R|P1-ED|1020|D,R,SSA-P1-ED,0.3,1020,fired_diameter_mean,18.24,mm,D,public-data/30157108/DTU Data - Brick Pellet Production.xlsx,High and Diameter,AQ70,source_derived
30157108,R|P1-ED|1020|D,R,SSA-P1-ED,0.3,1020,fired_height_mean,6.253333333333334,mm,D,public-data/30157108/DTU Data - Brick Pellet Production.xlsx,High and Diameter,AU70,source_derived
30157108,R|P1-ED|1020|D,R,SSA-P1-ED,0.3,1020,dry_geometric_volume,1795.336069791659,mm3,D,public-data/30157108/DTU Data - Brick Pellet Production.xlsx,High and Diameter,AK70,source_derived
30157108,R|P1-ED|1020|D,R,SSA-P1-ED,0.3,1020,fired_geometric_volume,1633.9965253221405,mm3,D,public-data/30157108/DTU Data - Brick Pellet Production.xlsx,High and Diameter,AV70,source_derived
30157108,R|P1-ED|1020|D,R,SSA-P1-ED,0.3,1020,diameter_shrinkage,3.7636299683433063,%,D,public-data/30157108/DTU Data - Brick Pellet Production.xlsx,High and Diameter,AW70,source_derived
30157108,R|P1-ED|1020|D,R,SSA-P1-ED,0.3,1020,height_shrinkage,1.7286537454164395,%,D,public-data/30157108/DTU Data - Brick Pellet Production.xlsx,High and Diameter,AX70,source_derived
30157108,R|P1-ED|1020|D,R,SSA-P1-ED,0.3,1020,volume_shrinkage,8.98659293845977,%,D,public-data/30157108/DTU Data - Brick Pellet Production.xlsx,High and Diameter,AY70,source_derived
30157108,R|P1-ED|1020|D,R,SSA-P1-ED,0.3,1020,green_mass,3.9205,g,D,public-data/30157108/DTU Data - Brick Pellet Production.xlsx,Water and Burning,H69,measured
30157108,R|P1-ED|1020|D,R,SSA-P1-ED,0.3,1020,dried_mass_105C,3.0742,g,D,public-data/30157108/DTU Data - Brick Pellet Production.xlsx,Water and Burning,I69,measured
30157108,R|P1-ED|1020|D,R,SSA-P1-ED,0.3,1020,fired_mass,2.9673,g,D,public-data/30157108/DTU Data - Brick Pellet Production.xlsx,Water and Burning,K69,measured
30157108,R|P1-ED|1020|D,R,SSA-P1-ED,0.3,1020,forming_water_content,21.58653233005995,%,D,public-data/30157108/DTU Data - Brick Pellet Production.xlsx,Water and Burning,J69,source_derived
30157108,R|P1-ED|1020|D,R,SSA-P1-ED,0.3,1020,firing_mass_loss,3.4773274347797805,%,D,public-data/30157108/DTU Data - Brick Pellet Production.xlsx,Water and Burning,L69,source_derived
30157108,R|P1-ED|1020|E,R,SSA-P1-ED,0.3,1020,dry_diameter_reading_1,18.65,mm,E,public-data/30157108/DTU Data - Brick Pellet Production.xlsx,High and Diameter,AC71,measured
30157108,R|P1-ED|1020|E,R,SSA-P1-ED,0.3,1020,dry_diameter_reading_2,18.67,mm,E,public-data/30157108/DTU Data - Brick Pellet Production.xlsx,High and Diameter,AD71,measured
30157108,R|P1-ED|1020|E,R,SSA-P1-ED,0.3,1020,dry_diameter_reading_3,18.94,mm,E,public-data/30157108/DTU Data - Brick Pellet Production.xlsx,High and Diameter,AE71,measured
30157108,R|P1-ED|1020|E,R,SSA-P1-ED,0.3,1020,dry_height_reading_1,6.54,mm,E,public-data/30157108/DTU Data - Brick Pellet Production.xlsx,High and Diameter,AG71,measured
30157108,R|P1-ED|1020|E,R,SSA-P1-ED,0.3,1020,dry_height_reading_2,6.54,mm,E,public-data/30157108/DTU Data - Brick Pellet Production.xlsx,High and Diameter,AH71,measured
30157108,R|P1-ED|1020|E,R,SSA-P1-ED,0.3,1020,dry_height_reading_3,6.59,mm,E,public-data/30157108/DTU Data - Brick Pellet Production.xlsx,High and Diameter,AI71,measured
30157108,R|P1-ED|1020|E,R,SSA-P1-ED,0.3,1020,fired_diameter_reading_1,17.96,mm,E,public-data/30157108/DTU Data - Brick Pellet Production.xlsx,High and Diameter,AN71,measured
30157108,R|P1-ED|1020|E,R,SSA-P1-ED,0.3,1020,fired_diameter_reading_2,18.07,mm,E,public-data/30157108/DTU Data - Brick Pellet Production.xlsx,High and Diameter,AO71,measured
30157108,R|P1-ED|1020|E,R,SSA-P1-ED,0.3,1020,fired_diameter_reading_3,18.1,mm,E,public-data/30157108/DTU Data - Brick Pellet Production.xlsx,High and Diameter,AP71,measured
30157108,R|P1-ED|1020|E,R,SSA-P1-ED,0.3,1020,fired_height_reading_1,6.46,mm,E,public-data/30157108/DTU Data - Brick Pellet Production.xlsx,High and Diameter,AR71,measured
30157108,R|P1-ED|1020|E,R,SSA-P1-ED,0.3,1020,fired_height_reading_2,6.41,mm,E,public-data/30157108/DTU Data - Brick Pellet Production.xlsx,High and Diameter,AS71,measured
30157108,R|P1-ED|1020|E,R,SSA-P1-ED,0.3,1020,fired_height_reading_3,6.39,mm,E,public-data/30157108/DTU Data - Brick Pellet Production.xlsx,High and Diameter,AT71,measured
30157108,R|P1-ED|1020|E,R,SSA-P1-ED,0.3,1020,dry_diameter_mean,18.753333333333334,mm,E,public-data/30157108/DTU Data - Brick Pellet Production.xlsx,High and Diameter,AF71,source_derived
30157108,R|P1-ED|1020|E,R,SSA-P1-ED,0.3,1020,dry_height_mean,6.5566666666666675,mm,E,public-data/30157108/DTU Data - Brick Pellet Production.xlsx,High and Diameter,AJ71,source_derived
30157108,R|P1-ED|1020|E,R,SSA-P1-ED,0.3,1020,fired_diameter_mean,18.043333333333333,mm,E,public-data/30157108/DTU Data - Brick Pellet Production.xlsx,High and Diameter,AQ71,source_derived
30157108,R|P1-ED|1020|E,R,SSA-P1-ED,0.3,1020,fired_height_mean,6.420000000000001,mm,E,public-data/30157108/DTU Data - Brick Pellet Production.xlsx,High and Diameter,AU71,source_derived
30157108,R|P1-ED|1020|E,R,SSA-P1-ED,0.3,1020,dry_geometric_volume,1811.0478823250958,mm3,E,public-data/30157108/DTU Data - Brick Pellet Production.xlsx,High and Diameter,AK71,source_derived
30157108,R|P1-ED|1020|E,R,SSA-P1-ED,0.3,1020,fired_geometric_volume,1641.5663996424814,mm3,E,public-data/30157108/DTU Data - Brick Pellet Production.xlsx,High and Diameter,AV71,source_derived
30157108,R|P1-ED|1020|E,R,SSA-P1-ED,0.3,1020,diameter_shrinkage,3.78599360113758,%,E,public-data/30157108/DTU Data - Brick Pellet Production.xlsx,High and Diameter,AW71,source_derived
30157108,R|P1-ED|1020|E,R,SSA-P1-ED,0.3,1020,height_shrinkage,2.084392475851551,%,E,public-data/30157108/DTU Data - Brick Pellet Production.xlsx,High and Diameter,AX71,source_derived
30157108,R|P1-ED|1020|E,R,SSA-P1-ED,0.3,1020,volume_shrinkage,9.358199986685456,%,E,public-data/30157108/DTU Data - Brick Pellet Production.xlsx,High and Diameter,AY71,source_derived
30157108,R|P1-ED|1020|E,R,SSA-P1-ED,0.3,1020,green_mass,3.9815,g,E,public-data/30157108/DTU Data - Brick Pellet Production.xlsx,Water and Burning,H70,measured
30157108,R|P1-ED|1020|E,R,SSA-P1-ED,0.3,1020,dried_mass_105C,3.0961,g,E,public-data/30157108/DTU Data - Brick Pellet Production.xlsx,Water and Burning,I70,measured
30157108,R|P1-ED|1020|E,R,SSA-P1-ED,0.3,1020,fired_mass,2.9886,g,E,public-data/30157108/DTU Data - Brick Pellet Production.xlsx,Water and Burning,K70,measured
30157108,R|P1-ED|1020|E,R,SSA-P1-ED,0.3,1020,forming_water_content,22.23785005651137,%,E,public-data/30157108/DTU Data - Brick Pellet Production.xlsx,Water and Burning,J70,source_derived
30157108,R|P1-ED|1020|E,R,SSA-P1-ED,0.3,1020,firing_mass_loss,3.4721100739640174,%,E,public-data/30157108/DTU Data - Brick Pellet Production.xlsx,Water and Burning,L70,source_derived
30157108,R|P1-ED|1020|F,R,SSA-P1-ED,0.3,1020,dry_diameter_reading_1,18.96,mm,F,public-data/30157108/DTU Data - Brick Pellet Production.xlsx,High and Diameter,AC72,measured
30157108,R|P1-ED|1020|F,R,SSA-P1-ED,0.3,1020,dry_diameter_reading_2,18.78,mm,F,public-data/30157108/DTU Data - Brick Pellet Production.xlsx,High and Diameter,AD72,measured
30157108,R|P1-ED|1020|F,R,SSA-P1-ED,0.3,1020,dry_diameter_reading_3,18.96,mm,F,public-data/30157108/DTU Data - Brick Pellet Production.xlsx,High and Diameter,AE72,measured
30157108,R|P1-ED|1020|F,R,SSA-P1-ED,0.3,1020,dry_height_reading_1,6.41,mm,F,public-data/30157108/DTU Data - Brick Pellet Production.xlsx,High and Diameter,AG72,measured
30157108,R|P1-ED|1020|F,R,SSA-P1-ED,0.3,1020,dry_height_reading_2,6.47,mm,F,public-data/30157108/DTU Data - Brick Pellet Production.xlsx,High and Diameter,AH72,measured
30157108,R|P1-ED|1020|F,R,SSA-P1-ED,0.3,1020,dry_height_reading_3,6.46,mm,F,public-data/30157108/DTU Data - Brick Pellet Production.xlsx,High and Diameter,AI72,measured
30157108,R|P1-ED|1020|F,R,SSA-P1-ED,0.3,1020,fired_diameter_reading_1,18.28,mm,F,public-data/30157108/DTU Data - Brick Pellet Production.xlsx,High and Diameter,AN72,measured
30157108,R|P1-ED|1020|F,R,SSA-P1-ED,0.3,1020,fired_diameter_reading_2,18.27,mm,F,public-data/30157108/DTU Data - Brick Pellet Production.xlsx,High and Diameter,AO72,measured
30157108,R|P1-ED|1020|F,R,SSA-P1-ED,0.3,1020,fired_diameter_reading_3,18.21,mm,F,public-data/30157108/DTU Data - Brick Pellet Production.xlsx,High and Diameter,AP72,measured
30157108,R|P1-ED|1020|F,R,SSA-P1-ED,0.3,1020,fired_height_reading_1,6.33,mm,F,public-data/30157108/DTU Data - Brick Pellet Production.xlsx,High and Diameter,AR72,measured
30157108,R|P1-ED|1020|F,R,SSA-P1-ED,0.3,1020,fired_height_reading_2,6.35,mm,F,public-data/30157108/DTU Data - Brick Pellet Production.xlsx,High and Diameter,AS72,measured
30157108,R|P1-ED|1020|F,R,SSA-P1-ED,0.3,1020,fired_height_reading_3,6.32,mm,F,public-data/30157108/DTU Data - Brick Pellet Production.xlsx,High and Diameter,AT72,measured
30157108,R|P1-ED|1020|F,R,SSA-P1-ED,0.3,1020,dry_diameter_mean,18.900000000000002,mm,F,public-data/30157108/DTU Data - Brick Pellet Production.xlsx,High and Diameter,AF72,source_derived
30157108,R|P1-ED|1020|F,R,SSA-P1-ED,0.3,1020,dry_height_mean,6.446666666666666,mm,F,public-data/30157108/DTU Data - Brick Pellet Production.xlsx,High and Diameter,AJ72,source_derived
30157108,R|P1-ED|1020|F,R,SSA-P1-ED,0.3,1020,fired_diameter_mean,18.253333333333334,mm,F,public-data/30157108/DTU Data - Brick Pellet Production.xlsx,High and Diameter,AQ72,source_derived
30157108,R|P1-ED|1020|F,R,SSA-P1-ED,0.3,1020,fired_height_mean,6.333333333333333,mm,F,public-data/30157108/DTU Data - Brick Pellet Production.xlsx,High and Diameter,AU72,source_derived
30157108,R|P1-ED|1020|F,R,SSA-P1-ED,0.3,1020,dry_geometric_volume,1808.6257291662992,mm3,F,public-data/30157108/DTU Data - Brick Pellet Production.xlsx,High and Diameter,AK72,source_derived
30157108,R|P1-ED|1020|F,R,SSA-P1-ED,0.3,1020,fired_geometric_volume,1657.3208615651185,mm3,F,public-data/30157108/DTU Data - Brick Pellet Production.xlsx,High and Diameter,AV72,source_derived
30157108,R|P1-ED|1020|F,R,SSA-P1-ED,0.3,1020,diameter_shrinkage,3.4215167548500967,%,F,public-data/30157108/DTU Data - Brick Pellet Production.xlsx,High and Diameter,AW72,source_derived
30157108,R|P1-ED|1020|F,R,SSA-P1-ED,0.3,1020,height_shrinkage,1.7580144777662867,%,F,public-data/30157108/DTU Data - Brick Pellet Production.xlsx,High and Diameter,AX72,source_derived
30157108,R|P1-ED|1020|F,R,SSA-P1-ED,0.3,1020,volume_shrinkage,8.36573676693883,%,F,public-data/30157108/DTU Data - Brick Pellet Production.xlsx,High and Diameter,AY72,source_derived
30157108,R|P1-ED|1020|F,R,SSA-P1-ED,0.3,1020,green_mass,3.9418,g,F,public-data/30157108/DTU Data - Brick Pellet Production.xlsx,Water and Burning,H71,measured
30157108,R|P1-ED|1020|F,R,SSA-P1-ED,0.3,1020,dried_mass_105C,3.0808,g,F,public-data/30157108/DTU Data - Brick Pellet Production.xlsx,Water and Burning,I71,measured
30157108,R|P1-ED|1020|F,R,SSA-P1-ED,0.3,1020,fired_mass,2.9725,g,F,public-data/30157108/DTU Data - Brick Pellet Production.xlsx,Water and Burning,K71,measured
30157108,R|P1-ED|1020|F,R,SSA-P1-ED,0.3,1020,forming_water_content,21.842812928103918,%,F,public-data/30157108/DTU Data - Brick Pellet Production.xlsx,Water and Burning,J71,source_derived
30157108,R|P1-ED|1020|F,R,SSA-P1-ED,0.3,1020,firing_mass_loss,3.515320695923132,%,F,public-data/30157108/DTU Data - Brick Pellet Production.xlsx,Water and Burning,L71,source_derived
30157108,R|P1-ED|1020|G,R,SSA-P1-ED,0.3,1020,dry_diameter_reading_1,18.85,mm,G,public-data/30157108/DTU Data - Brick Pellet Production.xlsx,High and Diameter,AC73,measured
30157108,R|P1-ED|1020|G,R,SSA-P1-ED,0.3,1020,dry_diameter_reading_2,18.71,mm,G,public-data/30157108/DTU Data - Brick Pellet Production.xlsx,High and Diameter,AD73,measured
30157108,R|P1-ED|1020|G,R,SSA-P1-ED,0.3,1020,dry_diameter_reading_3,18.86,mm,G,public-data/30157108/DTU Data - Brick Pellet Production.xlsx,High and Diameter,AE73,measured
30157108,R|P1-ED|1020|G,R,SSA-P1-ED,0.3,1020,dry_height_reading_1,6.5,mm,G,public-data/30157108/DTU Data - Brick Pellet Production.xlsx,High and Diameter,AG73,measured
30157108,R|P1-ED|1020|G,R,SSA-P1-ED,0.3,1020,dry_height_reading_2,6.42,mm,G,public-data/30157108/DTU Data - Brick Pellet Production.xlsx,High and Diameter,AH73,measured
30157108,R|P1-ED|1020|G,R,SSA-P1-ED,0.3,1020,dry_height_reading_3,6.46,mm,G,public-data/30157108/DTU Data - Brick Pellet Production.xlsx,High and Diameter,AI73,measured
30157108,R|P1-ED|1020|G,R,SSA-P1-ED,0.3,1020,fired_diameter_reading_1,18.33,mm,G,public-data/30157108/DTU Data - Brick Pellet Production.xlsx,High and Diameter,AN73,measured
30157108,R|P1-ED|1020|G,R,SSA-P1-ED,0.3,1020,fired_diameter_reading_2,18.16,mm,G,public-data/30157108/DTU Data - Brick Pellet Production.xlsx,High and Diameter,AO73,measured
30157108,R|P1-ED|1020|G,R,SSA-P1-ED,0.3,1020,fired_diameter_reading_3,18.27,mm,G,public-data/30157108/DTU Data - Brick Pellet Production.xlsx,High and Diameter,AP73,measured
30157108,R|P1-ED|1020|G,R,SSA-P1-ED,0.3,1020,fired_height_reading_1,6.3,mm,G,public-data/30157108/DTU Data - Brick Pellet Production.xlsx,High and Diameter,AR73,measured
30157108,R|P1-ED|1020|G,R,SSA-P1-ED,0.3,1020,fired_height_reading_2,6.39,mm,G,public-data/30157108/DTU Data - Brick Pellet Production.xlsx,High and Diameter,AS73,measured
30157108,R|P1-ED|1020|G,R,SSA-P1-ED,0.3,1020,fired_height_reading_3,6.34,mm,G,public-data/30157108/DTU Data - Brick Pellet Production.xlsx,High and Diameter,AT73,measured
30157108,R|P1-ED|1020|G,R,SSA-P1-ED,0.3,1020,dry_diameter_mean,18.80666666666667,mm,G,public-data/30157108/DTU Data - Brick Pellet Production.xlsx,High and Diameter,AF73,source_derived
30157108,R|P1-ED|1020|G,R,SSA-P1-ED,0.3,1020,dry_height_mean,6.46,mm,G,public-data/30157108/DTU Data - Brick Pellet Production.xlsx,High and Diameter,AJ73,source_derived
30157108,R|P1-ED|1020|G,R,SSA-P1-ED,0.3,1020,fired_diameter_mean,18.25333333333333,mm,G,public-data/30157108/DTU Data - Brick Pellet Production.xlsx,High and Diameter,AQ73,source_derived
30157108,R|P1-ED|1020|G,R,SSA-P1-ED,0.3,1020,fired_height_mean,6.343333333333334,mm,G,public-data/30157108/DTU Data - Brick Pellet Production.xlsx,High and Diameter,AU73,source_derived
30157108,R|P1-ED|1020|G,R,SSA-P1-ED,0.3,1020,dry_geometric_volume,1794.510705566431,mm3,G,public-data/30157108/DTU Data - Brick Pellet Production.xlsx,High and Diameter,AK73,source_derived
30157108,R|P1-ED|1020|G,R,SSA-P1-ED,0.3,1020,fired_geometric_volume,1659.937683978116,mm3,G,public-data/30157108/DTU Data - Brick Pellet Production.xlsx,High and Diameter,AV73,source_derived
30157108,R|P1-ED|1020|G,R,SSA-P1-ED,0.3,1020,diameter_shrinkage,2.9422190712513547,%,G,public-data/30157108/DTU Data - Brick Pellet Production.xlsx,High and Diameter,AW73,source_derived
30157108,R|P1-ED|1020|G,R,SSA-P1-ED,0.3,1020,height_shrinkage,1.8059855521155768,%,G,public-data/30157108/DTU Data - Brick Pellet Production.xlsx,High and Diameter,AX73,source_derived
30157108,R|P1-ED|1020|G,R,SSA-P1-ED,0.3,1020,volume_shrinkage,7.49914844034533,%,G,public-data/30157108/DTU Data - Brick Pellet Production.xlsx,High and Diameter,AY73,source_derived
30157108,R|P1-ED|1020|G,R,SSA-P1-ED,0.3,1020,green_mass,3.9287,g,G,public-data/30157108/DTU Data - Brick Pellet Production.xlsx,Water and Burning,H72,measured
30157108,R|P1-ED|1020|G,R,SSA-P1-ED,0.3,1020,dried_mass_105C,3.0678,g,G,public-data/30157108/DTU Data - Brick Pellet Production.xlsx,Water and Burning,I72,measured
30157108,R|P1-ED|1020|G,R,SSA-P1-ED,0.3,1020,fired_mass,2.9598,g,G,public-data/30157108/DTU Data - Brick Pellet Production.xlsx,Water and Burning,K72,measured
30157108,R|P1-ED|1020|G,R,SSA-P1-ED,0.3,1020,forming_water_content,21.91310102578461,%,G,public-data/30157108/DTU Data - Brick Pellet Production.xlsx,Water and Burning,J72,source_derived
30157108,R|P1-ED|1020|G,R,SSA-P1-ED,0.3,1020,firing_mass_loss,3.52043809896343,%,G,public-data/30157108/DTU Data - Brick Pellet Production.xlsx,Water and Burning,L72,source_derived
30157108,R|P1-ED|1030|A,R,SSA-P1-ED,0.3,1030,dry_diameter_reading_1,18.87,mm,A,public-data/30157108/DTU Data - Brick Pellet Production.xlsx,High and Diameter,AC83,measured
30157108,R|P1-ED|1030|A,R,SSA-P1-ED,0.3,1030,dry_diameter_reading_2,18.9,mm,A,public-data/30157108/DTU Data - Brick Pellet Production.xlsx,High and Diameter,AD83,measured
30157108,R|P1-ED|1030|A,R,SSA-P1-ED,0.3,1030,dry_diameter_reading_3,18.92,mm,A,public-data/30157108/DTU Data - Brick Pellet Production.xlsx,High and Diameter,AE83,measured
30157108,R|P1-ED|1030|A,R,SSA-P1-ED,0.3,1030,dry_height_reading_1,6.43,mm,A,public-data/30157108/DTU Data - Brick Pellet Production.xlsx,High and Diameter,AG83,measured
30157108,R|P1-ED|1030|A,R,SSA-P1-ED,0.3,1030,dry_height_reading_2,6.4,mm,A,public-data/30157108/DTU Data - Brick Pellet Production.xlsx,High and Diameter,AH83,measured
30157108,R|P1-ED|1030|A,R,SSA-P1-ED,0.3,1030,dry_height_reading_3,6.44,mm,A,public-data/30157108/DTU Data - Brick Pellet Production.xlsx,High and Diameter,AI83,measured
30157108,R|P1-ED|1030|A,R,SSA-P1-ED,0.3,1030,fired_diameter_reading_1,18.1,mm,A,public-data/30157108/DTU Data - Brick Pellet Production.xlsx,High and Diameter,AN83,measured
