Repository: gaw008/brickmodel

# 材料设计 v2 首阶段（研究用途，待独立审核）

直接结果见 artifacts/DIRECTION_REPORT.md；数据问题见 artifacts/DATA_AUDIT.md；后续模块优先级见 artifacts/MODEL_GAP_PRIORITY.md。

本目录独立于既有 solver/verifier。仅用 Python 3.12 标准库解析公开 OOXML、CSV、JSON 和生成浅色中文 SVG；不执行 Excel 公式/宏/外部链接，不联网运行，不安装包。原始DTU输入仍留在授权只读目录，没有复制/改写工作簿。

## 复跑

从 /home/ubuntu/sludge-brick-design-v2 运行：

    python3 experiments/material_design_v2/verify.py

该命令实际串行执行完整pipeline、focused unittest、compileall、git diff --check；若本机存在已安装的grounded-citations工具，也执行三个报告的证据引用检查。命令、原始退出码/输出、耗时、输入hash、计数、峰值RSS和边界写入 artifacts/verification.json。测试不是旧项目full suite。

仅重新生成数据/图/报告：

    python3 experiments/material_design_v2/pipeline.py

更换输入根或保留另一次输出（输出必须是本目录的子目录）：

File: experiments/material_design_v2/artifacts/observations.csv (part 16 of 35)
source_id,specimen_id,matrix_id,additive_id,additive_fraction_dry,firing_temperature_C,property,value,unit,replicate_id,file,sheet,cell,evidence_status
30157108,R|P1-ED|1030|A,R,SSA-P1-ED,0.3,1030,fired_diameter_reading_2,18.15,mm,A,public-data/30157108/DTU Data - Brick Pellet Production.xlsx,High and Diameter,AO83,measured
30157108,R|P1-ED|1030|A,R,SSA-P1-ED,0.3,1030,fired_diameter_reading_3,18.14,mm,A,public-data/30157108/DTU Data - Brick Pellet Production.xlsx,High and Diameter,AP83,measured
30157108,R|P1-ED|1030|A,R,SSA-P1-ED,0.3,1030,fired_height_reading_1,6.26,mm,A,public-data/30157108/DTU Data - Brick Pellet Production.xlsx,High and Diameter,AR83,measured
30157108,R|P1-ED|1030|A,R,SSA-P1-ED,0.3,1030,fired_height_reading_2,6.22,mm,A,public-data/30157108/DTU Data - Brick Pellet Production.xlsx,High and Diameter,AS83,measured
30157108,R|P1-ED|1030|A,R,SSA-P1-ED,0.3,1030,fired_height_reading_3,6.58,mm,A,public-data/30157108/DTU Data - Brick Pellet Production.xlsx,High and Diameter,AT83,measured
30157108,R|P1-ED|1030|A,R,SSA-P1-ED,0.3,1030,dry_diameter_mean,18.896666666666665,mm,A,public-data/30157108/DTU Data - Brick Pellet Production.xlsx,High and Diameter,AF83,source_derived
30157108,R|P1-ED|1030|A,R,SSA-P1-ED,0.3,1030,dry_height_mean,6.423333333333333,mm,A,public-data/30157108/DTU Data - Brick Pellet Production.xlsx,High and Diameter,AJ83,source_derived
30157108,R|P1-ED|1030|A,R,SSA-P1-ED,0.3,1030,fired_diameter_mean,18.13,mm,A,public-data/30157108/DTU Data - Brick Pellet Production.xlsx,High and Diameter,AQ83,source_derived
30157108,R|P1-ED|1030|A,R,SSA-P1-ED,0.3,1030,fired_height_mean,6.353333333333334,mm,A,public-data/30157108/DTU Data - Brick Pellet Production.xlsx,High and Diameter,AU83,source_derived
30157108,R|P1-ED|1030|A,R,SSA-P1-ED,0.3,1030,dry_geometric_volume,1801.4439159187907,mm3,A,public-data/30157108/DTU Data - Brick Pellet Production.xlsx,High and Diameter,AK83,source_derived
30157108,R|P1-ED|1030|A,R,SSA-P1-ED,0.3,1030,fired_geometric_volume,1640.1634554695754,mm3,A,public-data/30157108/DTU Data - Brick Pellet Production.xlsx,High and Diameter,AV83,source_derived
30157108,R|P1-ED|1030|A,R,SSA-P1-ED,0.3,1030,diameter_shrinkage,4.057152937025926,%,A,public-data/30157108/DTU Data - Brick Pellet Production.xlsx,High and Diameter,AW83,source_derived
30157108,R|P1-ED|1030|A,R,SSA-P1-ED,0.3,1030,height_shrinkage,1.0897768552153375,%,A,public-data/30157108/DTU Data - Brick Pellet Production.xlsx,High and Diameter,AX83,source_derived
30157108,R|P1-ED|1030|A,R,SSA-P1-ED,0.3,1030,volume_shrinkage,8.952843828443996,%,A,public-data/30157108/DTU Data - Brick Pellet Production.xlsx,High and Diameter,AY83,source_derived
30157108,R|P1-ED|1030|A,R,SSA-P1-ED,0.3,1030,green_mass,3.9422,g,A,public-data/30157108/DTU Data - Brick Pellet Production.xlsx,Water and Burning,H82,measured
30157108,R|P1-ED|1030|A,R,SSA-P1-ED,0.3,1030,dried_mass_105C,3.0856,g,A,public-data/30157108/DTU Data - Brick Pellet Production.xlsx,Water and Burning,I82,measured
30157108,R|P1-ED|1030|A,R,SSA-P1-ED,0.3,1030,fired_mass,2.9793,g,A,public-data/30157108/DTU Data - Brick Pellet Production.xlsx,Water and Burning,K82,measured
30157108,R|P1-ED|1030|A,R,SSA-P1-ED,0.3,1030,forming_water_content,21.728983816143277,%,A,public-data/30157108/DTU Data - Brick Pellet Production.xlsx,Water and Burning,J82,source_derived
30157108,R|P1-ED|1030|A,R,SSA-P1-ED,0.3,1030,firing_mass_loss,3.445035001296346,%,A,public-data/30157108/DTU Data - Brick Pellet Production.xlsx,Water and Burning,L82,source_derived
30157108,R|P1-ED|1030|A,R,SSA-P1-ED,0.3,1030,saturated_mass,3.404,g,A,public-data/30157108/DTU Data - Brick Pellet Production.xlsx,Porosity and Density,F65,measured
30157108,R|P1-ED|1030|A,R,SSA-P1-ED,0.3,1030,submerged_mass,1.866,g,A,public-data/30157108/DTU Data - Brick Pellet Production.xlsx,Porosity and Density,G65,measured
30157108,R|P1-ED|1030|A,R,SSA-P1-ED,0.3,1030,water_displacement_volume,1.5407733921057901e-06,m3,A,public-data/30157108/DTU Data - Brick Pellet Production.xlsx,Porosity and Density,K65,source_derived
30157108,R|P1-ED|1030|A,R,SSA-P1-ED,0.3,1030,open_pore_volume,4.2546583850931684e-07,m3,A,public-data/30157108/DTU Data - Brick Pellet Production.xlsx,Porosity and Density,L65,source_derived
30157108,R|P1-ED|1030|A,R,SSA-P1-ED,0.3,1030,open_porosity,0.2761378413524058,m3/m3,A,public-data/30157108/DTU Data - Brick Pellet Production.xlsx,Porosity and Density,M65,source_derived
30157108,R|P1-ED|1030|A,R,SSA-P1-ED,0.3,1030,dry_density,1933.639310793238,kg/m3,A,public-data/30157108/DTU Data - Brick Pellet Production.xlsx,Porosity and Density,N65,source_derived
30157108,R|P1-ED|1030|A,R,SSA-P1-ED,0.3,1030,apparent_solid_density,2671.2811102128812,kg/m3,A,public-data/30157108/DTU Data - Brick Pellet Production.xlsx,Porosity and Density,O65,source_derived
30157108,R|P1-ED|1030|A,R,SSA-P1-ED,0.3,1030,saturated_density,2209.2801040312097,kg/m3,A,public-data/30157108/DTU Data - Brick Pellet Production.xlsx,Porosity and Density,P65,source_derived
30157108,R|P1-ED|1030|A,R,SSA-P1-ED,0.3,1030,water_absorption,0.1425502634847112,kg/kg,A,public-data/30157108/DTU Data - Brick Pellet Production.xlsx,Porosity and Density,Q65,source_derived
30157108,R|P1-ED|1030|B,R,SSA-P1-ED,0.3,1030,dry_diameter_reading_1,19.9,mm,B,public-data/30157108/DTU Data - Brick Pellet Production.xlsx,High and Diameter,AC84,measured
30157108,R|P1-ED|1030|B,R,SSA-P1-ED,0.3,1030,dry_diameter_reading_2,18.77,mm,B,public-data/30157108/DTU Data - Brick Pellet Production.xlsx,High and Diameter,AD84,measured
30157108,R|P1-ED|1030|B,R,SSA-P1-ED,0.3,1030,dry_diameter_reading_3,18.95,mm,B,public-data/30157108/DTU Data - Brick Pellet Production.xlsx,High and Diameter,AE84,measured
30157108,R|P1-ED|1030|B,R,SSA-P1-ED,0.3,1030,dry_height_reading_1,6.47,mm,B,public-data/30157108/DTU Data - Brick Pellet Production.xlsx,High and Diameter,AG84,measured
30157108,R|P1-ED|1030|B,R,SSA-P1-ED,0.3,1030,dry_height_reading_2,6.52,mm,B,public-data/30157108/DTU Data - Brick Pellet Production.xlsx,High and Diameter,AH84,measured
30157108,R|P1-ED|1030|B,R,SSA-P1-ED,0.3,1030,dry_height_reading_3,6.39,mm,B,public-data/30157108/DTU Data - Brick Pellet Production.xlsx,High and Diameter,AI84,measured
30157108,R|P1-ED|1030|B,R,SSA-P1-ED,0.3,1030,fired_diameter_reading_1,17.99,mm,B,public-data/30157108/DTU Data - Brick Pellet Production.xlsx,High and Diameter,AN84,measured
30157108,R|P1-ED|1030|B,R,SSA-P1-ED,0.3,1030,fired_diameter_reading_2,18.19,mm,B,public-data/30157108/DTU Data - Brick Pellet Production.xlsx,High and Diameter,AO84,measured
30157108,R|P1-ED|1030|B,R,SSA-P1-ED,0.3,1030,fired_diameter_reading_3,17.96,mm,B,public-data/30157108/DTU Data - Brick Pellet Production.xlsx,High and Diameter,AP84,measured
30157108,R|P1-ED|1030|B,R,SSA-P1-ED,0.3,1030,fired_height_reading_1,6.27,mm,B,public-data/30157108/DTU Data - Brick Pellet Production.xlsx,High and Diameter,AR84,measured
30157108,R|P1-ED|1030|B,R,SSA-P1-ED,0.3,1030,fired_height_reading_2,6.33,mm,B,public-data/30157108/DTU Data - Brick Pellet Production.xlsx,High and Diameter,AS84,measured
30157108,R|P1-ED|1030|B,R,SSA-P1-ED,0.3,1030,fired_height_reading_3,6.34,mm,B,public-data/30157108/DTU Data - Brick Pellet Production.xlsx,High and Diameter,AT84,measured
30157108,R|P1-ED|1030|B,R,SSA-P1-ED,0.3,1030,dry_diameter_mean,19.206666666666667,mm,B,public-data/30157108/DTU Data - Brick Pellet Production.xlsx,High and Diameter,AF84,source_derived
30157108,R|P1-ED|1030|B,R,SSA-P1-ED,0.3,1030,dry_height_mean,6.46,mm,B,public-data/30157108/DTU Data - Brick Pellet Production.xlsx,High and Diameter,AJ84,source_derived
30157108,R|P1-ED|1030|B,R,SSA-P1-ED,0.3,1030,fired_diameter_mean,18.046666666666667,mm,B,public-data/30157108/DTU Data - Brick Pellet Production.xlsx,High and Diameter,AQ84,source_derived
30157108,R|P1-ED|1030|B,R,SSA-P1-ED,0.3,1030,fired_height_mean,6.313333333333333,mm,B,public-data/30157108/DTU Data - Brick Pellet Production.xlsx,High and Diameter,AU84,source_derived
30157108,R|P1-ED|1030|B,R,SSA-P1-ED,0.3,1030,dry_geometric_volume,1871.6575816114757,mm3,B,public-data/30157108/DTU Data - Brick Pellet Production.xlsx,High and Diameter,AK84,source_derived
30157108,R|P1-ED|1030|B,R,SSA-P1-ED,0.3,1030,fired_geometric_volume,1614.8886967414442,mm3,B,public-data/30157108/DTU Data - Brick Pellet Production.xlsx,High and Diameter,AV84,source_derived
30157108,R|P1-ED|1030|B,R,SSA-P1-ED,0.3,1030,diameter_shrinkage,6.039569593891011,%,B,public-data/30157108/DTU Data - Brick Pellet Production.xlsx,High and Diameter,AW84,source_derived
30157108,R|P1-ED|1030|B,R,SSA-P1-ED,0.3,1030,height_shrinkage,2.2703818369453157,%,B,public-data/30157108/DTU Data - Brick Pellet Production.xlsx,High and Diameter,AX84,source_derived
30157108,R|P1-ED|1030|B,R,SSA-P1-ED,0.3,1030,volume_shrinkage,13.718795969557448,%,B,public-data/30157108/DTU Data - Brick Pellet Production.xlsx,High and Diameter,AY84,source_derived
30157108,R|P1-ED|1030|B,R,SSA-P1-ED,0.3,1030,green_mass,3.9522,g,B,public-data/30157108/DTU Data - Brick Pellet Production.xlsx,Water and Burning,H83,measured
30157108,R|P1-ED|1030|B,R,SSA-P1-ED,0.3,1030,dried_mass_105C,3.0913,g,B,public-data/30157108/DTU Data - Brick Pellet Production.xlsx,Water and Burning,I83,measured
30157108,R|P1-ED|1030|B,R,SSA-P1-ED,0.3,1030,fired_mass,2.9842,g,B,public-data/30157108/DTU Data - Brick Pellet Production.xlsx,Water and Burning,K83,measured
30157108,R|P1-ED|1030|B,R,SSA-P1-ED,0.3,1030,forming_water_content,21.782804513941603,%,B,public-data/30157108/DTU Data - Brick Pellet Production.xlsx,Water and Burning,J83,source_derived
30157108,R|P1-ED|1030|B,R,SSA-P1-ED,0.3,1030,firing_mass_loss,3.464561834826771,%,B,public-data/30157108/DTU Data - Brick Pellet Production.xlsx,Water and Burning,L83,source_derived
30157108,R|P1-ED|1030|B,R,SSA-P1-ED,0.3,1030,saturated_mass,3.398,g,B,public-data/30157108/DTU Data - Brick Pellet Production.xlsx,Porosity and Density,F66,measured
30157108,R|P1-ED|1030|B,R,SSA-P1-ED,0.3,1030,submerged_mass,1.86,g,B,public-data/30157108/DTU Data - Brick Pellet Production.xlsx,Porosity and Density,G66,measured
30157108,R|P1-ED|1030|B,R,SSA-P1-ED,0.3,1030,water_displacement_volume,1.5407733921057906e-06,m3,B,public-data/30157108/DTU Data - Brick Pellet Production.xlsx,Porosity and Density,K66,source_derived
30157108,R|P1-ED|1030|B,R,SSA-P1-ED,0.3,1030,open_pore_volume,4.145461831296335e-07,m3,B,public-data/30157108/DTU Data - Brick Pellet Production.xlsx,Porosity and Density,L66,source_derived
30157108,R|P1-ED|1030|B,R,SSA-P1-ED,0.3,1030,open_porosity,0.2690507152145645,m3/m3,B,public-data/30157108/DTU Data - Brick Pellet Production.xlsx,Porosity and Density,M66,source_derived
30157108,R|P1-ED|1030|B,R,SSA-P1-ED,0.3,1030,dry_density,1936.8195318595579,kg/m3,B,public-data/30157108/DTU Data - Brick Pellet Production.xlsx,Porosity and Density,N66,source_derived
30157108,R|P1-ED|1030|B,R,SSA-P1-ED,0.3,1030,apparent_solid_density,2649.7317559153175,kg/m3,B,public-data/30157108/DTU Data - Brick Pellet Production.xlsx,Porosity and Density,O66,source_derived
30157108,R|P1-ED|1030|B,R,SSA-P1-ED,0.3,1030,saturated_density,2205.385955786736,kg/m3,B,public-data/30157108/DTU Data - Brick Pellet Production.xlsx,Porosity and Density,P66,source_derived
30157108,R|P1-ED|1030|B,R,SSA-P1-ED,0.3,1030,water_absorption,0.1386636284431339,kg/kg,B,public-data/30157108/DTU Data - Brick Pellet Production.xlsx,Porosity and Density,Q66,source_derived
30157108,R|P1-ED|1030|C,R,SSA-P1-ED,0.3,1030,dry_diameter_reading_1,19.88,mm,C,public-data/30157108/DTU Data - Brick Pellet Production.xlsx,High and Diameter,AC85,measured
30157108,R|P1-ED|1030|C,R,SSA-P1-ED,0.3,1030,dry_diameter_reading_2,18.87,mm,C,public-data/30157108/DTU Data - Brick Pellet Production.xlsx,High and Diameter,AD85,measured
30157108,R|P1-ED|1030|C,R,SSA-P1-ED,0.3,1030,dry_diameter_reading_3,18.91,mm,C,public-data/30157108/DTU Data - Brick Pellet Production.xlsx,High and Diameter,AE85,measured
30157108,R|P1-ED|1030|C,R,SSA-P1-ED,0.3,1030,dry_height_reading_1,6.49,mm,C,public-data/30157108/DTU Data - Brick Pellet Production.xlsx,High and Diameter,AG85,measured
30157108,R|P1-ED|1030|C,R,SSA-P1-ED,0.3,1030,dry_height_reading_2,6.53,mm,C,public-data/30157108/DTU Data - Brick Pellet Production.xlsx,High and Diameter,AH85,measured
30157108,R|P1-ED|1030|C,R,SSA-P1-ED,0.3,1030,dry_height_reading_3,6.51,mm,C,public-data/30157108/DTU Data - Brick Pellet Production.xlsx,High and Diameter,AI85,measured
30157108,R|P1-ED|1030|C,R,SSA-P1-ED,0.3,1030,fired_diameter_reading_1,18.12,mm,C,public-data/30157108/DTU Data - Brick Pellet Production.xlsx,High and Diameter,AN85,measured
30157108,R|P1-ED|1030|C,R,SSA-P1-ED,0.3,1030,fired_diameter_reading_2,18.1,mm,C,public-data/30157108/DTU Data - Brick Pellet Production.xlsx,High and Diameter,AO85,measured
30157108,R|P1-ED|1030|C,R,SSA-P1-ED,0.3,1030,fired_diameter_reading_3,18.02,mm,C,public-data/30157108/DTU Data - Brick Pellet Production.xlsx,High and Diameter,AP85,measured
30157108,R|P1-ED|1030|C,R,SSA-P1-ED,0.3,1030,fired_height_reading_1,6.41,mm,C,public-data/30157108/DTU Data - Brick Pellet Production.xlsx,High and Diameter,AR85,measured
30157108,R|P1-ED|1030|C,R,SSA-P1-ED,0.3,1030,fired_height_reading_2,6.36,mm,C,public-data/30157108/DTU Data - Brick Pellet Production.xlsx,High and Diameter,AS85,measured
30157108,R|P1-ED|1030|C,R,SSA-P1-ED,0.3,1030,fired_height_reading_3,6.38,mm,C,public-data/30157108/DTU Data - Brick Pellet Production.xlsx,High and Diameter,AT85,measured
30157108,R|P1-ED|1030|C,R,SSA-P1-ED,0.3,1030,dry_diameter_mean,19.22,mm,C,public-data/30157108/DTU Data - Brick Pellet Production.xlsx,High and Diameter,AF85,source_derived
30157108,R|P1-ED|1030|C,R,SSA-P1-ED,0.3,1030,dry_height_mean,6.510000000000001,mm,C,public-data/30157108/DTU Data - Brick Pellet Production.xlsx,High and Diameter,AJ85,source_derived
30157108,R|P1-ED|1030|C,R,SSA-P1-ED,0.3,1030,fired_diameter_mean,18.08,mm,C,public-data/30157108/DTU Data - Brick Pellet Production.xlsx,High and Diameter,AQ85,source_derived
30157108,R|P1-ED|1030|C,R,SSA-P1-ED,0.3,1030,fired_height_mean,6.383333333333333,mm,C,public-data/30157108/DTU Data - Brick Pellet Production.xlsx,High and Diameter,AU85,source_derived
30157108,R|P1-ED|1030|C,R,SSA-P1-ED,0.3,1030,dry_geometric_volume,1888.7637396623707,mm3,C,public-data/30157108/DTU Data - Brick Pellet Production.xlsx,High and Diameter,AK85,source_derived
30157108,R|P1-ED|1030|C,R,SSA-P1-ED,0.3,1030,fired_geometric_volume,1638.8313275074693,mm3,C,public-data/30157108/DTU Data - Brick Pellet Production.xlsx,High and Diameter,AV85,source_derived
30157108,R|P1-ED|1030|C,R,SSA-P1-ED,0.3,1030,diameter_shrinkage,5.931321540062438,%,C,public-data/30157108/DTU Data - Brick Pellet Production.xlsx,High and Diameter,AW85,source_derived
30157108,R|P1-ED|1030|C,R,SSA-P1-ED,0.3,1030,height_shrinkage,1.9457245263697052,%,C,public-data/30157108/DTU Data - Brick Pellet Production.xlsx,High and Diameter,AX85,source_derived
30157108,R|P1-ED|1030|C,R,SSA-P1-ED,0.3,1030,volume_shrinkage,13.232592669296928,%,C,public-data/30157108/DTU Data - Brick Pellet Production.xlsx,High and Diameter,AY85,source_derived
30157108,R|P1-ED|1030|C,R,SSA-P1-ED,0.3,1030,green_mass,4.01,g,C,public-data/30157108/DTU Data - Brick Pellet Production.xlsx,Water and Burning,H84,measured
30157108,R|P1-ED|1030|C,R,SSA-P1-ED,0.3,1030,dried_mass_105C,3.1386,g,C,public-data/30157108/DTU Data - Brick Pellet Production.xlsx,Water and Burning,I84,measured
30157108,R|P1-ED|1030|C,R,SSA-P1-ED,0.3,1030,fired_mass,3.0301,g,C,public-data/30157108/DTU Data - Brick Pellet Production.xlsx,Water and Burning,K84,measured
30157108,R|P1-ED|1030|C,R,SSA-P1-ED,0.3,1030,forming_water_content,21.73067331670823,%,C,public-data/30157108/DTU Data - Brick Pellet Production.xlsx,Water and Burning,J84,source_derived
30157108,R|P1-ED|1030|C,R,SSA-P1-ED,0.3,1030,firing_mass_loss,3.4569553304020846,%,C,public-data/30157108/DTU Data - Brick Pellet Production.xlsx,Water and Burning,L84,source_derived
30157108,R|P1-ED|1030|C,R,SSA-P1-ED,0.3,1030,saturated_mass,3.431,g,C,public-data/30157108/DTU Data - Brick Pellet Production.xlsx,Porosity and Density,F67,measured
30157108,R|P1-ED|1030|C,R,SSA-P1-ED,0.3,1030,submerged_mass,1.891,g,C,public-data/30157108/DTU Data - Brick Pellet Production.xlsx,Porosity and Density,G67,measured
30157108,R|P1-ED|1030|C,R,SSA-P1-ED,0.3,1030,water_displacement_volume,1.5427769985974753e-06,m3,C,public-data/30157108/DTU Data - Brick Pellet Production.xlsx,Porosity and Density,K67,source_derived
30157108,R|P1-ED|1030|C,R,SSA-P1-ED,0.3,1030,open_pore_volume,4.016229212582649e-07,m3,C,public-data/30157108/DTU Data - Brick Pellet Production.xlsx,Porosity and Density,L67,source_derived
30157108,R|P1-ED|1030|C,R,SSA-P1-ED,0.3,1030,open_porosity,0.2603246753246754,m3/m3,C,public-data/30157108/DTU Data - Brick Pellet Production.xlsx,Porosity and Density,M67,source_derived
30157108,R|P1-ED|1030|C,R,SSA-P1-ED,0.3,1030,dry_density,1964.0557272727274,kg/m3,C,public-data/30157108/DTU Data - Brick Pellet Production.xlsx,Porosity and Density,N67,source_derived
30157108,R|P1-ED|1030|C,R,SSA-P1-ED,0.3,1030,apparent_solid_density,2655.2943727504176,kg/m3,C,public-data/30157108/DTU Data - Brick Pellet Production.xlsx,Porosity and Density,O67,source_derived
30157108,R|P1-ED|1030|C,R,SSA-P1-ED,0.3,1030,saturated_density,2223.9118181818185,kg/m3,C,public-data/30157108/DTU Data - Brick Pellet Production.xlsx,Porosity and Density,P67,source_derived
30157108,R|P1-ED|1030|C,R,SSA-P1-ED,0.3,1030,water_absorption,0.13230586449292103,kg/kg,C,public-data/30157108/DTU Data - Brick Pellet Production.xlsx,Porosity and Density,Q67,source_derived
30157108,R|P1-ED|1030|D,R,SSA-P1-ED,0.3,1030,dry_diameter_reading_1,19.88,mm,D,public-data/30157108/DTU Data - Brick Pellet Production.xlsx,High and Diameter,AC86,measured
30157108,R|P1-ED|1030|D,R,SSA-P1-ED,0.3,1030,dry_diameter_reading_2,18.85,mm,D,public-data/30157108/DTU Data - Brick Pellet Production.xlsx,High and Diameter,AD86,measured
30157108,R|P1-ED|1030|D,R,SSA-P1-ED,0.3,1030,dry_diameter_reading_3,18.95,mm,D,public-data/30157108/DTU Data - Brick Pellet Production.xlsx,High and Diameter,AE86,measured
30157108,R|P1-ED|1030|D,R,SSA-P1-ED,0.3,1030,dry_height_reading_1,6.39,mm,D,public-data/30157108/DTU Data - Brick Pellet Production.xlsx,High and Diameter,AG86,measured
30157108,R|P1-ED|1030|D,R,SSA-P1-ED,0.3,1030,dry_height_reading_2,6.44,mm,D,public-data/30157108/DTU Data - Brick Pellet Production.xlsx,High and Diameter,AH86,measured
30157108,R|P1-ED|1030|D,R,SSA-P1-ED,0.3,1030,dry_height_reading_3,6.45,mm,D,public-data/30157108/DTU Data - Brick Pellet Production.xlsx,High and Diameter,AI86,measured
30157108,R|P1-ED|1030|D,R,SSA-P1-ED,0.3,1030,fired_diameter_reading_1,18.25,mm,D,public-data/30157108/DTU Data - Brick Pellet Production.xlsx,High and Diameter,AN86,measured
30157108,R|P1-ED|1030|D,R,SSA-P1-ED,0.3,1030,fired_diameter_reading_2,18.91,mm,D,public-data/30157108/DTU Data - Brick Pellet Production.xlsx,High and Diameter,AO86,measured
30157108,R|P1-ED|1030|D,R,SSA-P1-ED,0.3,1030,fired_diameter_reading_3,18.27,mm,D,public-data/30157108/DTU Data - Brick Pellet Production.xlsx,High and Diameter,AP86,measured
30157108,R|P1-ED|1030|D,R,SSA-P1-ED,0.3,1030,fired_height_reading_1,6.29,mm,D,public-data/30157108/DTU Data - Brick Pellet Production.xlsx,High and Diameter,AR86,measured
30157108,R|P1-ED|1030|D,R,SSA-P1-ED,0.3,1030,fired_height_reading_2,6.34,mm,D,public-data/30157108/DTU Data - Brick Pellet Production.xlsx,High and Diameter,AS86,measured
30157108,R|P1-ED|1030|D,R,SSA-P1-ED,0.3,1030,fired_height_reading_3,6.29,mm,D,public-data/30157108/DTU Data - Brick Pellet Production.xlsx,High and Diameter,AT86,measured
30157108,R|P1-ED|1030|D,R,SSA-P1-ED,0.3,1030,dry_diameter_mean,19.22666666666667,mm,D,public-data/30157108/DTU Data - Brick Pellet Production.xlsx,High and Diameter,AF86,source_derived
30157108,R|P1-ED|1030|D,R,SSA-P1-ED,0.3,1030,dry_height_mean,6.426666666666667,mm,D,public-data/30157108/DTU Data - Brick Pellet Production.xlsx,High and Diameter,AJ86,source_derived
30157108,R|P1-ED|1030|D,R,SSA-P1-ED,0.3,1030,fired_diameter_mean,18.476666666666663,mm,D,public-data/30157108/DTU Data - Brick Pellet Production.xlsx,High and Diameter,AQ86,source_derived
30157108,R|P1-ED|1030|D,R,SSA-P1-ED,0.3,1030,fired_height_mean,6.306666666666666,mm,D,public-data/30157108/DTU Data - Brick Pellet Production.xlsx,High and Diameter,AU86,source_derived
30157108,R|P1-ED|1030|D,R,SSA-P1-ED,0.3,1030,dry_geometric_volume,1865.8797447536833,mm3,D,public-data/30157108/DTU Data - Brick Pellet Production.xlsx,High and Diameter,AK86,source_derived
30157108,R|P1-ED|1030|D,R,SSA-P1-ED,0.3,1030,fired_geometric_volume,1690.9742975259005,mm3,D,public-data/30157108/DTU Data - Brick Pellet Production.xlsx,High and Diameter,AV86,source_derived
30157108,R|P1-ED|1030|D,R,SSA-P1-ED,0.3,1030,diameter_shrinkage,3.900832177531243,%,D,public-data/30157108/DTU Data - Brick Pellet Production.xlsx,High and Diameter,AW86,source_derived
30157108,R|P1-ED|1030|D,R,SSA-P1-ED,0.3,1030,height_shrinkage,1.8672199170124637,%,D,public-data/30157108/DTU Data - Brick Pellet Production.xlsx,High and Diameter,AX86,source_derived
30157108,R|P1-ED|1030|D,R,SSA-P1-ED,0.3,1030,volume_shrinkage,9.373886378238822,%,D,public-data/30157108/DTU Data - Brick Pellet Production.xlsx,High and Diameter,AY86,source_derived
30157108,R|P1-ED|1030|D,R,SSA-P1-ED,0.3,1030,green_mass,3.9134,g,D,public-data/30157108/DTU Data - Brick Pellet Production.xlsx,Water and Burning,H85,measured
30157108,R|P1-ED|1030|D,R,SSA-P1-ED,0.3,1030,dried_mass_105C,3.0561,g,D,public-data/30157108/DTU Data - Brick Pellet Production.xlsx,Water and Burning,I85,measured
30157108,R|P1-ED|1030|D,R,SSA-P1-ED,0.3,1030,fired_mass,2.9512,g,D,public-data/30157108/DTU Data - Brick Pellet Production.xlsx,Water and Burning,K85,measured
30157108,R|P1-ED|1030|D,R,SSA-P1-ED,0.3,1030,forming_water_content,21.9067818265447,%,D,public-data/30157108/DTU Data - Brick Pellet Production.xlsx,Water and Burning,J85,source_derived
30157108,R|P1-ED|1030|D,R,SSA-P1-ED,0.3,1030,firing_mass_loss,3.4324793036876993,%,D,public-data/30157108/DTU Data - Brick Pellet Production.xlsx,Water and Burning,L85,source_derived
30157108,R|P1-ED|1030|E,R,SSA-P1-ED,0.3,1030,dry_diameter_reading_1,19.01,mm,E,public-data/30157108/DTU Data - Brick Pellet Production.xlsx,High and Diameter,AC87,measured
30157108,R|P1-ED|1030|E,R,SSA-P1-ED,0.3,1030,dry_diameter_reading_2,18.87,mm,E,public-data/30157108/DTU Data - Brick Pellet Production.xlsx,High and Diameter,AD87,measured
30157108,R|P1-ED|1030|E,R,SSA-P1-ED,0.3,1030,dry_diameter_reading_3,18.99,mm,E,public-data/30157108/DTU Data - Brick Pellet Production.xlsx,High and Diameter,AE87,measured
30157108,R|P1-ED|1030|E,R,SSA-P1-ED,0.3,1030,dry_height_reading_1,6.61,mm,E,public-data/30157108/DTU Data - Brick Pellet Production.xlsx,High and Diameter,AG87,measured
30157108,R|P1-ED|1030|E,R,SSA-P1-ED,0.3,1030,dry_height_reading_2,6.71,mm,E,public-data/30157108/DTU Data - Brick Pellet Production.xlsx,High and Diameter,AH87,measured
30157108,R|P1-ED|1030|E,R,SSA-P1-ED,0.3,1030,dry_height_reading_3,6.62,mm,E,public-data/30157108/DTU Data - Brick Pellet Production.xlsx,High and Diameter,AI87,measured
30157108,R|P1-ED|1030|E,R,SSA-P1-ED,0.3,1030,fired_diameter_reading_1,18.3,mm,E,public-data/30157108/DTU Data - Brick Pellet Production.xlsx,High and Diameter,AN87,measured
30157108,R|P1-ED|1030|E,R,SSA-P1-ED,0.3,1030,fired_diameter_reading_2,17.97,mm,E,public-data/30157108/DTU Data - Brick Pellet Production.xlsx,High and Diameter,AO87,measured
30157108,R|P1-ED|1030|E,R,SSA-P1-ED,0.3,1030,fired_diameter_reading_3,18.34,mm,E,public-data/30157108/DTU Data - Brick Pellet Production.xlsx,High and Diameter,AP87,measured
30157108,R|P1-ED|1030|E,R,SSA-P1-ED,0.3,1030,fired_height_reading_1,6.45,mm,E,public-data/30157108/DTU Data - Brick Pellet Production.xlsx,High and Diameter,AR87,measured
30157108,R|P1-ED|1030|E,R,SSA-P1-ED,0.3,1030,fired_height_reading_2,6.44,mm,E,public-data/30157108/DTU Data - Brick Pellet Production.xlsx,High and Diameter,AS87,measured
30157108,R|P1-ED|1030|E,R,SSA-P1-ED,0.3,1030,fired_height_reading_3,6.52,mm,E,public-data/30157108/DTU Data - Brick Pellet Production.xlsx,High and Diameter,AT87,measured
30157108,R|P1-ED|1030|E,R,SSA-P1-ED,0.3,1030,dry_diameter_mean,18.956666666666667,mm,E,public-data/30157108/DTU Data - Brick Pellet Production.xlsx,High and Diameter,AF87,source_derived
30157108,R|P1-ED|1030|E,R,SSA-P1-ED,0.3,1030,dry_height_mean,6.646666666666667,mm,E,public-data/30157108/DTU Data - Brick Pellet Production.xlsx,High and Diameter,AJ87,source_derived
30157108,R|P1-ED|1030|E,R,SSA-P1-ED,0.3,1030,fired_diameter_mean,18.203333333333333,mm,E,public-data/30157108/DTU Data - Brick Pellet Production.xlsx,High and Diameter,AQ87,source_derived
30157108,R|P1-ED|1030|E,R,SSA-P1-ED,0.3,1030,fired_height_mean,6.47,mm,E,public-data/30157108/DTU Data - Brick Pellet Production.xlsx,High and Diameter,AU87,source_derived
30157108,R|P1-ED|1030|E,R,SSA-P1-ED,0.3,1030,dry_geometric_volume,1875.9347469701806,mm3,E,public-data/30157108/DTU Data - Brick Pellet Production.xlsx,High and Diameter,AK87,source_derived
30157108,R|P1-ED|1030|E,R,SSA-P1-ED,0.3,1030,fired_geometric_volume,1683.8213260188163,mm3,E,public-data/30157108/DTU Data - Brick Pellet Production.xlsx,High and Diameter,AV87,source_derived
30157108,R|P1-ED|1030|E,R,SSA-P1-ED,0.3,1030,diameter_shrinkage,3.973975734130476,%,E,public-data/30157108/DTU Data - Brick Pellet Production.xlsx,High and Diameter,AW87,source_derived
30157108,R|P1-ED|1030|E,R,SSA-P1-ED,0.3,1030,height_shrinkage,2.65797392176531,%,E,public-data/30157108/DTU Data - Brick Pellet Production.xlsx,High and Diameter,AX87,source_derived
30157108,R|P1-ED|1030|E,R,SSA-P1-ED,0.3,1030,volume_shrinkage,10.240943682164128,%,E,public-data/30157108/DTU Data - Brick Pellet Production.xlsx,High and Diameter,AY87,source_derived
30157108,R|P1-ED|1030|E,R,SSA-P1-ED,0.3,1030,green_mass,4.0831,g,E,public-data/30157108/DTU Data - Brick Pellet Production.xlsx,Water and Burning,H86,measured
30157108,R|P1-ED|1030|E,R,SSA-P1-ED,0.3,1030,dried_mass_105C,3.1936,g,E,public-data/30157108/DTU Data - Brick Pellet Production.xlsx,Water and Burning,I86,measured
30157108,R|P1-ED|1030|E,R,SSA-P1-ED,0.3,1030,fired_mass,3.0844,g,E,public-data/30157108/DTU Data - Brick Pellet Production.xlsx,Water and Burning,K86,measured
30157108,R|P1-ED|1030|E,R,SSA-P1-ED,0.3,1030,forming_water_content,21.784918321863287,%,E,public-data/30157108/DTU Data - Brick Pellet Production.xlsx,Water and Burning,J86,source_derived
30157108,R|P1-ED|1030|E,R,SSA-P1-ED,0.3,1030,firing_mass_loss,3.419338677354708,%,E,public-data/30157108/DTU Data - Brick Pellet Production.xlsx,Water and Burning,L86,source_derived
30157108,R|P1-ED|1030|F,R,SSA-P1-ED,0.3,1030,dry_diameter_reading_1,18.84,mm,F,public-data/30157108/DTU Data - Brick Pellet Production.xlsx,High and Diameter,AC88,measured
30157108,R|P1-ED|1030|F,R,SSA-P1-ED,0.3,1030,dry_diameter_reading_2,19.16,mm,F,public-data/30157108/DTU Data - Brick Pellet Production.xlsx,High and Diameter,AD88,measured
30157108,R|P1-ED|1030|F,R,SSA-P1-ED,0.3,1030,dry_diameter_reading_3,18.71,mm,F,public-data/30157108/DTU Data - Brick Pellet Production.xlsx,High and Diameter,AE88,measured
30157108,R|P1-ED|1030|F,R,SSA-P1-ED,0.3,1030,dry_height_reading_1,6.52,mm,F,public-data/30157108/DTU Data - Brick Pellet Production.xlsx,High and Diameter,AG88,measured
30157108,R|P1-ED|1030|F,R,SSA-P1-ED,0.3,1030,dry_height_reading_2,6.42,mm,F,public-data/30157108/DTU Data - Brick Pellet Production.xlsx,High and Diameter,AH88,measured
30157108,R|P1-ED|1030|F,R,SSA-P1-ED,0.3,1030,dry_height_reading_3,6.41,mm,F,public-data/30157108/DTU Data - Brick Pellet Production.xlsx,High and Diameter,AI88,measured
30157108,R|P1-ED|1030|F,R,SSA-P1-ED,0.3,1030,fired_diameter_reading_1,17.96,mm,F,public-data/30157108/DTU Data - Brick Pellet Production.xlsx,High and Diameter,AN88,measured
30157108,R|P1-ED|1030|F,R,SSA-P1-ED,0.3,1030,fired_diameter_reading_2,18.28,mm,F,public-data/30157108/DTU Data - Brick Pellet Production.xlsx,High and Diameter,AO88,measured
30157108,R|P1-ED|1030|F,R,SSA-P1-ED,0.3,1030,fired_diameter_reading_3,18.03,mm,F,public-data/30157108/DTU Data - Brick Pellet Production.xlsx,High and Diameter,AP88,measured
30157108,R|P1-ED|1030|F,R,SSA-P1-ED,0.3,1030,fired_height_reading_1,6.36,mm,F,public-data/30157108/DTU Data - Brick Pellet Production.xlsx,High and Diameter,AR88,measured
30157108,R|P1-ED|1030|F,R,SSA-P1-ED,0.3,1030,fired_height_reading_2,6.38,mm,F,public-data/30157108/DTU Data - Brick Pellet Production.xlsx,High and Diameter,AS88,measured
30157108,R|P1-ED|1030|F,R,SSA-P1-ED,0.3,1030,fired_height_reading_3,6.39,mm,F,public-data/30157108/DTU Data - Brick Pellet Production.xlsx,High and Diameter,AT88,measured
30157108,R|P1-ED|1030|F,R,SSA-P1-ED,0.3,1030,dry_diameter_mean,18.903333333333332,mm,F,public-data/30157108/DTU Data - Brick Pellet Production.xlsx,High and Diameter,AF88,source_derived
30157108,R|P1-ED|1030|F,R,SSA-P1-ED,0.3,1030,dry_height_mean,6.45,mm,F,public-data/30157108/DTU Data - Brick Pellet Production.xlsx,High and Diameter,AJ88,source_derived
30157108,R|P1-ED|1030|F,R,SSA-P1-ED,0.3,1030,fired_diameter_mean,18.09,mm,F,public-data/30157108/DTU Data - Brick Pellet Production.xlsx,High and Diameter,AQ88,source_derived
30157108,R|P1-ED|1030|F,R,SSA-P1-ED,0.3,1030,fired_height_mean,6.376666666666666,mm,F,public-data/30157108/DTU Data - Brick Pellet Production.xlsx,High and Diameter,AU88,source_derived
30157108,R|P1-ED|1030|F,R,SSA-P1-ED,0.3,1030,dry_geometric_volume,1810.1992521337174,mm3,F,public-data/30157108/DTU Data - Brick Pellet Production.xlsx,High and Diameter,AK88,source_derived
30157108,R|P1-ED|1030|F,R,SSA-P1-ED,0.3,1030,fired_geometric_volume,1638.9312283212582,mm3,F,public-data/30157108/DTU Data - Brick Pellet Production.xlsx,High and Diameter,AV88,source_derived
30157108,R|P1-ED|1030|F,R,SSA-P1-ED,0.3,1030,diameter_shrinkage,4.302592135425847,%,F,public-data/30157108/DTU Data - Brick Pellet Production.xlsx,High and Diameter,AW88,source_derived
30157108,R|P1-ED|1030|F,R,SSA-P1-ED,0.3,1030,height_shrinkage,1.1369509043927772,%,F,public-data/30157108/DTU Data - Brick Pellet Production.xlsx,High and Diameter,AX88,source_derived
30157108,R|P1-ED|1030|F,R,SSA-P1-ED,0.3,1030,volume_shrinkage,9.461280221532641,%,F,public-data/30157108/DTU Data - Brick Pellet Production.xlsx,High and Diameter,AY88,source_derived
30157108,R|P1-ED|1030|F,R,SSA-P1-ED,0.3,1030,green_mass,3.9741,g,F,public-data/30157108/DTU Data - Brick Pellet Production.xlsx,Water and Burning,H87,measured
30157108,R|P1-ED|1030|F,R,SSA-P1-ED,0.3,1030,dried_mass_105C,3.1119,g,F,public-data/30157108/DTU Data - Brick Pellet Production.xlsx,Water and Burning,I87,measured
30157108,R|P1-ED|1030|F,R,SSA-P1-ED,0.3,1030,fired_mass,3.0058,g,F,public-data/30157108/DTU Data - Brick Pellet Production.xlsx,Water and Burning,K87,measured
30157108,R|P1-ED|1030|F,R,SSA-P1-ED,0.3,1030,forming_water_content,21.695478221484112,%,F,public-data/30157108/DTU Data - Brick Pellet Production.xlsx,Water and Burning,J87,source_derived
30157108,R|P1-ED|1030|F,R,SSA-P1-ED,0.3,1030,firing_mass_loss,3.409492592949648,%,F,public-data/30157108/DTU Data - Brick Pellet Production.xlsx,Water and Burning,L87,source_derived
30157108,R|P1-ED|1030|G,R,SSA-P1-ED,0.3,1030,dry_diameter_reading_1,18.83,mm,G,public-data/30157108/DTU Data - Brick Pellet Production.xlsx,High and Diameter,AC89,measured
30157108,R|P1-ED|1030|G,R,SSA-P1-ED,0.3,1030,dry_diameter_reading_2,18.75,mm,G,public-data/30157108/DTU Data - Brick Pellet Production.xlsx,High and Diameter,AD89,measured
30157108,R|P1-ED|1030|G,R,SSA-P1-ED,0.3,1030,dry_diameter_reading_3,18.77,mm,G,public-data/30157108/DTU Data - Brick Pellet Production.xlsx,High and Diameter,AE89,measured
30157108,R|P1-ED|1030|G,R,SSA-P1-ED,0.3,1030,dry_height_reading_1,6.4,mm,G,public-data/30157108/DTU Data - Brick Pellet Production.xlsx,High and Diameter,AG89,measured
30157108,R|P1-ED|1030|G,R,SSA-P1-ED,0.3,1030,dry_height_reading_2,6.46,mm,G,public-data/30157108/DTU Data - Brick Pellet Production.xlsx,High and Diameter,AH89,measured
30157108,R|P1-ED|1030|G,R,SSA-P1-ED,0.3,1030,dry_height_reading_3,6.45,mm,G,public-data/30157108/DTU Data - Brick Pellet Production.xlsx,High and Diameter,AI89,measured
30157108,R|P1-ED|1030|G,R,SSA-P1-ED,0.3,1030,fired_diameter_reading_1,18.19,mm,G,public-data/30157108/DTU Data - Brick Pellet Production.xlsx,High and Diameter,AN89,measured
30157108,R|P1-ED|1030|G,R,SSA-P1-ED,0.3,1030,fired_diameter_reading_2,17.99,mm,G,public-data/30157108/DTU Data - Brick Pellet Production.xlsx,High and Diameter,AO89,measured
30157108,R|P1-ED|1030|G,R,SSA-P1-ED,0.3,1030,fired_diameter_reading_3,18.26,mm,G,public-data/30157108/DTU Data - Brick Pellet Production.xlsx,High and Diameter,AP89,measured
30157108,R|P1-ED|1030|G,R,SSA-P1-ED,0.3,1030,fired_height_reading_1,6.29,mm,G,public-data/30157108/DTU Data - Brick Pellet Production.xlsx,High and Diameter,AR89,measured
30157108,R|P1-ED|1030|G,R,SSA-P1-ED,0.3,1030,fired_height_reading_2,6.27,mm,G,public-data/30157108/DTU Data - Brick Pellet Production.xlsx,High and Diameter,AS89,measured
30157108,R|P1-ED|1030|G,R,SSA-P1-ED,0.3,1030,fired_height_reading_3,6.32,mm,G,public-data/30157108/DTU Data - Brick Pellet Production.xlsx,High and Diameter,AT89,measured
30157108,R|P1-ED|1030|G,R,SSA-P1-ED,0.3,1030,dry_diameter_mean,18.78333333333333,mm,G,public-data/30157108/DTU Data - Brick Pellet Production.xlsx,High and Diameter,AF89,source_derived
30157108,R|P1-ED|1030|G,R,SSA-P1-ED,0.3,1030,dry_height_mean,6.4366666666666665,mm,G,public-data/30157108/DTU Data - Brick Pellet Production.xlsx,High and Diameter,AJ89,source_derived
30157108,R|P1-ED|1030|G,R,SSA-P1-ED,0.3,1030,fired_diameter_mean,18.146666666666665,mm,G,public-data/30157108/DTU Data - Brick Pellet Production.xlsx,High and Diameter,AQ89,source_derived
30157108,R|P1-ED|1030|G,R,SSA-P1-ED,0.3,1030,fired_height_mean,6.293333333333333,mm,G,public-data/30157108/DTU Data - Brick Pellet Production.xlsx,High and Diameter,AU89,source_derived
30157108,R|P1-ED|1030|G,R,SSA-P1-ED,0.3,1030,dry_geometric_volume,1783.5949406186146,mm3,G,public-data/30157108/DTU Data - Brick Pellet Production.xlsx,High and Diameter,AK89,source_derived
30157108,R|P1-ED|1030|G,R,SSA-P1-ED,0.3,1030,fired_geometric_volume,1627.662434113023,mm3,G,public-data/30157108/DTU Data - Brick Pellet Production.xlsx,High and Diameter,AV89,source_derived
30157108,R|P1-ED|1030|G,R,SSA-P1-ED,0.3,1030,diameter_shrinkage,3.3895297249334524,%,G,public-data/30157108/DTU Data - Brick Pellet Production.xlsx,High and Diameter,AW89,source_derived
30157108,R|P1-ED|1030|G,R,SSA-P1-ED,0.3,1030,height_shrinkage,2.2268254790264144,%,G,public-data/30157108/DTU Data - Brick Pellet Production.xlsx,High and Diameter,AX89,source_derived
30157108,R|P1-ED|1030|G,R,SSA-P1-ED,0.3,1030,volume_shrinkage,8.742596368405746,%,G,public-data/30157108/DTU Data - Brick Pellet Production.xlsx,High and Diameter,AY89,source_derived
30157108,R|P1-ED|1030|G,R,SSA-P1-ED,0.3,1030,green_mass,3.9643,g,G,public-data/30157108/DTU Data - Brick Pellet Production.xlsx,Water and Burning,H88,measured
30157108,R|P1-ED|1030|G,R,SSA-P1-ED,0.3,1030,dried_mass_105C,3.1076,g,G,public-data/30157108/DTU Data - Brick Pellet Production.xlsx,Water and Burning,I88,measured
30157108,R|P1-ED|1030|G,R,SSA-P1-ED,0.3,1030,fired_mass,3.0004,g,G,public-data/30157108/DTU Data - Brick Pellet Production.xlsx,Water and Burning,K88,measured
30157108,R|P1-ED|1030|G,R,SSA-P1-ED,0.3,1030,forming_water_content,21.610372575233963,%,G,public-data/30157108/DTU Data - Brick Pellet Production.xlsx,Water and Burning,J88,source_derived
30157108,R|P1-ED|1030|G,R,SSA-P1-ED,0.3,1030,firing_mass_loss,3.4496074140816124,%,G,public-data/30157108/DTU Data - Brick Pellet Production.xlsx,Water and Burning,L88,source_derived
30157108,R|P1-ED|1050|A,R,SSA-P1-ED,0.3,1050,dry_diameter_reading_1,18.91,mm,A,public-data/30157108/DTU Data - Brick Pellet Production.xlsx,High and Diameter,AC99,measured
30157108,R|P1-ED|1050|A,R,SSA-P1-ED,0.3,1050,dry_diameter_reading_2,19.02,mm,A,public-data/30157108/DTU Data - Brick Pellet Production.xlsx,High and Diameter,AD99,measured
30157108,R|P1-ED|1050|A,R,SSA-P1-ED,0.3,1050,dry_diameter_reading_3,18.91,mm,A,public-data/30157108/DTU Data - Brick Pellet Production.xlsx,High and Diameter,AE99,measured
30157108,R|P1-ED|1050|A,R,SSA-P1-ED,0.3,1050,dry_height_reading_1,6.59,mm,A,public-data/30157108/DTU Data - Brick Pellet Production.xlsx,High and Diameter,AG99,measured
30157108,R|P1-ED|1050|A,R,SSA-P1-ED,0.3,1050,dry_height_reading_2,6.56,mm,A,public-data/30157108/DTU Data - Brick Pellet Production.xlsx,High and Diameter,AH99,measured
30157108,R|P1-ED|1050|A,R,SSA-P1-ED,0.3,1050,dry_height_reading_3,6.54,mm,A,public-data/30157108/DTU Data - Brick Pellet Production.xlsx,High and Diameter,AI99,measured
30157108,R|P1-ED|1050|A,R,SSA-P1-ED,0.3,1050,fired_diameter_reading_1,18.0,mm,A,public-data/30157108/DTU Data - Brick Pellet Production.xlsx,High and Diameter,AN99,measured
30157108,R|P1-ED|1050|A,R,SSA-P1-ED,0.3,1050,fired_diameter_reading_2,17.91,mm,A,public-data/30157108/DTU Data - Brick Pellet Production.xlsx,High and Diameter,AO99,measured
30157108,R|P1-ED|1050|A,R,SSA-P1-ED,0.3,1050,fired_diameter_reading_3,17.86,mm,A,public-data/30157108/DTU Data - Brick Pellet Production.xlsx,High and Diameter,AP99,measured
30157108,R|P1-ED|1050|A,R,SSA-P1-ED,0.3,1050,fired_height_reading_1,6.34,mm,A,public-data/30157108/DTU Data - Brick Pellet Production.xlsx,High and Diameter,AR99,measured
30157108,R|P1-ED|1050|A,R,SSA-P1-ED,0.3,1050,fired_height_reading_2,6.35,mm,A,public-data/30157108/DTU Data - Brick Pellet Production.xlsx,High and Diameter,AS99,measured
30157108,R|P1-ED|1050|A,R,SSA-P1-ED,0.3,1050,fired_height_reading_3,6.37,mm,A,public-data/30157108/DTU Data - Brick Pellet Production.xlsx,High and Diameter,AT99,measured
30157108,R|P1-ED|1050|A,R,SSA-P1-ED,0.3,1050,dry_diameter_mean,18.94666666666667,mm,A,public-data/30157108/DTU Data - Brick Pellet Production.xlsx,High and Diameter,AF99,source_derived
30157108,R|P1-ED|1050|A,R,SSA-P1-ED,0.3,1050,dry_height_mean,6.563333333333333,mm,A,public-data/30157108/DTU Data - Brick Pellet Production.xlsx,High and Diameter,AJ99,source_derived
30157108,R|P1-ED|1050|A,R,SSA-P1-ED,0.3,1050,fired_diameter_mean,17.923333333333332,mm,A,public-data/30157108/DTU Data - Brick Pellet Production.xlsx,High and Diameter,AQ99,source_derived
30157108,R|P1-ED|1050|A,R,SSA-P1-ED,0.3,1050,fired_height_mean,6.353333333333333,mm,A,public-data/30157108/DTU Data - Brick Pellet Production.xlsx,High and Diameter,AU99,source_derived
30157108,R|P1-ED|1050|A,R,SSA-P1-ED,0.3,1050,dry_geometric_volume,1850.46115102524,mm3,A,public-data/30157108/DTU Data - Brick Pellet Production.xlsx,High and Diameter,AK99,source_derived
30157108,R|P1-ED|1050|A,R,SSA-P1-ED,0.3,1050,fired_geometric_volume,1602.9836270173423,mm3,A,public-data/30157108/DTU Data - Brick Pellet Production.xlsx,High and Diameter,AV99,source_derived
30157108,R|P1-ED|1050|A,R,SSA-P1-ED,0.3,1050,diameter_shrinkage,5.401125967628449,%,A,public-data/30157108/DTU Data - Brick Pellet Production.xlsx,High and Diameter,AW99,source_derived
30157108,R|P1-ED|1050|A,R,SSA-P1-ED,0.3,1050,height_shrinkage,3.1995937023869985,%,A,public-data/30157108/DTU Data - Brick Pellet Production.xlsx,High and Diameter,AX99,source_derived
30157108,R|P1-ED|1050|A,R,SSA-P1-ED,0.3,1050,volume_shrinkage,13.373829754317395,%,A,public-data/30157108/DTU Data - Brick Pellet Production.xlsx,High and Diameter,AY99,source_derived
30157108,R|P1-ED|1050|A,R,SSA-P1-ED,0.3,1050,green_mass,4.0433,g,A,public-data/30157108/DTU Data - Brick Pellet Production.xlsx,Water and Burning,H98,measured
30157108,R|P1-ED|1050|A,R,SSA-P1-ED,0.3,1050,dried_mass_105C,3.2008,g,A,public-data/30157108/DTU Data - Brick Pellet Production.xlsx,Water and Burning,I98,measured
