Repository: gaw008/brickmodel

# 材料设计 v2 首阶段（研究用途，待独立审核）

直接结果见 artifacts/DIRECTION_REPORT.md；数据问题见 artifacts/DATA_AUDIT.md；后续模块优先级见 artifacts/MODEL_GAP_PRIORITY.md。

本目录独立于既有 solver/verifier。仅用 Python 3.12 标准库解析公开 OOXML、CSV、JSON 和生成浅色中文 SVG；不执行 Excel 公式/宏/外部链接，不联网运行，不安装包。原始DTU输入仍留在授权只读目录，没有复制/改写工作簿。

## 复跑

从 /home/ubuntu/sludge-brick-design-v2 运行：

    python3 experiments/material_design_v2/verify.py

该命令实际串行执行完整pipeline、focused unittest、compileall、git diff --check；若本机存在已安装的grounded-citations工具，也执行三个报告的证据引用检查。命令、原始退出码/输出、耗时、输入hash、计数、峰值RSS和边界写入 artifacts/verification.json。测试不是旧项目full suite。

仅重新生成数据/图/报告：

    python3 experiments/material_design_v2/pipeline.py

更换输入根或保留另一次输出（输出必须是本目录的子目录）：

File: experiments/material_design_v2/artifacts/observations.csv (part 17 of 35)
source_id,specimen_id,matrix_id,additive_id,additive_fraction_dry,firing_temperature_C,property,value,unit,replicate_id,file,sheet,cell,evidence_status
30157108,R|P1-ED|1050|A,R,SSA-P1-ED,0.3,1050,fired_mass,3.0831,g,A,public-data/30157108/DTU Data - Brick Pellet Production.xlsx,Water and Burning,K98,measured
30157108,R|P1-ED|1050|A,R,SSA-P1-ED,0.3,1050,forming_water_content,20.836940123166727,%,A,public-data/30157108/DTU Data - Brick Pellet Production.xlsx,Water and Burning,J98,source_derived
30157108,R|P1-ED|1050|A,R,SSA-P1-ED,0.3,1050,firing_mass_loss,3.67720569857536,%,A,public-data/30157108/DTU Data - Brick Pellet Production.xlsx,Water and Burning,L98,source_derived
30157108,R|P1-ED|1050|A,R,SSA-P1-ED,0.3,1050,saturated_mass,3.43,g,A,public-data/30157108/DTU Data - Brick Pellet Production.xlsx,Porosity and Density,F71,measured
30157108,R|P1-ED|1050|A,R,SSA-P1-ED,0.3,1050,submerged_mass,1.91,g,A,public-data/30157108/DTU Data - Brick Pellet Production.xlsx,Porosity and Density,G71,measured
30157108,R|P1-ED|1050|A,R,SSA-P1-ED,0.3,1050,water_displacement_volume,1.5227409336806253e-06,m3,A,public-data/30157108/DTU Data - Brick Pellet Production.xlsx,Porosity and Density,K71,source_derived
30157108,R|P1-ED|1050|A,R,SSA-P1-ED,0.3,1050,open_pore_volume,3.475255459827692e-07,m3,A,public-data/30157108/DTU Data - Brick Pellet Production.xlsx,Porosity and Density,L71,source_derived
30157108,R|P1-ED|1050|A,R,SSA-P1-ED,0.3,1050,open_porosity,0.22822368421052644,m3/m3,A,public-data/30157108/DTU Data - Brick Pellet Production.xlsx,Porosity and Density,M71,source_derived
30157108,R|P1-ED|1050|A,R,SSA-P1-ED,0.3,1050,dry_density,2024.7042236842103,kg/m3,A,public-data/30157108/DTU Data - Brick Pellet Production.xlsx,Porosity and Density,N71,source_derived
30157108,R|P1-ED|1050|A,R,SSA-P1-ED,0.3,1050,apparent_solid_density,2623.433995396812,kg/m3,A,public-data/30157108/DTU Data - Brick Pellet Production.xlsx,Porosity and Density,O71,source_derived
30157108,R|P1-ED|1050|A,R,SSA-P1-ED,0.3,1050,saturated_density,2252.517105263158,kg/m3,A,public-data/30157108/DTU Data - Brick Pellet Production.xlsx,Porosity and Density,P71,source_derived
30157108,R|P1-ED|1050|A,R,SSA-P1-ED,0.3,1050,water_absorption,0.11251662287956934,kg/kg,A,public-data/30157108/DTU Data - Brick Pellet Production.xlsx,Porosity and Density,Q71,source_derived
30157108,R|P1-ED|1050|B,R,SSA-P1-ED,0.3,1050,dry_diameter_reading_1,19.04,mm,B,public-data/30157108/DTU Data - Brick Pellet Production.xlsx,High and Diameter,AC100,measured
30157108,R|P1-ED|1050|B,R,SSA-P1-ED,0.3,1050,dry_diameter_reading_2,19.06,mm,B,public-data/30157108/DTU Data - Brick Pellet Production.xlsx,High and Diameter,AD100,measured
30157108,R|P1-ED|1050|B,R,SSA-P1-ED,0.3,1050,dry_diameter_reading_3,18.87,mm,B,public-data/30157108/DTU Data - Brick Pellet Production.xlsx,High and Diameter,AE100,measured
30157108,R|P1-ED|1050|B,R,SSA-P1-ED,0.3,1050,dry_height_reading_1,6.46,mm,B,public-data/30157108/DTU Data - Brick Pellet Production.xlsx,High and Diameter,AG100,measured
30157108,R|P1-ED|1050|B,R,SSA-P1-ED,0.3,1050,dry_height_reading_2,6.55,mm,B,public-data/30157108/DTU Data - Brick Pellet Production.xlsx,High and Diameter,AH100,measured
30157108,R|P1-ED|1050|B,R,SSA-P1-ED,0.3,1050,dry_height_reading_3,6.52,mm,B,public-data/30157108/DTU Data - Brick Pellet Production.xlsx,High and Diameter,AI100,measured
30157108,R|P1-ED|1050|B,R,SSA-P1-ED,0.3,1050,fired_diameter_reading_1,17.77,mm,B,public-data/30157108/DTU Data - Brick Pellet Production.xlsx,High and Diameter,AN100,measured
30157108,R|P1-ED|1050|B,R,SSA-P1-ED,0.3,1050,fired_diameter_reading_2,18.09,mm,B,public-data/30157108/DTU Data - Brick Pellet Production.xlsx,High and Diameter,AO100,measured
30157108,R|P1-ED|1050|B,R,SSA-P1-ED,0.3,1050,fired_diameter_reading_3,17.8,mm,B,public-data/30157108/DTU Data - Brick Pellet Production.xlsx,High and Diameter,AP100,measured
30157108,R|P1-ED|1050|B,R,SSA-P1-ED,0.3,1050,fired_height_reading_1,6.33,mm,B,public-data/30157108/DTU Data - Brick Pellet Production.xlsx,High and Diameter,AR100,measured
30157108,R|P1-ED|1050|B,R,SSA-P1-ED,0.3,1050,fired_height_reading_2,6.23,mm,B,public-data/30157108/DTU Data - Brick Pellet Production.xlsx,High and Diameter,AS100,measured
30157108,R|P1-ED|1050|B,R,SSA-P1-ED,0.3,1050,fired_height_reading_3,6.29,mm,B,public-data/30157108/DTU Data - Brick Pellet Production.xlsx,High and Diameter,AT100,measured
30157108,R|P1-ED|1050|B,R,SSA-P1-ED,0.3,1050,dry_diameter_mean,18.99,mm,B,public-data/30157108/DTU Data - Brick Pellet Production.xlsx,High and Diameter,AF100,source_derived
30157108,R|P1-ED|1050|B,R,SSA-P1-ED,0.3,1050,dry_height_mean,6.510000000000001,mm,B,public-data/30157108/DTU Data - Brick Pellet Production.xlsx,High and Diameter,AJ100,source_derived
30157108,R|P1-ED|1050|B,R,SSA-P1-ED,0.3,1050,fired_diameter_mean,17.886666666666667,mm,B,public-data/30157108/DTU Data - Brick Pellet Production.xlsx,High and Diameter,AQ100,source_derived
30157108,R|P1-ED|1050|B,R,SSA-P1-ED,0.3,1050,fired_height_mean,6.283333333333334,mm,B,public-data/30157108/DTU Data - Brick Pellet Production.xlsx,High and Diameter,AU100,source_derived
30157108,R|P1-ED|1050|B,R,SSA-P1-ED,0.3,1050,dry_geometric_volume,1843.829671099569,mm3,B,public-data/30157108/DTU Data - Brick Pellet Production.xlsx,High and Diameter,AK100,source_derived
30157108,R|P1-ED|1050|B,R,SSA-P1-ED,0.3,1050,fired_geometric_volume,1578.842500013666,mm3,B,public-data/30157108/DTU Data - Brick Pellet Production.xlsx,High and Diameter,AV100,source_derived
30157108,R|P1-ED|1050|B,R,SSA-P1-ED,0.3,1050,diameter_shrinkage,5.810075478321916,%,B,public-data/30157108/DTU Data - Brick Pellet Production.xlsx,High and Diameter,AW100,source_derived
30157108,R|P1-ED|1050|B,R,SSA-P1-ED,0.3,1050,height_shrinkage,3.4818228366615447,%,B,public-data/30157108/DTU Data - Brick Pellet Production.xlsx,High and Diameter,AX100,source_derived
30157108,R|P1-ED|1050|B,R,SSA-P1-ED,0.3,1050,volume_shrinkage,14.37156453436817,%,B,public-data/30157108/DTU Data - Brick Pellet Production.xlsx,High and Diameter,AY100,source_derived
30157108,R|P1-ED|1050|B,R,SSA-P1-ED,0.3,1050,green_mass,4.0146,g,B,public-data/30157108/DTU Data - Brick Pellet Production.xlsx,Water and Burning,H99,measured
30157108,R|P1-ED|1050|B,R,SSA-P1-ED,0.3,1050,dried_mass_105C,3.1714,g,B,public-data/30157108/DTU Data - Brick Pellet Production.xlsx,Water and Burning,I99,measured
30157108,R|P1-ED|1050|B,R,SSA-P1-ED,0.3,1050,fired_mass,3.0555,g,B,public-data/30157108/DTU Data - Brick Pellet Production.xlsx,Water and Burning,K99,measured
30157108,R|P1-ED|1050|B,R,SSA-P1-ED,0.3,1050,forming_water_content,21.003337816968056,%,B,public-data/30157108/DTU Data - Brick Pellet Production.xlsx,Water and Burning,J99,source_derived
30157108,R|P1-ED|1050|B,R,SSA-P1-ED,0.3,1050,firing_mass_loss,3.6545374282651295,%,B,public-data/30157108/DTU Data - Brick Pellet Production.xlsx,Water and Burning,L99,source_derived
30157108,R|P1-ED|1050|B,R,SSA-P1-ED,0.3,1050,saturated_mass,3.4,g,B,public-data/30157108/DTU Data - Brick Pellet Production.xlsx,Porosity and Density,F72,measured
30157108,R|P1-ED|1050|B,R,SSA-P1-ED,0.3,1050,submerged_mass,1.893,g,B,public-data/30157108/DTU Data - Brick Pellet Production.xlsx,Porosity and Density,G72,measured
30157108,R|P1-ED|1050|B,R,SSA-P1-ED,0.3,1050,water_displacement_volume,1.509717491484672e-06,m3,B,public-data/30157108/DTU Data - Brick Pellet Production.xlsx,Porosity and Density,K72,source_derived
30157108,R|P1-ED|1050|B,R,SSA-P1-ED,0.3,1050,open_pore_volume,3.4512121819274667e-07,m3,B,public-data/30157108/DTU Data - Brick Pellet Production.xlsx,Porosity and Density,L72,source_derived
30157108,R|P1-ED|1050|B,R,SSA-P1-ED,0.3,1050,open_porosity,0.22859986728599854,m3/m3,B,public-data/30157108/DTU Data - Brick Pellet Production.xlsx,Porosity and Density,M72,source_derived
30157108,R|P1-ED|1050|B,R,SSA-P1-ED,0.3,1050,dry_density,2023.8885865958864,kg/m3,B,public-data/30157108/DTU Data - Brick Pellet Production.xlsx,Porosity and Density,N72,source_derived
30157108,R|P1-ED|1050|B,R,SSA-P1-ED,0.3,1050,apparent_solid_density,2623.656,kg/m3,B,public-data/30157108/DTU Data - Brick Pellet Production.xlsx,Porosity and Density,O72,source_derived
30157108,R|P1-ED|1050|B,R,SSA-P1-ED,0.3,1050,saturated_density,2252.07697412077,kg/m3,B,public-data/30157108/DTU Data - Brick Pellet Production.xlsx,Porosity and Density,P72,source_derived
30157108,R|P1-ED|1050|B,R,SSA-P1-ED,0.3,1050,water_absorption,0.11274750450008174,kg/kg,B,public-data/30157108/DTU Data - Brick Pellet Production.xlsx,Porosity and Density,Q72,source_derived
30157108,R|P1-ED|1050|C,R,SSA-P1-ED,0.3,1050,dry_diameter_reading_1,18.85,mm,C,public-data/30157108/DTU Data - Brick Pellet Production.xlsx,High and Diameter,AC101,measured
30157108,R|P1-ED|1050|C,R,SSA-P1-ED,0.3,1050,dry_diameter_reading_2,19.05,mm,C,public-data/30157108/DTU Data - Brick Pellet Production.xlsx,High and Diameter,AD101,measured
30157108,R|P1-ED|1050|C,R,SSA-P1-ED,0.3,1050,dry_diameter_reading_3,19.07,mm,C,public-data/30157108/DTU Data - Brick Pellet Production.xlsx,High and Diameter,AE101,measured
30157108,R|P1-ED|1050|C,R,SSA-P1-ED,0.3,1050,dry_height_reading_1,6.47,mm,C,public-data/30157108/DTU Data - Brick Pellet Production.xlsx,High and Diameter,AG101,measured
30157108,R|P1-ED|1050|C,R,SSA-P1-ED,0.3,1050,dry_height_reading_2,6.43,mm,C,public-data/30157108/DTU Data - Brick Pellet Production.xlsx,High and Diameter,AH101,measured
30157108,R|P1-ED|1050|C,R,SSA-P1-ED,0.3,1050,dry_height_reading_3,6.4,mm,C,public-data/30157108/DTU Data - Brick Pellet Production.xlsx,High and Diameter,AI101,measured
30157108,R|P1-ED|1050|C,R,SSA-P1-ED,0.3,1050,fired_diameter_reading_1,18.1,mm,C,public-data/30157108/DTU Data - Brick Pellet Production.xlsx,High and Diameter,AN101,measured
30157108,R|P1-ED|1050|C,R,SSA-P1-ED,0.3,1050,fired_diameter_reading_2,17.85,mm,C,public-data/30157108/DTU Data - Brick Pellet Production.xlsx,High and Diameter,AO101,measured
30157108,R|P1-ED|1050|C,R,SSA-P1-ED,0.3,1050,fired_diameter_reading_3,18.11,mm,C,public-data/30157108/DTU Data - Brick Pellet Production.xlsx,High and Diameter,AP101,measured
30157108,R|P1-ED|1050|C,R,SSA-P1-ED,0.3,1050,fired_height_reading_1,6.27,mm,C,public-data/30157108/DTU Data - Brick Pellet Production.xlsx,High and Diameter,AR101,measured
30157108,R|P1-ED|1050|C,R,SSA-P1-ED,0.3,1050,fired_height_reading_2,6.24,mm,C,public-data/30157108/DTU Data - Brick Pellet Production.xlsx,High and Diameter,AS101,measured
30157108,R|P1-ED|1050|C,R,SSA-P1-ED,0.3,1050,fired_height_reading_3,6.2,mm,C,public-data/30157108/DTU Data - Brick Pellet Production.xlsx,High and Diameter,AT101,measured
30157108,R|P1-ED|1050|C,R,SSA-P1-ED,0.3,1050,dry_diameter_mean,18.990000000000002,mm,C,public-data/30157108/DTU Data - Brick Pellet Production.xlsx,High and Diameter,AF101,source_derived
30157108,R|P1-ED|1050|C,R,SSA-P1-ED,0.3,1050,dry_height_mean,6.433333333333333,mm,C,public-data/30157108/DTU Data - Brick Pellet Production.xlsx,High and Diameter,AJ101,source_derived
30157108,R|P1-ED|1050|C,R,SSA-P1-ED,0.3,1050,fired_diameter_mean,18.02,mm,C,public-data/30157108/DTU Data - Brick Pellet Production.xlsx,High and Diameter,AQ101,source_derived
30157108,R|P1-ED|1050|C,R,SSA-P1-ED,0.3,1050,fired_height_mean,6.236666666666667,mm,C,public-data/30157108/DTU Data - Brick Pellet Production.xlsx,High and Diameter,AU101,source_derived
30157108,R|P1-ED|1050|C,R,SSA-P1-ED,0.3,1050,dry_geometric_volume,1822.1153431757136,mm3,C,public-data/30157108/DTU Data - Brick Pellet Production.xlsx,High and Diameter,AK101,source_derived
30157108,R|P1-ED|1050|C,R,SSA-P1-ED,0.3,1050,fired_geometric_volume,1590.567072033494,mm3,C,public-data/30157108/DTU Data - Brick Pellet Production.xlsx,High and Diameter,AV101,source_derived
30157108,R|P1-ED|1050|C,R,SSA-P1-ED,0.3,1050,diameter_shrinkage,5.107951553449196,%,C,public-data/30157108/DTU Data - Brick Pellet Production.xlsx,High and Diameter,AW101,source_derived
30157108,R|P1-ED|1050|C,R,SSA-P1-ED,0.3,1050,height_shrinkage,3.056994818652831,%,C,public-data/30157108/DTU Data - Brick Pellet Production.xlsx,High and Diameter,AX101,source_derived
30157108,R|P1-ED|1050|C,R,SSA-P1-ED,0.3,1050,volume_shrinkage,12.707662663037599,%,C,public-data/30157108/DTU Data - Brick Pellet Production.xlsx,High and Diameter,AY101,source_derived
30157108,R|P1-ED|1050|C,R,SSA-P1-ED,0.3,1050,green_mass,3.9961,g,C,public-data/30157108/DTU Data - Brick Pellet Production.xlsx,Water and Burning,H100,measured
30157108,R|P1-ED|1050|C,R,SSA-P1-ED,0.3,1050,dried_mass_105C,3.1592,g,C,public-data/30157108/DTU Data - Brick Pellet Production.xlsx,Water and Burning,I100,measured
30157108,R|P1-ED|1050|C,R,SSA-P1-ED,0.3,1050,fired_mass,3.0435,g,C,public-data/30157108/DTU Data - Brick Pellet Production.xlsx,Water and Burning,K100,measured
30157108,R|P1-ED|1050|C,R,SSA-P1-ED,0.3,1050,forming_water_content,20.94291934636271,%,C,public-data/30157108/DTU Data - Brick Pellet Production.xlsx,Water and Burning,J100,source_derived
30157108,R|P1-ED|1050|C,R,SSA-P1-ED,0.3,1050,firing_mass_loss,3.6623195745758395,%,C,public-data/30157108/DTU Data - Brick Pellet Production.xlsx,Water and Burning,L100,source_derived
30157108,R|P1-ED|1050|C,R,SSA-P1-ED,0.3,1050,saturated_mass,3.387,g,C,public-data/30157108/DTU Data - Brick Pellet Production.xlsx,Porosity and Density,F73,measured
30157108,R|P1-ED|1050|C,R,SSA-P1-ED,0.3,1050,submerged_mass,1.884,g,C,public-data/30157108/DTU Data - Brick Pellet Production.xlsx,Porosity and Density,G73,measured
30157108,R|P1-ED|1050|C,R,SSA-P1-ED,0.3,1050,water_displacement_volume,1.5057102785013025e-06,m3,C,public-data/30157108/DTU Data - Brick Pellet Production.xlsx,Porosity and Density,K73,source_derived
30157108,R|P1-ED|1050|C,R,SSA-P1-ED,0.3,1050,open_pore_volume,3.441194149469049e-07,m3,C,public-data/30157108/DTU Data - Brick Pellet Production.xlsx,Porosity and Density,L73,source_derived
30157108,R|P1-ED|1050|C,R,SSA-P1-ED,0.3,1050,open_porosity,0.22854291417165695,m3/m3,C,public-data/30157108/DTU Data - Brick Pellet Production.xlsx,Porosity and Density,M73,source_derived
30157108,R|P1-ED|1050|C,R,SSA-P1-ED,0.3,1050,dry_density,2021.305189620758,kg/m3,C,public-data/30157108/DTU Data - Brick Pellet Production.xlsx,Porosity and Density,N73,source_derived
30157108,R|P1-ED|1050|C,R,SSA-P1-ED,0.3,1050,apparent_solid_density,2620.113583441139,kg/m3,C,public-data/30157108/DTU Data - Brick Pellet Production.xlsx,Porosity and Density,O73,source_derived
30157108,R|P1-ED|1050|C,R,SSA-P1-ED,0.3,1050,saturated_density,2249.436726546906,kg/m3,C,public-data/30157108/DTU Data - Brick Pellet Production.xlsx,Porosity and Density,P73,source_derived
30157108,R|P1-ED|1050|C,R,SSA-P1-ED,0.3,1050,water_absorption,0.11286347954657484,kg/kg,C,public-data/30157108/DTU Data - Brick Pellet Production.xlsx,Porosity and Density,Q73,source_derived
30157108,R|P1-ED|1050|D,R,SSA-P1-ED,0.3,1050,dry_diameter_reading_1,19.21,mm,D,public-data/30157108/DTU Data - Brick Pellet Production.xlsx,High and Diameter,AC102,measured
30157108,R|P1-ED|1050|D,R,SSA-P1-ED,0.3,1050,dry_diameter_reading_2,19.06,mm,D,public-data/30157108/DTU Data - Brick Pellet Production.xlsx,High and Diameter,AD102,measured
30157108,R|P1-ED|1050|D,R,SSA-P1-ED,0.3,1050,dry_diameter_reading_3,18.92,mm,D,public-data/30157108/DTU Data - Brick Pellet Production.xlsx,High and Diameter,AE102,measured
30157108,R|P1-ED|1050|D,R,SSA-P1-ED,0.3,1050,dry_height_reading_1,6.39,mm,D,public-data/30157108/DTU Data - Brick Pellet Production.xlsx,High and Diameter,AG102,measured
30157108,R|P1-ED|1050|D,R,SSA-P1-ED,0.3,1050,dry_height_reading_2,6.33,mm,D,public-data/30157108/DTU Data - Brick Pellet Production.xlsx,High and Diameter,AH102,measured
30157108,R|P1-ED|1050|D,R,SSA-P1-ED,0.3,1050,dry_height_reading_3,6.36,mm,D,public-data/30157108/DTU Data - Brick Pellet Production.xlsx,High and Diameter,AI102,measured
30157108,R|P1-ED|1050|D,R,SSA-P1-ED,0.3,1050,fired_diameter_reading_1,17.8,mm,D,public-data/30157108/DTU Data - Brick Pellet Production.xlsx,High and Diameter,AN102,measured
30157108,R|P1-ED|1050|D,R,SSA-P1-ED,0.3,1050,fired_diameter_reading_2,17.98,mm,D,public-data/30157108/DTU Data - Brick Pellet Production.xlsx,High and Diameter,AO102,measured
30157108,R|P1-ED|1050|D,R,SSA-P1-ED,0.3,1050,fired_diameter_reading_3,17.81,mm,D,public-data/30157108/DTU Data - Brick Pellet Production.xlsx,High and Diameter,AP102,measured
30157108,R|P1-ED|1050|D,R,SSA-P1-ED,0.3,1050,fired_height_reading_1,6.14,mm,D,public-data/30157108/DTU Data - Brick Pellet Production.xlsx,High and Diameter,AR102,measured
30157108,R|P1-ED|1050|D,R,SSA-P1-ED,0.3,1050,fired_height_reading_2,6.17,mm,D,public-data/30157108/DTU Data - Brick Pellet Production.xlsx,High and Diameter,AS102,measured
30157108,R|P1-ED|1050|D,R,SSA-P1-ED,0.3,1050,fired_height_reading_3,6.18,mm,D,public-data/30157108/DTU Data - Brick Pellet Production.xlsx,High and Diameter,AT102,measured
30157108,R|P1-ED|1050|D,R,SSA-P1-ED,0.3,1050,dry_diameter_mean,19.063333333333333,mm,D,public-data/30157108/DTU Data - Brick Pellet Production.xlsx,High and Diameter,AF102,source_derived
30157108,R|P1-ED|1050|D,R,SSA-P1-ED,0.3,1050,dry_height_mean,6.359999999999999,mm,D,public-data/30157108/DTU Data - Brick Pellet Production.xlsx,High and Diameter,AJ102,source_derived
30157108,R|P1-ED|1050|D,R,SSA-P1-ED,0.3,1050,fired_diameter_mean,17.863333333333333,mm,D,public-data/30157108/DTU Data - Brick Pellet Production.xlsx,High and Diameter,AQ102,source_derived
30157108,R|P1-ED|1050|D,R,SSA-P1-ED,0.3,1050,fired_height_mean,6.163333333333333,mm,D,public-data/30157108/DTU Data - Brick Pellet Production.xlsx,High and Diameter,AU102,source_derived
30157108,R|P1-ED|1050|D,R,SSA-P1-ED,0.3,1050,dry_geometric_volume,1815.2844217129787,mm3,D,public-data/30157108/DTU Data - Brick Pellet Production.xlsx,High and Diameter,AK102,source_derived
30157108,R|P1-ED|1050|D,R,SSA-P1-ED,0.3,1050,fired_geometric_volume,1544.6516136752975,mm3,D,public-data/30157108/DTU Data - Brick Pellet Production.xlsx,High and Diameter,AV102,source_derived
30157108,R|P1-ED|1050|D,R,SSA-P1-ED,0.3,1050,diameter_shrinkage,6.294806784402864,%,D,public-data/30157108/DTU Data - Brick Pellet Production.xlsx,High and Diameter,AW102,source_derived
30157108,R|P1-ED|1050|D,R,SSA-P1-ED,0.3,1050,height_shrinkage,3.092243186582804,%,D,public-data/30157108/DTU Data - Brick Pellet Production.xlsx,High and Diameter,AX102,source_derived
30157108,R|P1-ED|1050|D,R,SSA-P1-ED,0.3,1050,volume_shrinkage,14.908562250663762,%,D,public-data/30157108/DTU Data - Brick Pellet Production.xlsx,High and Diameter,AY102,source_derived
30157108,R|P1-ED|1050|D,R,SSA-P1-ED,0.3,1050,green_mass,3.9224,g,D,public-data/30157108/DTU Data - Brick Pellet Production.xlsx,Water and Burning,H101,measured
30157108,R|P1-ED|1050|D,R,SSA-P1-ED,0.3,1050,dried_mass_105C,3.094,g,D,public-data/30157108/DTU Data - Brick Pellet Production.xlsx,Water and Burning,I101,measured
30157108,R|P1-ED|1050|D,R,SSA-P1-ED,0.3,1050,fired_mass,2.9807,g,D,public-data/30157108/DTU Data - Brick Pellet Production.xlsx,Water and Burning,K101,measured
30157108,R|P1-ED|1050|D,R,SSA-P1-ED,0.3,1050,forming_water_content,21.119722618804822,%,D,public-data/30157108/DTU Data - Brick Pellet Production.xlsx,Water and Burning,J101,source_derived
30157108,R|P1-ED|1050|D,R,SSA-P1-ED,0.3,1050,firing_mass_loss,3.6619263089851244,%,D,public-data/30157108/DTU Data - Brick Pellet Production.xlsx,Water and Burning,L101,source_derived
30157108,R|P1-ED|1050|E,R,SSA-P1-ED,0.3,1050,dry_diameter_reading_1,19.02,mm,E,public-data/30157108/DTU Data - Brick Pellet Production.xlsx,High and Diameter,AC103,measured
30157108,R|P1-ED|1050|E,R,SSA-P1-ED,0.3,1050,dry_diameter_reading_2,18.95,mm,E,public-data/30157108/DTU Data - Brick Pellet Production.xlsx,High and Diameter,AD103,measured
30157108,R|P1-ED|1050|E,R,SSA-P1-ED,0.3,1050,dry_diameter_reading_3,18.87,mm,E,public-data/30157108/DTU Data - Brick Pellet Production.xlsx,High and Diameter,AE103,measured
30157108,R|P1-ED|1050|E,R,SSA-P1-ED,0.3,1050,dry_height_reading_1,6.59,mm,E,public-data/30157108/DTU Data - Brick Pellet Production.xlsx,High and Diameter,AG103,measured
30157108,R|P1-ED|1050|E,R,SSA-P1-ED,0.3,1050,dry_height_reading_2,6.55,mm,E,public-data/30157108/DTU Data - Brick Pellet Production.xlsx,High and Diameter,AH103,measured
30157108,R|P1-ED|1050|E,R,SSA-P1-ED,0.3,1050,dry_height_reading_3,6.47,mm,E,public-data/30157108/DTU Data - Brick Pellet Production.xlsx,High and Diameter,AI103,measured
30157108,R|P1-ED|1050|E,R,SSA-P1-ED,0.3,1050,fired_diameter_reading_1,17.86,mm,E,public-data/30157108/DTU Data - Brick Pellet Production.xlsx,High and Diameter,AN103,measured
30157108,R|P1-ED|1050|E,R,SSA-P1-ED,0.3,1050,fired_diameter_reading_2,17.88,mm,E,public-data/30157108/DTU Data - Brick Pellet Production.xlsx,High and Diameter,AO103,measured
30157108,R|P1-ED|1050|E,R,SSA-P1-ED,0.3,1050,fired_diameter_reading_3,17.81,mm,E,public-data/30157108/DTU Data - Brick Pellet Production.xlsx,High and Diameter,AP103,measured
30157108,R|P1-ED|1050|E,R,SSA-P1-ED,0.3,1050,fired_height_reading_1,6.28,mm,E,public-data/30157108/DTU Data - Brick Pellet Production.xlsx,High and Diameter,AR103,measured
30157108,R|P1-ED|1050|E,R,SSA-P1-ED,0.3,1050,fired_height_reading_2,6.33,mm,E,public-data/30157108/DTU Data - Brick Pellet Production.xlsx,High and Diameter,AS103,measured
30157108,R|P1-ED|1050|E,R,SSA-P1-ED,0.3,1050,fired_height_reading_3,6.4,mm,E,public-data/30157108/DTU Data - Brick Pellet Production.xlsx,High and Diameter,AT103,measured
30157108,R|P1-ED|1050|E,R,SSA-P1-ED,0.3,1050,dry_diameter_mean,18.94666666666667,mm,E,public-data/30157108/DTU Data - Brick Pellet Production.xlsx,High and Diameter,AF103,source_derived
30157108,R|P1-ED|1050|E,R,SSA-P1-ED,0.3,1050,dry_height_mean,6.536666666666666,mm,E,public-data/30157108/DTU Data - Brick Pellet Production.xlsx,High and Diameter,AJ103,source_derived
30157108,R|P1-ED|1050|E,R,SSA-P1-ED,0.3,1050,fired_diameter_mean,17.849999999999998,mm,E,public-data/30157108/DTU Data - Brick Pellet Production.xlsx,High and Diameter,AQ103,source_derived
30157108,R|P1-ED|1050|E,R,SSA-P1-ED,0.3,1050,fired_height_mean,6.336666666666666,mm,E,public-data/30157108/DTU Data - Brick Pellet Production.xlsx,High and Diameter,AU103,source_derived
30157108,R|P1-ED|1050|E,R,SSA-P1-ED,0.3,1050,dry_geometric_volume,1842.9427715391041,mm3,E,public-data/30157108/DTU Data - Brick Pellet Production.xlsx,High and Diameter,AK103,source_derived
30157108,R|P1-ED|1050|E,R,SSA-P1-ED,0.3,1050,fired_geometric_volume,1585.7224850960451,mm3,E,public-data/30157108/DTU Data - Brick Pellet Production.xlsx,High and Diameter,AV103,source_derived
30157108,R|P1-ED|1050|E,R,SSA-P1-ED,0.3,1050,diameter_shrinkage,5.788177339901501,%,E,public-data/30157108/DTU Data - Brick Pellet Production.xlsx,High and Diameter,AW103,source_derived
30157108,R|P1-ED|1050|E,R,SSA-P1-ED,0.3,1050,height_shrinkage,3.05966343702193,%,E,public-data/30157108/DTU Data - Brick Pellet Production.xlsx,High and Diameter,AX103,source_derived
30157108,R|P1-ED|1050|E,R,SSA-P1-ED,0.3,1050,volume_shrinkage,13.957041445635642,%,E,public-data/30157108/DTU Data - Brick Pellet Production.xlsx,High and Diameter,AY103,source_derived
30157108,R|P1-ED|1050|E,R,SSA-P1-ED,0.3,1050,green_mass,4.0441,g,E,public-data/30157108/DTU Data - Brick Pellet Production.xlsx,Water and Burning,H102,measured
30157108,R|P1-ED|1050|E,R,SSA-P1-ED,0.3,1050,dried_mass_105C,3.1982,g,E,public-data/30157108/DTU Data - Brick Pellet Production.xlsx,Water and Burning,I102,measured
30157108,R|P1-ED|1050|E,R,SSA-P1-ED,0.3,1050,fired_mass,3.0799,g,E,public-data/30157108/DTU Data - Brick Pellet Production.xlsx,Water and Burning,K102,measured
30157108,R|P1-ED|1050|E,R,SSA-P1-ED,0.3,1050,forming_water_content,20.91689127370738,%,E,public-data/30157108/DTU Data - Brick Pellet Production.xlsx,Water and Burning,J102,source_derived
30157108,R|P1-ED|1050|E,R,SSA-P1-ED,0.3,1050,firing_mass_loss,3.6989556625601923,%,E,public-data/30157108/DTU Data - Brick Pellet Production.xlsx,Water and Burning,L102,source_derived
30157108,R|P1-ED|1050|F,R,SSA-P1-ED,0.3,1050,dry_diameter_reading_1,18.98,mm,F,public-data/30157108/DTU Data - Brick Pellet Production.xlsx,High and Diameter,AC104,measured
30157108,R|P1-ED|1050|F,R,SSA-P1-ED,0.3,1050,dry_diameter_reading_2,19.04,mm,F,public-data/30157108/DTU Data - Brick Pellet Production.xlsx,High and Diameter,AD104,measured
30157108,R|P1-ED|1050|F,R,SSA-P1-ED,0.3,1050,dry_diameter_reading_3,18.91,mm,F,public-data/30157108/DTU Data - Brick Pellet Production.xlsx,High and Diameter,AE104,measured
30157108,R|P1-ED|1050|F,R,SSA-P1-ED,0.3,1050,dry_height_reading_1,6.56,mm,F,public-data/30157108/DTU Data - Brick Pellet Production.xlsx,High and Diameter,AG104,measured
30157108,R|P1-ED|1050|F,R,SSA-P1-ED,0.3,1050,dry_height_reading_2,6.53,mm,F,public-data/30157108/DTU Data - Brick Pellet Production.xlsx,High and Diameter,AH104,measured
30157108,R|P1-ED|1050|F,R,SSA-P1-ED,0.3,1050,dry_height_reading_3,6.51,mm,F,public-data/30157108/DTU Data - Brick Pellet Production.xlsx,High and Diameter,AI104,measured
30157108,R|P1-ED|1050|F,R,SSA-P1-ED,0.3,1050,fired_diameter_reading_1,17.86,mm,F,public-data/30157108/DTU Data - Brick Pellet Production.xlsx,High and Diameter,AN104,measured
30157108,R|P1-ED|1050|F,R,SSA-P1-ED,0.3,1050,fired_diameter_reading_2,18.16,mm,F,public-data/30157108/DTU Data - Brick Pellet Production.xlsx,High and Diameter,AO104,measured
30157108,R|P1-ED|1050|F,R,SSA-P1-ED,0.3,1050,fired_diameter_reading_3,17.83,mm,F,public-data/30157108/DTU Data - Brick Pellet Production.xlsx,High and Diameter,AP104,measured
30157108,R|P1-ED|1050|F,R,SSA-P1-ED,0.3,1050,fired_height_reading_1,6.3,mm,F,public-data/30157108/DTU Data - Brick Pellet Production.xlsx,High and Diameter,AR104,measured
30157108,R|P1-ED|1050|F,R,SSA-P1-ED,0.3,1050,fired_height_reading_2,6.31,mm,F,public-data/30157108/DTU Data - Brick Pellet Production.xlsx,High and Diameter,AS104,measured
30157108,R|P1-ED|1050|F,R,SSA-P1-ED,0.3,1050,fired_height_reading_3,6.3,mm,F,public-data/30157108/DTU Data - Brick Pellet Production.xlsx,High and Diameter,AT104,measured
30157108,R|P1-ED|1050|F,R,SSA-P1-ED,0.3,1050,dry_diameter_mean,18.976666666666663,mm,F,public-data/30157108/DTU Data - Brick Pellet Production.xlsx,High and Diameter,AF104,source_derived
30157108,R|P1-ED|1050|F,R,SSA-P1-ED,0.3,1050,dry_height_mean,6.533333333333334,mm,F,public-data/30157108/DTU Data - Brick Pellet Production.xlsx,High and Diameter,AJ104,source_derived
30157108,R|P1-ED|1050|F,R,SSA-P1-ED,0.3,1050,fired_diameter_mean,17.95,mm,F,public-data/30157108/DTU Data - Brick Pellet Production.xlsx,High and Diameter,AQ104,source_derived
30157108,R|P1-ED|1050|F,R,SSA-P1-ED,0.3,1050,fired_height_mean,6.303333333333334,mm,F,public-data/30157108/DTU Data - Brick Pellet Production.xlsx,High and Diameter,AU104,source_derived
30157108,R|P1-ED|1050|F,R,SSA-P1-ED,0.3,1050,dry_geometric_volume,1847.8408177079184,mm3,F,public-data/30157108/DTU Data - Brick Pellet Production.xlsx,High and Diameter,AK104,source_derived
30157108,R|P1-ED|1050|F,R,SSA-P1-ED,0.3,1050,fired_geometric_volume,1595.1042101474914,mm3,F,public-data/30157108/DTU Data - Brick Pellet Production.xlsx,High and Diameter,AV104,source_derived
30157108,R|P1-ED|1050|F,R,SSA-P1-ED,0.3,1050,diameter_shrinkage,5.4101528192516986,%,F,public-data/30157108/DTU Data - Brick Pellet Production.xlsx,High and Diameter,AW104,source_derived
30157108,R|P1-ED|1050|F,R,SSA-P1-ED,0.3,1050,height_shrinkage,3.520408163265312,%,F,public-data/30157108/DTU Data - Brick Pellet Production.xlsx,High and Diameter,AX104,source_derived
30157108,R|P1-ED|1050|F,R,SSA-P1-ED,0.3,1050,volume_shrinkage,13.677401491429562,%,F,public-data/30157108/DTU Data - Brick Pellet Production.xlsx,High and Diameter,AY104,source_derived
30157108,R|P1-ED|1050|F,R,SSA-P1-ED,0.3,1050,green_mass,4.0521,g,F,public-data/30157108/DTU Data - Brick Pellet Production.xlsx,Water and Burning,H103,measured
30157108,R|P1-ED|1050|F,R,SSA-P1-ED,0.3,1050,dried_mass_105C,3.1957,g,F,public-data/30157108/DTU Data - Brick Pellet Production.xlsx,Water and Burning,I103,measured
30157108,R|P1-ED|1050|F,R,SSA-P1-ED,0.3,1050,fired_mass,3.0789,g,F,public-data/30157108/DTU Data - Brick Pellet Production.xlsx,Water and Burning,K103,measured
30157108,R|P1-ED|1050|F,R,SSA-P1-ED,0.3,1050,forming_water_content,21.134720268502758,%,F,public-data/30157108/DTU Data - Brick Pellet Production.xlsx,Water and Burning,J103,source_derived
30157108,R|P1-ED|1050|F,R,SSA-P1-ED,0.3,1050,firing_mass_loss,3.6549112870419633,%,F,public-data/30157108/DTU Data - Brick Pellet Production.xlsx,Water and Burning,L103,source_derived
30157108,R|P1-ED|1050|G,R,SSA-P1-ED,0.3,1050,dry_diameter_reading_1,19.05,mm,G,public-data/30157108/DTU Data - Brick Pellet Production.xlsx,High and Diameter,AC105,measured
30157108,R|P1-ED|1050|G,R,SSA-P1-ED,0.3,1050,dry_diameter_reading_2,18.15,mm,G,public-data/30157108/DTU Data - Brick Pellet Production.xlsx,High and Diameter,AD105,measured
30157108,R|P1-ED|1050|G,R,SSA-P1-ED,0.3,1050,dry_diameter_reading_3,18.98,mm,G,public-data/30157108/DTU Data - Brick Pellet Production.xlsx,High and Diameter,AE105,measured
30157108,R|P1-ED|1050|G,R,SSA-P1-ED,0.3,1050,dry_height_reading_1,6.66,mm,G,public-data/30157108/DTU Data - Brick Pellet Production.xlsx,High and Diameter,AG105,measured
30157108,R|P1-ED|1050|G,R,SSA-P1-ED,0.3,1050,dry_height_reading_2,6.63,mm,G,public-data/30157108/DTU Data - Brick Pellet Production.xlsx,High and Diameter,AH105,measured
30157108,R|P1-ED|1050|G,R,SSA-P1-ED,0.3,1050,dry_height_reading_3,6.59,mm,G,public-data/30157108/DTU Data - Brick Pellet Production.xlsx,High and Diameter,AI105,measured
30157108,R|P1-ED|1050|G,R,SSA-P1-ED,0.3,1050,fired_diameter_reading_1,17.91,mm,G,public-data/30157108/DTU Data - Brick Pellet Production.xlsx,High and Diameter,AN105,measured
30157108,R|P1-ED|1050|G,R,SSA-P1-ED,0.3,1050,fired_diameter_reading_2,18.02,mm,G,public-data/30157108/DTU Data - Brick Pellet Production.xlsx,High and Diameter,AO105,measured
30157108,R|P1-ED|1050|G,R,SSA-P1-ED,0.3,1050,fired_diameter_reading_3,18.04,mm,G,public-data/30157108/DTU Data - Brick Pellet Production.xlsx,High and Diameter,AP105,measured
30157108,R|P1-ED|1050|G,R,SSA-P1-ED,0.3,1050,fired_height_reading_1,6.4,mm,G,public-data/30157108/DTU Data - Brick Pellet Production.xlsx,High and Diameter,AR105,measured
30157108,R|P1-ED|1050|G,R,SSA-P1-ED,0.3,1050,fired_height_reading_2,6.38,mm,G,public-data/30157108/DTU Data - Brick Pellet Production.xlsx,High and Diameter,AS105,measured
30157108,R|P1-ED|1050|G,R,SSA-P1-ED,0.3,1050,fired_height_reading_3,6.43,mm,G,public-data/30157108/DTU Data - Brick Pellet Production.xlsx,High and Diameter,AT105,measured
30157108,R|P1-ED|1050|G,R,SSA-P1-ED,0.3,1050,dry_diameter_mean,18.72666666666667,mm,G,public-data/30157108/DTU Data - Brick Pellet Production.xlsx,High and Diameter,AF105,source_derived
30157108,R|P1-ED|1050|G,R,SSA-P1-ED,0.3,1050,dry_height_mean,6.626666666666666,mm,G,public-data/30157108/DTU Data - Brick Pellet Production.xlsx,High and Diameter,AJ105,source_derived
30157108,R|P1-ED|1050|G,R,SSA-P1-ED,0.3,1050,fired_diameter_mean,17.99,mm,G,public-data/30157108/DTU Data - Brick Pellet Production.xlsx,High and Diameter,AQ105,source_derived
30157108,R|P1-ED|1050|G,R,SSA-P1-ED,0.3,1050,fired_height_mean,6.403333333333333,mm,G,public-data/30157108/DTU Data - Brick Pellet Production.xlsx,High and Diameter,AU105,source_derived
30157108,R|P1-ED|1050|G,R,SSA-P1-ED,0.3,1050,dry_geometric_volume,1825.1811170394456,mm3,G,public-data/30157108/DTU Data - Brick Pellet Production.xlsx,High and Diameter,AK105,source_derived
30157108,R|P1-ED|1050|G,R,SSA-P1-ED,0.3,1050,fired_geometric_volume,1627.6398647077779,mm3,G,public-data/30157108/DTU Data - Brick Pellet Production.xlsx,High and Diameter,AV105,source_derived
30157108,R|P1-ED|1050|G,R,SSA-P1-ED,0.3,1050,diameter_shrinkage,3.933784264862967,%,G,public-data/30157108/DTU Data - Brick Pellet Production.xlsx,High and Diameter,AW105,source_derived
30157108,R|P1-ED|1050|G,R,SSA-P1-ED,0.3,1050,height_shrinkage,3.3702213279677977,%,G,public-data/30157108/DTU Data - Brick Pellet Production.xlsx,High and Diameter,AX105,source_derived
30157108,R|P1-ED|1050|G,R,SSA-P1-ED,0.3,1050,volume_shrinkage,10.823104101147592,%,G,public-data/30157108/DTU Data - Brick Pellet Production.xlsx,High and Diameter,AY105,source_derived
30157108,R|P1-ED|1050|G,R,SSA-P1-ED,0.3,1050,green_mass,4.0893,g,G,public-data/30157108/DTU Data - Brick Pellet Production.xlsx,Water and Burning,H104,measured
30157108,R|P1-ED|1050|G,R,SSA-P1-ED,0.3,1050,dried_mass_105C,3.2416,g,G,public-data/30157108/DTU Data - Brick Pellet Production.xlsx,Water and Burning,I104,measured
30157108,R|P1-ED|1050|G,R,SSA-P1-ED,0.3,1050,fired_mass,3.1216,g,G,public-data/30157108/DTU Data - Brick Pellet Production.xlsx,Water and Burning,K104,measured
30157108,R|P1-ED|1050|G,R,SSA-P1-ED,0.3,1050,forming_water_content,20.729709241190417,%,G,public-data/30157108/DTU Data - Brick Pellet Production.xlsx,Water and Burning,J104,source_derived
30157108,R|P1-ED|1050|G,R,SSA-P1-ED,0.3,1050,firing_mass_loss,3.701875616979273,%,G,public-data/30157108/DTU Data - Brick Pellet Production.xlsx,Water and Burning,L104,source_derived
30157108,Y|P2-Raw|1020|A,Y,SSA-P2-Raw,0.3,1020,dry_diameter_reading_1,19.25,mm,A,public-data/30157108/DTU Data - Brick Pellet Production.xlsx,High and Diameter,C110,measured
30157108,Y|P2-Raw|1020|A,Y,SSA-P2-Raw,0.3,1020,dry_diameter_reading_2,19.17,mm,A,public-data/30157108/DTU Data - Brick Pellet Production.xlsx,High and Diameter,D110,measured
30157108,Y|P2-Raw|1020|A,Y,SSA-P2-Raw,0.3,1020,dry_diameter_reading_3,19.03,mm,A,public-data/30157108/DTU Data - Brick Pellet Production.xlsx,High and Diameter,E110,measured
30157108,Y|P2-Raw|1020|A,Y,SSA-P2-Raw,0.3,1020,dry_height_reading_1,6.53,mm,A,public-data/30157108/DTU Data - Brick Pellet Production.xlsx,High and Diameter,G110,measured
30157108,Y|P2-Raw|1020|A,Y,SSA-P2-Raw,0.3,1020,dry_height_reading_2,6.48,mm,A,public-data/30157108/DTU Data - Brick Pellet Production.xlsx,High and Diameter,H110,measured
30157108,Y|P2-Raw|1020|A,Y,SSA-P2-Raw,0.3,1020,dry_height_reading_3,6.64,mm,A,public-data/30157108/DTU Data - Brick Pellet Production.xlsx,High and Diameter,I110,measured
30157108,Y|P2-Raw|1020|A,Y,SSA-P2-Raw,0.3,1020,fired_diameter_reading_1,18.9,mm,A,public-data/30157108/DTU Data - Brick Pellet Production.xlsx,High and Diameter,N110,measured
30157108,Y|P2-Raw|1020|A,Y,SSA-P2-Raw,0.3,1020,fired_diameter_reading_2,18.96,mm,A,public-data/30157108/DTU Data - Brick Pellet Production.xlsx,High and Diameter,O110,measured
30157108,Y|P2-Raw|1020|A,Y,SSA-P2-Raw,0.3,1020,fired_diameter_reading_3,18.88,mm,A,public-data/30157108/DTU Data - Brick Pellet Production.xlsx,High and Diameter,P110,measured
30157108,Y|P2-Raw|1020|A,Y,SSA-P2-Raw,0.3,1020,fired_height_reading_1,6.39,mm,A,public-data/30157108/DTU Data - Brick Pellet Production.xlsx,High and Diameter,R110,measured
30157108,Y|P2-Raw|1020|A,Y,SSA-P2-Raw,0.3,1020,fired_height_reading_2,6.5,mm,A,public-data/30157108/DTU Data - Brick Pellet Production.xlsx,High and Diameter,S110,measured
30157108,Y|P2-Raw|1020|A,Y,SSA-P2-Raw,0.3,1020,fired_height_reading_3,6.4,mm,A,public-data/30157108/DTU Data - Brick Pellet Production.xlsx,High and Diameter,T110,measured
30157108,Y|P2-Raw|1020|A,Y,SSA-P2-Raw,0.3,1020,dry_diameter_mean,19.150000000000002,mm,A,public-data/30157108/DTU Data - Brick Pellet Production.xlsx,High and Diameter,F110,source_derived
30157108,Y|P2-Raw|1020|A,Y,SSA-P2-Raw,0.3,1020,dry_height_mean,6.550000000000001,mm,A,public-data/30157108/DTU Data - Brick Pellet Production.xlsx,High and Diameter,J110,source_derived
30157108,Y|P2-Raw|1020|A,Y,SSA-P2-Raw,0.3,1020,fired_diameter_mean,18.91333333333333,mm,A,public-data/30157108/DTU Data - Brick Pellet Production.xlsx,High and Diameter,Q110,source_derived
30157108,Y|P2-Raw|1020|A,Y,SSA-P2-Raw,0.3,1020,fired_height_mean,6.43,mm,A,public-data/30157108/DTU Data - Brick Pellet Production.xlsx,High and Diameter,U110,source_derived
30157108,Y|P2-Raw|1020|A,Y,SSA-P2-Raw,0.3,1020,dry_geometric_volume,1886.5518157462113,mm3,A,public-data/30157108/DTU Data - Brick Pellet Production.xlsx,High and Diameter,K110,source_derived
30157108,Y|P2-Raw|1020|A,Y,SSA-P2-Raw,0.3,1020,fired_geometric_volume,1806.4960145339642,mm3,A,public-data/30157108/DTU Data - Brick Pellet Production.xlsx,High and Diameter,V110,source_derived
30157108,Y|P2-Raw|1020|A,Y,SSA-P2-Raw,0.3,1020,diameter_shrinkage,1.2358572671888859,%,A,public-data/30157108/DTU Data - Brick Pellet Production.xlsx,High and Diameter,W110,source_derived
30157108,Y|P2-Raw|1020|A,Y,SSA-P2-Raw,0.3,1020,height_shrinkage,1.8320610687023051,%,A,public-data/30157108/DTU Data - Brick Pellet Production.xlsx,High and Diameter,X110,source_derived
30157108,Y|P2-Raw|1020|A,Y,SSA-P2-Raw,0.3,1020,volume_shrinkage,4.243498670116394,%,A,public-data/30157108/DTU Data - Brick Pellet Production.xlsx,High and Diameter,Y110,source_derived
30157108,Y|P2-Raw|1020|A,Y,SSA-P2-Raw,0.3,1020,green_mass,3.9777,g,A,public-data/30157108/DTU Data - Brick Pellet Production.xlsx,Water and Burning,C110,measured
30157108,Y|P2-Raw|1020|A,Y,SSA-P2-Raw,0.3,1020,dried_mass_105C,3.2207,g,A,public-data/30157108/DTU Data - Brick Pellet Production.xlsx,Water and Burning,D110,measured
30157108,Y|P2-Raw|1020|A,Y,SSA-P2-Raw,0.3,1020,fired_mass,3.0055,g,A,public-data/30157108/DTU Data - Brick Pellet Production.xlsx,Water and Burning,F110,measured
30157108,Y|P2-Raw|1020|A,Y,SSA-P2-Raw,0.3,1020,forming_water_content,19.031098373431885,%,A,public-data/30157108/DTU Data - Brick Pellet Production.xlsx,Water and Burning,E110,source_derived
30157108,Y|P2-Raw|1020|A,Y,SSA-P2-Raw,0.3,1020,firing_mass_loss,6.681777253392116,%,A,public-data/30157108/DTU Data - Brick Pellet Production.xlsx,Water and Burning,G110,source_derived
30157108,Y|P2-Raw|1020|A,Y,SSA-P2-Raw,0.3,1020,saturated_mass,3.625,g,A,public-data/30157108/DTU Data - Brick Pellet Production.xlsx,Porosity and Density,F78,measured
30157108,Y|P2-Raw|1020|A,Y,SSA-P2-Raw,0.3,1020,submerged_mass,1.932,g,A,public-data/30157108/DTU Data - Brick Pellet Production.xlsx,Porosity and Density,G78,measured
30157108,Y|P2-Raw|1020|A,Y,SSA-P2-Raw,0.3,1020,water_displacement_volume,1.6960528952113807e-06,m3,A,public-data/30157108/DTU Data - Brick Pellet Production.xlsx,Porosity and Density,K78,source_derived
30157108,Y|P2-Raw|1020|A,Y,SSA-P2-Raw,0.3,1020,open_pore_volume,6.206171107994392e-07,m3,A,public-data/30157108/DTU Data - Brick Pellet Production.xlsx,Porosity and Density,L78,source_derived
30157108,Y|P2-Raw|1020|A,Y,SSA-P2-Raw,0.3,1020,open_porosity,0.36591848789131726,m3/m3,A,public-data/30157108/DTU Data - Brick Pellet Production.xlsx,Porosity and Density,M78,source_derived
30157108,Y|P2-Raw|1020|A,Y,SSA-P2-Raw,0.3,1020,dry_density,1772.0555818074422,kg/m3,A,public-data/30157108/DTU Data - Brick Pellet Production.xlsx,Porosity and Density,N78,source_derived
30157108,Y|P2-Raw|1020|A,Y,SSA-P2-Raw,0.3,1020,apparent_solid_density,2794.6810433162555,kg/m3,A,public-data/30157108/DTU Data - Brick Pellet Production.xlsx,Porosity and Density,O78,source_derived
30157108,Y|P2-Raw|1020|A,Y,SSA-P2-Raw,0.3,1020,saturated_density,2137.315416420555,kg/m3,A,public-data/30157108/DTU Data - Brick Pellet Production.xlsx,Porosity and Density,P78,source_derived
30157108,Y|P2-Raw|1020|A,Y,SSA-P2-Raw,0.3,1020,water_absorption,0.20612210946597914,kg/kg,A,public-data/30157108/DTU Data - Brick Pellet Production.xlsx,Porosity and Density,Q78,source_derived
30157108,Y|P2-Raw|1020|B,Y,SSA-P2-Raw,0.3,1020,dry_diameter_reading_1,19.05,mm,B,public-data/30157108/DTU Data - Brick Pellet Production.xlsx,High and Diameter,C111,measured
30157108,Y|P2-Raw|1020|B,Y,SSA-P2-Raw,0.3,1020,dry_diameter_reading_2,19.31,mm,B,public-data/30157108/DTU Data - Brick Pellet Production.xlsx,High and Diameter,D111,measured
30157108,Y|P2-Raw|1020|B,Y,SSA-P2-Raw,0.3,1020,dry_diameter_reading_3,19.17,mm,B,public-data/30157108/DTU Data - Brick Pellet Production.xlsx,High and Diameter,E111,measured
