Repository: gaw008/brickmodel

# 材料设计 v2 首阶段（研究用途，待独立审核）

直接结果见 artifacts/DIRECTION_REPORT.md；数据问题见 artifacts/DATA_AUDIT.md；后续模块优先级见 artifacts/MODEL_GAP_PRIORITY.md。

本目录独立于既有 solver/verifier。仅用 Python 3.12 标准库解析公开 OOXML、CSV、JSON 和生成浅色中文 SVG；不执行 Excel 公式/宏/外部链接，不联网运行，不安装包。原始DTU输入仍留在授权只读目录，没有复制/改写工作簿。

## 复跑

从 /home/ubuntu/sludge-brick-design-v2 运行：

    python3 experiments/material_design_v2/verify.py

该命令实际串行执行完整pipeline、focused unittest、compileall、git diff --check；若本机存在已安装的grounded-citations工具，也执行三个报告的证据引用检查。命令、原始退出码/输出、耗时、输入hash、计数、峰值RSS和边界写入 artifacts/verification.json。测试不是旧项目full suite。

仅重新生成数据/图/报告：

    python3 experiments/material_design_v2/pipeline.py

更换输入根或保留另一次输出（输出必须是本目录的子目录）：

File: experiments/material_design_v2/artifacts/observations.csv (part 18 of 35)
source_id,specimen_id,matrix_id,additive_id,additive_fraction_dry,firing_temperature_C,property,value,unit,replicate_id,file,sheet,cell,evidence_status
30157108,Y|P2-Raw|1020|B,Y,SSA-P2-Raw,0.3,1020,dry_height_reading_1,6.29,mm,B,public-data/30157108/DTU Data - Brick Pellet Production.xlsx,High and Diameter,G111,measured
30157108,Y|P2-Raw|1020|B,Y,SSA-P2-Raw,0.3,1020,dry_height_reading_2,6.29,mm,B,public-data/30157108/DTU Data - Brick Pellet Production.xlsx,High and Diameter,H111,measured
30157108,Y|P2-Raw|1020|B,Y,SSA-P2-Raw,0.3,1020,dry_height_reading_3,6.32,mm,B,public-data/30157108/DTU Data - Brick Pellet Production.xlsx,High and Diameter,I111,measured
30157108,Y|P2-Raw|1020|B,Y,SSA-P2-Raw,0.3,1020,fired_diameter_reading_1,18.7,mm,B,public-data/30157108/DTU Data - Brick Pellet Production.xlsx,High and Diameter,N111,measured
30157108,Y|P2-Raw|1020|B,Y,SSA-P2-Raw,0.3,1020,fired_diameter_reading_2,18.86,mm,B,public-data/30157108/DTU Data - Brick Pellet Production.xlsx,High and Diameter,O111,measured
30157108,Y|P2-Raw|1020|B,Y,SSA-P2-Raw,0.3,1020,fired_diameter_reading_3,18.71,mm,B,public-data/30157108/DTU Data - Brick Pellet Production.xlsx,High and Diameter,P111,measured
30157108,Y|P2-Raw|1020|B,Y,SSA-P2-Raw,0.3,1020,fired_height_reading_1,6.08,mm,B,public-data/30157108/DTU Data - Brick Pellet Production.xlsx,High and Diameter,R111,measured
30157108,Y|P2-Raw|1020|B,Y,SSA-P2-Raw,0.3,1020,fired_height_reading_2,6.06,mm,B,public-data/30157108/DTU Data - Brick Pellet Production.xlsx,High and Diameter,S111,measured
30157108,Y|P2-Raw|1020|B,Y,SSA-P2-Raw,0.3,1020,fired_height_reading_3,6.1,mm,B,public-data/30157108/DTU Data - Brick Pellet Production.xlsx,High and Diameter,T111,measured
30157108,Y|P2-Raw|1020|B,Y,SSA-P2-Raw,0.3,1020,dry_diameter_mean,19.176666666666666,mm,B,public-data/30157108/DTU Data - Brick Pellet Production.xlsx,High and Diameter,F111,source_derived
30157108,Y|P2-Raw|1020|B,Y,SSA-P2-Raw,0.3,1020,dry_height_mean,6.3,mm,B,public-data/30157108/DTU Data - Brick Pellet Production.xlsx,High and Diameter,J111,source_derived
30157108,Y|P2-Raw|1020|B,Y,SSA-P2-Raw,0.3,1020,fired_diameter_mean,18.756666666666668,mm,B,public-data/30157108/DTU Data - Brick Pellet Production.xlsx,High and Diameter,Q111,source_derived
30157108,Y|P2-Raw|1020|B,Y,SSA-P2-Raw,0.3,1020,fired_height_mean,6.080000000000001,mm,B,public-data/30157108/DTU Data - Brick Pellet Production.xlsx,High and Diameter,U111,source_derived
30157108,Y|P2-Raw|1020|B,Y,SSA-P2-Raw,0.3,1020,dry_geometric_volume,1819.6031057784166,mm3,B,public-data/30157108/DTU Data - Brick Pellet Production.xlsx,High and Diameter,K111,source_derived
30157108,Y|P2-Raw|1020|B,Y,SSA-P2-Raw,0.3,1020,fired_geometric_volume,1679.9825917024473,mm3,B,public-data/30157108/DTU Data - Brick Pellet Production.xlsx,High and Diameter,V111,source_derived
30157108,Y|P2-Raw|1020|B,Y,SSA-P2-Raw,0.3,1020,diameter_shrinkage,2.1901616547887963,%,B,public-data/30157108/DTU Data - Brick Pellet Production.xlsx,High and Diameter,W111,source_derived
30157108,Y|P2-Raw|1020|B,Y,SSA-P2-Raw,0.3,1020,height_shrinkage,3.4920634920634743,%,B,public-data/30157108/DTU Data - Brick Pellet Production.xlsx,High and Diameter,X111,source_derived
30157108,Y|P2-Raw|1020|B,Y,SSA-P2-Raw,0.3,1020,volume_shrinkage,7.673130125607279,%,B,public-data/30157108/DTU Data - Brick Pellet Production.xlsx,High and Diameter,Y111,source_derived
30157108,Y|P2-Raw|1020|B,Y,SSA-P2-Raw,0.3,1020,green_mass,3.8519,g,B,public-data/30157108/DTU Data - Brick Pellet Production.xlsx,Water and Burning,C111,measured
30157108,Y|P2-Raw|1020|B,Y,SSA-P2-Raw,0.3,1020,dried_mass_105C,3.0912,g,B,public-data/30157108/DTU Data - Brick Pellet Production.xlsx,Water and Burning,D111,measured
30157108,Y|P2-Raw|1020|B,Y,SSA-P2-Raw,0.3,1020,fired_mass,2.8842,g,B,public-data/30157108/DTU Data - Brick Pellet Production.xlsx,Water and Burning,F111,measured
30157108,Y|P2-Raw|1020|B,Y,SSA-P2-Raw,0.3,1020,forming_water_content,19.748695448999193,%,B,public-data/30157108/DTU Data - Brick Pellet Production.xlsx,Water and Burning,E111,source_derived
30157108,Y|P2-Raw|1020|B,Y,SSA-P2-Raw,0.3,1020,firing_mass_loss,6.696428571428581,%,B,public-data/30157108/DTU Data - Brick Pellet Production.xlsx,Water and Burning,G111,source_derived
30157108,Y|P2-Raw|1020|B,Y,SSA-P2-Raw,0.3,1020,saturated_mass,3.48,g,B,public-data/30157108/DTU Data - Brick Pellet Production.xlsx,Porosity and Density,F79,measured
30157108,Y|P2-Raw|1020|B,Y,SSA-P2-Raw,0.3,1020,submerged_mass,1.854,g,B,public-data/30157108/DTU Data - Brick Pellet Production.xlsx,Porosity and Density,G79,measured
30157108,Y|P2-Raw|1020|B,Y,SSA-P2-Raw,0.3,1020,water_displacement_volume,1.6289320777399315e-06,m3,B,public-data/30157108/DTU Data - Brick Pellet Production.xlsx,Porosity and Density,K79,source_derived
30157108,Y|P2-Raw|1020|B,Y,SSA-P2-Raw,0.3,1020,open_pore_volume,5.968743738729714e-07,m3,B,public-data/30157108/DTU Data - Brick Pellet Production.xlsx,Porosity and Density,L79,source_derived
30157108,Y|P2-Raw|1020|B,Y,SSA-P2-Raw,0.3,1020,open_porosity,0.36642066420664215,m3/m3,B,public-data/30157108/DTU Data - Brick Pellet Production.xlsx,Porosity and Density,M79,source_derived
30157108,Y|P2-Raw|1020|B,Y,SSA-P2-Raw,0.3,1020,dry_density,1770.607896678967,kg/m3,B,public-data/30157108/DTU Data - Brick Pellet Production.xlsx,Porosity and Density,N79,source_derived
30157108,Y|P2-Raw|1020|B,Y,SSA-P2-Raw,0.3,1020,apparent_solid_density,2794.6111822947014,kg/m3,B,public-data/30157108/DTU Data - Brick Pellet Production.xlsx,Porosity and Density,O79,source_derived
30157108,Y|P2-Raw|1020|B,Y,SSA-P2-Raw,0.3,1020,saturated_density,2136.3690036900375,kg/m3,B,public-data/30157108/DTU Data - Brick Pellet Production.xlsx,Porosity and Density,P79,source_derived
30157108,Y|P2-Raw|1020|B,Y,SSA-P2-Raw,0.3,1020,water_absorption,0.20657374661951322,kg/kg,B,public-data/30157108/DTU Data - Brick Pellet Production.xlsx,Porosity and Density,Q79,source_derived
30157108,Y|P2-Raw|1020|C,Y,SSA-P2-Raw,0.3,1020,dry_diameter_reading_1,18.87,mm,C,public-data/30157108/DTU Data - Brick Pellet Production.xlsx,High and Diameter,C112,measured
30157108,Y|P2-Raw|1020|C,Y,SSA-P2-Raw,0.3,1020,dry_diameter_reading_2,19.16,mm,C,public-data/30157108/DTU Data - Brick Pellet Production.xlsx,High and Diameter,D112,measured
30157108,Y|P2-Raw|1020|C,Y,SSA-P2-Raw,0.3,1020,dry_diameter_reading_3,18.85,mm,C,public-data/30157108/DTU Data - Brick Pellet Production.xlsx,High and Diameter,E112,measured
30157108,Y|P2-Raw|1020|C,Y,SSA-P2-Raw,0.3,1020,dry_height_reading_1,6.44,mm,C,public-data/30157108/DTU Data - Brick Pellet Production.xlsx,High and Diameter,G112,measured
30157108,Y|P2-Raw|1020|C,Y,SSA-P2-Raw,0.3,1020,dry_height_reading_2,6.41,mm,C,public-data/30157108/DTU Data - Brick Pellet Production.xlsx,High and Diameter,H112,measured
30157108,Y|P2-Raw|1020|C,Y,SSA-P2-Raw,0.3,1020,dry_height_reading_3,6.67,mm,C,public-data/30157108/DTU Data - Brick Pellet Production.xlsx,High and Diameter,I112,measured
30157108,Y|P2-Raw|1020|C,Y,SSA-P2-Raw,0.3,1020,fired_diameter_reading_1,18.82,mm,C,public-data/30157108/DTU Data - Brick Pellet Production.xlsx,High and Diameter,N112,measured
30157108,Y|P2-Raw|1020|C,Y,SSA-P2-Raw,0.3,1020,fired_diameter_reading_2,18.64,mm,C,public-data/30157108/DTU Data - Brick Pellet Production.xlsx,High and Diameter,O112,measured
30157108,Y|P2-Raw|1020|C,Y,SSA-P2-Raw,0.3,1020,fired_diameter_reading_3,18.88,mm,C,public-data/30157108/DTU Data - Brick Pellet Production.xlsx,High and Diameter,P112,measured
30157108,Y|P2-Raw|1020|C,Y,SSA-P2-Raw,0.3,1020,fired_height_reading_1,6.23,mm,C,public-data/30157108/DTU Data - Brick Pellet Production.xlsx,High and Diameter,R112,measured
30157108,Y|P2-Raw|1020|C,Y,SSA-P2-Raw,0.3,1020,fired_height_reading_2,6.25,mm,C,public-data/30157108/DTU Data - Brick Pellet Production.xlsx,High and Diameter,S112,measured
30157108,Y|P2-Raw|1020|C,Y,SSA-P2-Raw,0.3,1020,fired_height_reading_3,6.26,mm,C,public-data/30157108/DTU Data - Brick Pellet Production.xlsx,High and Diameter,T112,measured
30157108,Y|P2-Raw|1020|C,Y,SSA-P2-Raw,0.3,1020,dry_diameter_mean,18.96,mm,C,public-data/30157108/DTU Data - Brick Pellet Production.xlsx,High and Diameter,F112,source_derived
30157108,Y|P2-Raw|1020|C,Y,SSA-P2-Raw,0.3,1020,dry_height_mean,6.506666666666668,mm,C,public-data/30157108/DTU Data - Brick Pellet Production.xlsx,High and Diameter,J112,source_derived
30157108,Y|P2-Raw|1020|C,Y,SSA-P2-Raw,0.3,1020,fired_diameter_mean,18.78,mm,C,public-data/30157108/DTU Data - Brick Pellet Production.xlsx,High and Diameter,Q112,source_derived
30157108,Y|P2-Raw|1020|C,Y,SSA-P2-Raw,0.3,1020,fired_height_mean,6.246666666666667,mm,C,public-data/30157108/DTU Data - Brick Pellet Production.xlsx,High and Diameter,U112,source_derived
30157108,Y|P2-Raw|1020|C,Y,SSA-P2-Raw,0.3,1020,dry_geometric_volume,1837.0674659547465,mm3,C,public-data/30157108/DTU Data - Brick Pellet Production.xlsx,High and Diameter,K112,source_derived
30157108,Y|P2-Raw|1020|C,Y,SSA-P2-Raw,0.3,1020,fired_geometric_volume,1730.3317990003654,mm3,C,public-data/30157108/DTU Data - Brick Pellet Production.xlsx,High and Diameter,V112,source_derived
30157108,Y|P2-Raw|1020|C,Y,SSA-P2-Raw,0.3,1020,diameter_shrinkage,0.9493670886075934,%,C,public-data/30157108/DTU Data - Brick Pellet Production.xlsx,High and Diameter,W112,source_derived
30157108,Y|P2-Raw|1020|C,Y,SSA-P2-Raw,0.3,1020,height_shrinkage,3.995901639344272,%,C,public-data/30157108/DTU Data - Brick Pellet Production.xlsx,High and Diameter,X112,source_derived
30157108,Y|P2-Raw|1020|C,Y,SSA-P2-Raw,0.3,1020,volume_shrinkage,5.810111437519209,%,C,public-data/30157108/DTU Data - Brick Pellet Production.xlsx,High and Diameter,Y112,source_derived
30157108,Y|P2-Raw|1020|C,Y,SSA-P2-Raw,0.3,1020,green_mass,3.9435,g,C,public-data/30157108/DTU Data - Brick Pellet Production.xlsx,Water and Burning,C112,measured
30157108,Y|P2-Raw|1020|C,Y,SSA-P2-Raw,0.3,1020,dried_mass_105C,3.1562,g,C,public-data/30157108/DTU Data - Brick Pellet Production.xlsx,Water and Burning,D112,measured
30157108,Y|P2-Raw|1020|C,Y,SSA-P2-Raw,0.3,1020,fired_mass,2.9447,g,C,public-data/30157108/DTU Data - Brick Pellet Production.xlsx,Water and Burning,F112,measured
30157108,Y|P2-Raw|1020|C,Y,SSA-P2-Raw,0.3,1020,forming_water_content,19.964498541904394,%,C,public-data/30157108/DTU Data - Brick Pellet Production.xlsx,Water and Burning,E112,source_derived
30157108,Y|P2-Raw|1020|C,Y,SSA-P2-Raw,0.3,1020,firing_mass_loss,6.701096254990178,%,C,public-data/30157108/DTU Data - Brick Pellet Production.xlsx,Water and Burning,G112,source_derived
30157108,Y|P2-Raw|1020|C,Y,SSA-P2-Raw,0.3,1020,saturated_mass,3.551,g,C,public-data/30157108/DTU Data - Brick Pellet Production.xlsx,Porosity and Density,F80,measured
30157108,Y|P2-Raw|1020|C,Y,SSA-P2-Raw,0.3,1020,submerged_mass,1.891,g,C,public-data/30157108/DTU Data - Brick Pellet Production.xlsx,Porosity and Density,G80,measured
30157108,Y|P2-Raw|1020|C,Y,SSA-P2-Raw,0.3,1020,water_displacement_volume,1.6629933880985776e-06,m3,C,public-data/30157108/DTU Data - Brick Pellet Production.xlsx,Porosity and Density,K80,source_derived
30157108,Y|P2-Raw|1020|C,Y,SSA-P2-Raw,0.3,1020,open_pore_volume,6.073933079543179e-07,m3,C,public-data/30157108/DTU Data - Brick Pellet Production.xlsx,Porosity and Density,L80,source_derived
30157108,Y|P2-Raw|1020|C,Y,SSA-P2-Raw,0.3,1020,open_porosity,0.3652409638554217,m3/m3,C,public-data/30157108/DTU Data - Brick Pellet Production.xlsx,Porosity and Density,M80,source_derived
30157108,Y|P2-Raw|1020|C,Y,SSA-P2-Raw,0.3,1020,dry_density,1770.7226144578312,kg/m3,C,public-data/30157108/DTU Data - Brick Pellet Production.xlsx,Porosity and Density,N80,source_derived
30157108,Y|P2-Raw|1020|C,Y,SSA-P2-Raw,0.3,1020,apparent_solid_density,2789.598120907279,kg/m3,C,public-data/30157108/DTU Data - Brick Pellet Production.xlsx,Porosity and Density,O80,source_derived
30157108,Y|P2-Raw|1020|C,Y,SSA-P2-Raw,0.3,1020,saturated_density,2135.3061445783133,kg/m3,C,public-data/30157108/DTU Data - Brick Pellet Production.xlsx,Porosity and Density,P80,source_derived
30157108,Y|P2-Raw|1020|C,Y,SSA-P2-Raw,0.3,1020,water_absorption,0.20589533738581184,kg/kg,C,public-data/30157108/DTU Data - Brick Pellet Production.xlsx,Porosity and Density,Q80,source_derived
30157108,Y|P2-Raw|1020|D,Y,SSA-P2-Raw,0.3,1020,dry_diameter_reading_1,19.18,mm,D,public-data/30157108/DTU Data - Brick Pellet Production.xlsx,High and Diameter,C113,measured
30157108,Y|P2-Raw|1020|D,Y,SSA-P2-Raw,0.3,1020,dry_diameter_reading_2,19.0,mm,D,public-data/30157108/DTU Data - Brick Pellet Production.xlsx,High and Diameter,D113,measured
30157108,Y|P2-Raw|1020|D,Y,SSA-P2-Raw,0.3,1020,dry_diameter_reading_3,19.17,mm,D,public-data/30157108/DTU Data - Brick Pellet Production.xlsx,High and Diameter,E113,measured
30157108,Y|P2-Raw|1020|D,Y,SSA-P2-Raw,0.3,1020,dry_height_reading_1,6.57,mm,D,public-data/30157108/DTU Data - Brick Pellet Production.xlsx,High and Diameter,G113,measured
30157108,Y|P2-Raw|1020|D,Y,SSA-P2-Raw,0.3,1020,dry_height_reading_2,6.58,mm,D,public-data/30157108/DTU Data - Brick Pellet Production.xlsx,High and Diameter,H113,measured
30157108,Y|P2-Raw|1020|D,Y,SSA-P2-Raw,0.3,1020,dry_height_reading_3,6.51,mm,D,public-data/30157108/DTU Data - Brick Pellet Production.xlsx,High and Diameter,I113,measured
30157108,Y|P2-Raw|1020|D,Y,SSA-P2-Raw,0.3,1020,fired_diameter_reading_1,18.92,mm,D,public-data/30157108/DTU Data - Brick Pellet Production.xlsx,High and Diameter,N113,measured
30157108,Y|P2-Raw|1020|D,Y,SSA-P2-Raw,0.3,1020,fired_diameter_reading_2,18.71,mm,D,public-data/30157108/DTU Data - Brick Pellet Production.xlsx,High and Diameter,O113,measured
30157108,Y|P2-Raw|1020|D,Y,SSA-P2-Raw,0.3,1020,fired_diameter_reading_3,18.88,mm,D,public-data/30157108/DTU Data - Brick Pellet Production.xlsx,High and Diameter,P113,measured
30157108,Y|P2-Raw|1020|D,Y,SSA-P2-Raw,0.3,1020,fired_height_reading_1,6.42,mm,D,public-data/30157108/DTU Data - Brick Pellet Production.xlsx,High and Diameter,R113,measured
30157108,Y|P2-Raw|1020|D,Y,SSA-P2-Raw,0.3,1020,fired_height_reading_2,6.45,mm,D,public-data/30157108/DTU Data - Brick Pellet Production.xlsx,High and Diameter,S113,measured
30157108,Y|P2-Raw|1020|D,Y,SSA-P2-Raw,0.3,1020,fired_height_reading_3,6.47,mm,D,public-data/30157108/DTU Data - Brick Pellet Production.xlsx,High and Diameter,T113,measured
30157108,Y|P2-Raw|1020|D,Y,SSA-P2-Raw,0.3,1020,dry_diameter_mean,19.116666666666667,mm,D,public-data/30157108/DTU Data - Brick Pellet Production.xlsx,High and Diameter,F113,source_derived
30157108,Y|P2-Raw|1020|D,Y,SSA-P2-Raw,0.3,1020,dry_height_mean,6.553333333333334,mm,D,public-data/30157108/DTU Data - Brick Pellet Production.xlsx,High and Diameter,J113,source_derived
30157108,Y|P2-Raw|1020|D,Y,SSA-P2-Raw,0.3,1020,fired_diameter_mean,18.83666666666667,mm,D,public-data/30157108/DTU Data - Brick Pellet Production.xlsx,High and Diameter,Q113,source_derived
30157108,Y|P2-Raw|1020|D,Y,SSA-P2-Raw,0.3,1020,fired_height_mean,6.446666666666666,mm,D,public-data/30157108/DTU Data - Brick Pellet Production.xlsx,High and Diameter,U113,source_derived
30157108,Y|P2-Raw|1020|D,Y,SSA-P2-Raw,0.3,1020,dry_geometric_volume,1880.946639220774,mm3,D,public-data/30157108/DTU Data - Brick Pellet Production.xlsx,High and Diameter,K113,source_derived
30157108,Y|P2-Raw|1020|D,Y,SSA-P2-Raw,0.3,1020,fired_geometric_volume,1796.5247370415939,mm3,D,public-data/30157108/DTU Data - Brick Pellet Production.xlsx,High and Diameter,V113,source_derived
30157108,Y|P2-Raw|1020|D,Y,SSA-P2-Raw,0.3,1020,diameter_shrinkage,1.4646904969485488,%,D,public-data/30157108/DTU Data - Brick Pellet Production.xlsx,High and Diameter,W113,source_derived
30157108,Y|P2-Raw|1020|D,Y,SSA-P2-Raw,0.3,1020,height_shrinkage,1.6276703967446695,%,D,public-data/30157108/DTU Data - Brick Pellet Production.xlsx,High and Diameter,X113,source_derived
30157108,Y|P2-Raw|1020|D,Y,SSA-P2-Raw,0.3,1020,volume_shrinkage,4.4882667279787265,%,D,public-data/30157108/DTU Data - Brick Pellet Production.xlsx,High and Diameter,Y113,source_derived
30157108,Y|P2-Raw|1020|D,Y,SSA-P2-Raw,0.3,1020,green_mass,4.0261,g,D,public-data/30157108/DTU Data - Brick Pellet Production.xlsx,Water and Burning,C113,measured
30157108,Y|P2-Raw|1020|D,Y,SSA-P2-Raw,0.3,1020,dried_mass_105C,3.2168,g,D,public-data/30157108/DTU Data - Brick Pellet Production.xlsx,Water and Burning,D113,measured
30157108,Y|P2-Raw|1020|D,Y,SSA-P2-Raw,0.3,1020,fired_mass,3.0016,g,D,public-data/30157108/DTU Data - Brick Pellet Production.xlsx,Water and Burning,F113,measured
30157108,Y|P2-Raw|1020|D,Y,SSA-P2-Raw,0.3,1020,forming_water_content,20.101338764561227,%,D,public-data/30157108/DTU Data - Brick Pellet Production.xlsx,Water and Burning,E113,source_derived
30157108,Y|P2-Raw|1020|D,Y,SSA-P2-Raw,0.3,1020,firing_mass_loss,6.689878139766235,%,D,public-data/30157108/DTU Data - Brick Pellet Production.xlsx,Water and Burning,G113,source_derived
30157108,Y|P2-Raw|1020|E,Y,SSA-P2-Raw,0.3,1020,dry_diameter_reading_1,19.19,mm,E,public-data/30157108/DTU Data - Brick Pellet Production.xlsx,High and Diameter,C114,measured
30157108,Y|P2-Raw|1020|E,Y,SSA-P2-Raw,0.3,1020,dry_diameter_reading_2,19.19,mm,E,public-data/30157108/DTU Data - Brick Pellet Production.xlsx,High and Diameter,D114,measured
30157108,Y|P2-Raw|1020|E,Y,SSA-P2-Raw,0.3,1020,dry_diameter_reading_3,19.2,mm,E,public-data/30157108/DTU Data - Brick Pellet Production.xlsx,High and Diameter,E114,measured
30157108,Y|P2-Raw|1020|E,Y,SSA-P2-Raw,0.3,1020,dry_height_reading_1,6.36,mm,E,public-data/30157108/DTU Data - Brick Pellet Production.xlsx,High and Diameter,G114,measured
30157108,Y|P2-Raw|1020|E,Y,SSA-P2-Raw,0.3,1020,dry_height_reading_2,6.39,mm,E,public-data/30157108/DTU Data - Brick Pellet Production.xlsx,High and Diameter,H114,measured
30157108,Y|P2-Raw|1020|E,Y,SSA-P2-Raw,0.3,1020,dry_height_reading_3,6.32,mm,E,public-data/30157108/DTU Data - Brick Pellet Production.xlsx,High and Diameter,I114,measured
30157108,Y|P2-Raw|1020|E,Y,SSA-P2-Raw,0.3,1020,fired_diameter_reading_1,18.7,mm,E,public-data/30157108/DTU Data - Brick Pellet Production.xlsx,High and Diameter,N114,measured
30157108,Y|P2-Raw|1020|E,Y,SSA-P2-Raw,0.3,1020,fired_diameter_reading_2,18.86,mm,E,public-data/30157108/DTU Data - Brick Pellet Production.xlsx,High and Diameter,O114,measured
30157108,Y|P2-Raw|1020|E,Y,SSA-P2-Raw,0.3,1020,fired_diameter_reading_3,18.79,mm,E,public-data/30157108/DTU Data - Brick Pellet Production.xlsx,High and Diameter,P114,measured
30157108,Y|P2-Raw|1020|E,Y,SSA-P2-Raw,0.3,1020,fired_height_reading_1,6.25,mm,E,public-data/30157108/DTU Data - Brick Pellet Production.xlsx,High and Diameter,R114,measured
30157108,Y|P2-Raw|1020|E,Y,SSA-P2-Raw,0.3,1020,fired_height_reading_2,6.28,mm,E,public-data/30157108/DTU Data - Brick Pellet Production.xlsx,High and Diameter,S114,measured
30157108,Y|P2-Raw|1020|E,Y,SSA-P2-Raw,0.3,1020,fired_height_reading_3,6.32,mm,E,public-data/30157108/DTU Data - Brick Pellet Production.xlsx,High and Diameter,T114,measured
30157108,Y|P2-Raw|1020|E,Y,SSA-P2-Raw,0.3,1020,dry_diameter_mean,19.19333333333333,mm,E,public-data/30157108/DTU Data - Brick Pellet Production.xlsx,High and Diameter,F114,source_derived
30157108,Y|P2-Raw|1020|E,Y,SSA-P2-Raw,0.3,1020,dry_height_mean,6.3566666666666665,mm,E,public-data/30157108/DTU Data - Brick Pellet Production.xlsx,High and Diameter,J114,source_derived
30157108,Y|P2-Raw|1020|E,Y,SSA-P2-Raw,0.3,1020,fired_diameter_mean,18.783333333333335,mm,E,public-data/30157108/DTU Data - Brick Pellet Production.xlsx,High and Diameter,Q114,source_derived
30157108,Y|P2-Raw|1020|E,Y,SSA-P2-Raw,0.3,1020,fired_height_mean,6.283333333333334,mm,E,public-data/30157108/DTU Data - Brick Pellet Production.xlsx,High and Diameter,U114,source_derived
30157108,Y|P2-Raw|1020|E,Y,SSA-P2-Raw,0.3,1020,dry_geometric_volume,1839.1626191118107,mm3,E,public-data/30157108/DTU Data - Brick Pellet Production.xlsx,High and Diameter,K114,source_derived
30157108,Y|P2-Raw|1020|E,Y,SSA-P2-Raw,0.3,1020,fired_geometric_volume,1741.1064024164116,mm3,E,public-data/30157108/DTU Data - Brick Pellet Production.xlsx,High and Diameter,V114,source_derived
30157108,Y|P2-Raw|1020|E,Y,SSA-P2-Raw,0.3,1020,diameter_shrinkage,2.1361583883292634,%,E,public-data/30157108/DTU Data - Brick Pellet Production.xlsx,High and Diameter,W114,source_derived
30157108,Y|P2-Raw|1020|E,Y,SSA-P2-Raw,0.3,1020,height_shrinkage,1.153644467750378,%,E,public-data/30157108/DTU Data - Brick Pellet Production.xlsx,High and Diameter,X114,source_derived
30157108,Y|P2-Raw|1020|E,Y,SSA-P2-Raw,0.3,1020,volume_shrinkage,5.331568599559378,%,E,public-data/30157108/DTU Data - Brick Pellet Production.xlsx,High and Diameter,Y114,source_derived
30157108,Y|P2-Raw|1020|E,Y,SSA-P2-Raw,0.3,1020,green_mass,3.9435,g,E,public-data/30157108/DTU Data - Brick Pellet Production.xlsx,Water and Burning,C114,measured
30157108,Y|P2-Raw|1020|E,Y,SSA-P2-Raw,0.3,1020,dried_mass_105C,3.1614,g,E,public-data/30157108/DTU Data - Brick Pellet Production.xlsx,Water and Burning,D114,measured
30157108,Y|P2-Raw|1020|E,Y,SSA-P2-Raw,0.3,1020,fired_mass,2.9501,g,E,public-data/30157108/DTU Data - Brick Pellet Production.xlsx,Water and Burning,F114,measured
30157108,Y|P2-Raw|1020|E,Y,SSA-P2-Raw,0.3,1020,forming_water_content,19.832635983263593,%,E,public-data/30157108/DTU Data - Brick Pellet Production.xlsx,Water and Burning,E114,source_derived
30157108,Y|P2-Raw|1020|E,Y,SSA-P2-Raw,0.3,1020,firing_mass_loss,6.683747706712218,%,E,public-data/30157108/DTU Data - Brick Pellet Production.xlsx,Water and Burning,G114,source_derived
30157108,Y|P2-Raw|1020|F,Y,SSA-P2-Raw,0.3,1020,dry_diameter_reading_1,19.17,mm,F,public-data/30157108/DTU Data - Brick Pellet Production.xlsx,High and Diameter,C115,measured
30157108,Y|P2-Raw|1020|F,Y,SSA-P2-Raw,0.3,1020,dry_diameter_reading_2,19.16,mm,F,public-data/30157108/DTU Data - Brick Pellet Production.xlsx,High and Diameter,D115,measured
30157108,Y|P2-Raw|1020|F,Y,SSA-P2-Raw,0.3,1020,dry_diameter_reading_3,19.14,mm,F,public-data/30157108/DTU Data - Brick Pellet Production.xlsx,High and Diameter,E115,measured
30157108,Y|P2-Raw|1020|F,Y,SSA-P2-Raw,0.3,1020,dry_height_reading_1,6.4,mm,F,public-data/30157108/DTU Data - Brick Pellet Production.xlsx,High and Diameter,G115,measured
30157108,Y|P2-Raw|1020|F,Y,SSA-P2-Raw,0.3,1020,dry_height_reading_2,6.46,mm,F,public-data/30157108/DTU Data - Brick Pellet Production.xlsx,High and Diameter,H115,measured
30157108,Y|P2-Raw|1020|F,Y,SSA-P2-Raw,0.3,1020,dry_height_reading_3,6.44,mm,F,public-data/30157108/DTU Data - Brick Pellet Production.xlsx,High and Diameter,I115,measured
30157108,Y|P2-Raw|1020|F,Y,SSA-P2-Raw,0.3,1020,fired_diameter_reading_1,18.84,mm,F,public-data/30157108/DTU Data - Brick Pellet Production.xlsx,High and Diameter,N115,measured
30157108,Y|P2-Raw|1020|F,Y,SSA-P2-Raw,0.3,1020,fired_diameter_reading_2,18.87,mm,F,public-data/30157108/DTU Data - Brick Pellet Production.xlsx,High and Diameter,O115,measured
30157108,Y|P2-Raw|1020|F,Y,SSA-P2-Raw,0.3,1020,fired_diameter_reading_3,18.9,mm,F,public-data/30157108/DTU Data - Brick Pellet Production.xlsx,High and Diameter,P115,measured
30157108,Y|P2-Raw|1020|F,Y,SSA-P2-Raw,0.3,1020,fired_height_reading_1,6.22,mm,F,public-data/30157108/DTU Data - Brick Pellet Production.xlsx,High and Diameter,R115,measured
30157108,Y|P2-Raw|1020|F,Y,SSA-P2-Raw,0.3,1020,fired_height_reading_2,6.18,mm,F,public-data/30157108/DTU Data - Brick Pellet Production.xlsx,High and Diameter,S115,measured
30157108,Y|P2-Raw|1020|F,Y,SSA-P2-Raw,0.3,1020,fired_height_reading_3,6.29,mm,F,public-data/30157108/DTU Data - Brick Pellet Production.xlsx,High and Diameter,T115,measured
30157108,Y|P2-Raw|1020|F,Y,SSA-P2-Raw,0.3,1020,dry_diameter_mean,19.156666666666666,mm,F,public-data/30157108/DTU Data - Brick Pellet Production.xlsx,High and Diameter,F115,source_derived
30157108,Y|P2-Raw|1020|F,Y,SSA-P2-Raw,0.3,1020,dry_height_mean,6.433333333333334,mm,F,public-data/30157108/DTU Data - Brick Pellet Production.xlsx,High and Diameter,J115,source_derived
30157108,Y|P2-Raw|1020|F,Y,SSA-P2-Raw,0.3,1020,fired_diameter_mean,18.87,mm,F,public-data/30157108/DTU Data - Brick Pellet Production.xlsx,High and Diameter,Q115,source_derived
30157108,Y|P2-Raw|1020|F,Y,SSA-P2-Raw,0.3,1020,fired_height_mean,6.2299999999999995,mm,F,public-data/30157108/DTU Data - Brick Pellet Production.xlsx,High and Diameter,U115,source_derived
30157108,Y|P2-Raw|1020|F,Y,SSA-P2-Raw,0.3,1020,dry_geometric_volume,1854.239466144429,mm3,F,public-data/30157108/DTU Data - Brick Pellet Production.xlsx,High and Diameter,K115,source_derived
30157108,Y|P2-Raw|1020|F,Y,SSA-P2-Raw,0.3,1020,fired_geometric_volume,1742.29515268584,mm3,F,public-data/30157108/DTU Data - Brick Pellet Production.xlsx,High and Diameter,V115,source_derived
30157108,Y|P2-Raw|1020|F,Y,SSA-P2-Raw,0.3,1020,diameter_shrinkage,1.4964329215242664,%,F,public-data/30157108/DTU Data - Brick Pellet Production.xlsx,High and Diameter,W115,source_derived
30157108,Y|P2-Raw|1020|F,Y,SSA-P2-Raw,0.3,1020,height_shrinkage,3.160621761658042,%,F,public-data/30157108/DTU Data - Brick Pellet Production.xlsx,High and Diameter,X115,source_derived
30157108,Y|P2-Raw|1020|F,Y,SSA-P2-Raw,0.3,1020,volume_shrinkage,6.037209082349956,%,F,public-data/30157108/DTU Data - Brick Pellet Production.xlsx,High and Diameter,Y115,source_derived
30157108,Y|P2-Raw|1020|F,Y,SSA-P2-Raw,0.3,1020,green_mass,3.9351,g,F,public-data/30157108/DTU Data - Brick Pellet Production.xlsx,Water and Burning,C115,measured
30157108,Y|P2-Raw|1020|F,Y,SSA-P2-Raw,0.3,1020,dried_mass_105C,3.1461,g,F,public-data/30157108/DTU Data - Brick Pellet Production.xlsx,Water and Burning,D115,measured
30157108,Y|P2-Raw|1020|F,Y,SSA-P2-Raw,0.3,1020,fired_mass,2.9359,g,F,public-data/30157108/DTU Data - Brick Pellet Production.xlsx,Water and Burning,F115,measured
30157108,Y|P2-Raw|1020|F,Y,SSA-P2-Raw,0.3,1020,forming_water_content,20.05031638331935,%,F,public-data/30157108/DTU Data - Brick Pellet Production.xlsx,Water and Burning,E115,source_derived
30157108,Y|P2-Raw|1020|F,Y,SSA-P2-Raw,0.3,1020,firing_mass_loss,6.6812879438034365,%,F,public-data/30157108/DTU Data - Brick Pellet Production.xlsx,Water and Burning,G115,source_derived
30157108,Y|P2-Raw|1020|G,Y,SSA-P2-Raw,0.3,1020,dry_diameter_reading_1,19.15,mm,G,public-data/30157108/DTU Data - Brick Pellet Production.xlsx,High and Diameter,C116,measured
30157108,Y|P2-Raw|1020|G,Y,SSA-P2-Raw,0.3,1020,dry_diameter_reading_2,19.12,mm,G,public-data/30157108/DTU Data - Brick Pellet Production.xlsx,High and Diameter,D116,measured
30157108,Y|P2-Raw|1020|G,Y,SSA-P2-Raw,0.3,1020,dry_diameter_reading_3,19.04,mm,G,public-data/30157108/DTU Data - Brick Pellet Production.xlsx,High and Diameter,E116,measured
30157108,Y|P2-Raw|1020|G,Y,SSA-P2-Raw,0.3,1020,dry_height_reading_1,6.5,mm,G,public-data/30157108/DTU Data - Brick Pellet Production.xlsx,High and Diameter,G116,measured
30157108,Y|P2-Raw|1020|G,Y,SSA-P2-Raw,0.3,1020,dry_height_reading_2,6.52,mm,G,public-data/30157108/DTU Data - Brick Pellet Production.xlsx,High and Diameter,H116,measured
30157108,Y|P2-Raw|1020|G,Y,SSA-P2-Raw,0.3,1020,dry_height_reading_3,6.58,mm,G,public-data/30157108/DTU Data - Brick Pellet Production.xlsx,High and Diameter,I116,measured
30157108,Y|P2-Raw|1020|G,Y,SSA-P2-Raw,0.3,1020,fired_diameter_reading_1,18.86,mm,G,public-data/30157108/DTU Data - Brick Pellet Production.xlsx,High and Diameter,N116,measured
30157108,Y|P2-Raw|1020|G,Y,SSA-P2-Raw,0.3,1020,fired_diameter_reading_2,18.84,mm,G,public-data/30157108/DTU Data - Brick Pellet Production.xlsx,High and Diameter,O116,measured
30157108,Y|P2-Raw|1020|G,Y,SSA-P2-Raw,0.3,1020,fired_diameter_reading_3,18.71,mm,G,public-data/30157108/DTU Data - Brick Pellet Production.xlsx,High and Diameter,P116,measured
30157108,Y|P2-Raw|1020|G,Y,SSA-P2-Raw,0.3,1020,fired_height_reading_1,6.3,mm,G,public-data/30157108/DTU Data - Brick Pellet Production.xlsx,High and Diameter,R116,measured
30157108,Y|P2-Raw|1020|G,Y,SSA-P2-Raw,0.3,1020,fired_height_reading_2,6.32,mm,G,public-data/30157108/DTU Data - Brick Pellet Production.xlsx,High and Diameter,S116,measured
30157108,Y|P2-Raw|1020|G,Y,SSA-P2-Raw,0.3,1020,fired_height_reading_3,6.29,mm,G,public-data/30157108/DTU Data - Brick Pellet Production.xlsx,High and Diameter,T116,measured
30157108,Y|P2-Raw|1020|G,Y,SSA-P2-Raw,0.3,1020,dry_diameter_mean,19.10333333333333,mm,G,public-data/30157108/DTU Data - Brick Pellet Production.xlsx,High and Diameter,F116,source_derived
30157108,Y|P2-Raw|1020|G,Y,SSA-P2-Raw,0.3,1020,dry_height_mean,6.533333333333334,mm,G,public-data/30157108/DTU Data - Brick Pellet Production.xlsx,High and Diameter,J116,source_derived
30157108,Y|P2-Raw|1020|G,Y,SSA-P2-Raw,0.3,1020,fired_diameter_mean,18.803333333333335,mm,G,public-data/30157108/DTU Data - Brick Pellet Production.xlsx,High and Diameter,Q116,source_derived
30157108,Y|P2-Raw|1020|G,Y,SSA-P2-Raw,0.3,1020,fired_height_mean,6.303333333333334,mm,G,public-data/30157108/DTU Data - Brick Pellet Production.xlsx,High and Diameter,U116,source_derived
30157108,Y|P2-Raw|1020|G,Y,SSA-P2-Raw,0.3,1020,dry_geometric_volume,1872.591317867816,mm3,G,public-data/30157108/DTU Data - Brick Pellet Production.xlsx,High and Diameter,K116,source_derived
30157108,Y|P2-Raw|1020|G,Y,SSA-P2-Raw,0.3,1020,fired_geometric_volume,1750.3699365634388,mm3,G,public-data/30157108/DTU Data - Brick Pellet Production.xlsx,High and Diameter,V116,source_derived
30157108,Y|P2-Raw|1020|G,Y,SSA-P2-Raw,0.3,1020,diameter_shrinkage,1.570406560809617,%,G,public-data/30157108/DTU Data - Brick Pellet Production.xlsx,High and Diameter,W116,source_derived
30157108,Y|P2-Raw|1020|G,Y,SSA-P2-Raw,0.3,1020,height_shrinkage,3.520408163265312,%,G,public-data/30157108/DTU Data - Brick Pellet Production.xlsx,High and Diameter,X116,source_derived
30157108,Y|P2-Raw|1020|G,Y,SSA-P2-Raw,0.3,1020,volume_shrinkage,6.526858270577793,%,G,public-data/30157108/DTU Data - Brick Pellet Production.xlsx,High and Diameter,Y116,source_derived
30157108,Y|P2-Raw|1020|G,Y,SSA-P2-Raw,0.3,1020,green_mass,3.949,g,G,public-data/30157108/DTU Data - Brick Pellet Production.xlsx,Water and Burning,C116,measured
30157108,Y|P2-Raw|1020|G,Y,SSA-P2-Raw,0.3,1020,dried_mass_105C,3.1631,g,G,public-data/30157108/DTU Data - Brick Pellet Production.xlsx,Water and Burning,D116,measured
30157108,Y|P2-Raw|1020|G,Y,SSA-P2-Raw,0.3,1020,fired_mass,2.9511,g,G,public-data/30157108/DTU Data - Brick Pellet Production.xlsx,Water and Burning,F116,measured
30157108,Y|P2-Raw|1020|G,Y,SSA-P2-Raw,0.3,1020,forming_water_content,19.90124082046087,%,G,public-data/30157108/DTU Data - Brick Pellet Production.xlsx,Water and Burning,E116,source_derived
30157108,Y|P2-Raw|1020|G,Y,SSA-P2-Raw,0.3,1020,firing_mass_loss,6.70228573235118,%,G,public-data/30157108/DTU Data - Brick Pellet Production.xlsx,Water and Burning,G116,source_derived
30157108,Y|P2-Raw|1030|A,Y,SSA-P2-Raw,0.3,1030,dry_diameter_reading_1,19.12,mm,A,public-data/30157108/DTU Data - Brick Pellet Production.xlsx,High and Diameter,C126,measured
30157108,Y|P2-Raw|1030|A,Y,SSA-P2-Raw,0.3,1030,dry_diameter_reading_2,19.2,mm,A,public-data/30157108/DTU Data - Brick Pellet Production.xlsx,High and Diameter,D126,measured
30157108,Y|P2-Raw|1030|A,Y,SSA-P2-Raw,0.3,1030,dry_diameter_reading_3,19.2,mm,A,public-data/30157108/DTU Data - Brick Pellet Production.xlsx,High and Diameter,E126,measured
30157108,Y|P2-Raw|1030|A,Y,SSA-P2-Raw,0.3,1030,dry_height_reading_1,6.41,mm,A,public-data/30157108/DTU Data - Brick Pellet Production.xlsx,High and Diameter,G126,measured
30157108,Y|P2-Raw|1030|A,Y,SSA-P2-Raw,0.3,1030,dry_height_reading_2,6.23,mm,A,public-data/30157108/DTU Data - Brick Pellet Production.xlsx,High and Diameter,H126,measured
30157108,Y|P2-Raw|1030|A,Y,SSA-P2-Raw,0.3,1030,dry_height_reading_3,6.36,mm,A,public-data/30157108/DTU Data - Brick Pellet Production.xlsx,High and Diameter,I126,measured
30157108,Y|P2-Raw|1030|A,Y,SSA-P2-Raw,0.3,1030,fired_diameter_reading_1,18.58,mm,A,public-data/30157108/DTU Data - Brick Pellet Production.xlsx,High and Diameter,N126,measured
30157108,Y|P2-Raw|1030|A,Y,SSA-P2-Raw,0.3,1030,fired_diameter_reading_2,18.9,mm,A,public-data/30157108/DTU Data - Brick Pellet Production.xlsx,High and Diameter,O126,measured
30157108,Y|P2-Raw|1030|A,Y,SSA-P2-Raw,0.3,1030,fired_diameter_reading_3,18.58,mm,A,public-data/30157108/DTU Data - Brick Pellet Production.xlsx,High and Diameter,P126,measured
30157108,Y|P2-Raw|1030|A,Y,SSA-P2-Raw,0.3,1030,fired_height_reading_1,6.27,mm,A,public-data/30157108/DTU Data - Brick Pellet Production.xlsx,High and Diameter,R126,measured
30157108,Y|P2-Raw|1030|A,Y,SSA-P2-Raw,0.3,1030,fired_height_reading_2,6.14,mm,A,public-data/30157108/DTU Data - Brick Pellet Production.xlsx,High and Diameter,S126,measured
30157108,Y|P2-Raw|1030|A,Y,SSA-P2-Raw,0.3,1030,fired_height_reading_3,6.12,mm,A,public-data/30157108/DTU Data - Brick Pellet Production.xlsx,High and Diameter,T126,measured
30157108,Y|P2-Raw|1030|A,Y,SSA-P2-Raw,0.3,1030,dry_diameter_mean,19.173333333333332,mm,A,public-data/30157108/DTU Data - Brick Pellet Production.xlsx,High and Diameter,F126,source_derived
30157108,Y|P2-Raw|1030|A,Y,SSA-P2-Raw,0.3,1030,dry_height_mean,6.333333333333333,mm,A,public-data/30157108/DTU Data - Brick Pellet Production.xlsx,High and Diameter,J126,source_derived
30157108,Y|P2-Raw|1030|A,Y,SSA-P2-Raw,0.3,1030,fired_diameter_mean,18.686666666666664,mm,A,public-data/30157108/DTU Data - Brick Pellet Production.xlsx,High and Diameter,Q126,source_derived
30157108,Y|P2-Raw|1030|A,Y,SSA-P2-Raw,0.3,1030,fired_height_mean,6.176666666666667,mm,A,public-data/30157108/DTU Data - Brick Pellet Production.xlsx,High and Diameter,U126,source_derived
30157108,Y|P2-Raw|1030|A,Y,SSA-P2-Raw,0.3,1030,dry_geometric_volume,1828.594768358887,mm3,A,public-data/30157108/DTU Data - Brick Pellet Production.xlsx,High and Diameter,K126,source_derived
30157108,Y|P2-Raw|1030|A,Y,SSA-P2-Raw,0.3,1030,fired_geometric_volume,1693.9778346356584,mm3,A,public-data/30157108/DTU Data - Brick Pellet Production.xlsx,High and Diameter,V126,source_derived
30157108,Y|P2-Raw|1030|A,Y,SSA-P2-Raw,0.3,1030,diameter_shrinkage,2.5382475660639856,%,A,public-data/30157108/DTU Data - Brick Pellet Production.xlsx,High and Diameter,W126,source_derived
30157108,Y|P2-Raw|1030|A,Y,SSA-P2-Raw,0.3,1030,height_shrinkage,2.4736842105263097,%,A,public-data/30157108/DTU Data - Brick Pellet Production.xlsx,High and Diameter,X126,source_derived
30157108,Y|P2-Raw|1030|A,Y,SSA-P2-Raw,0.3,1030,volume_shrinkage,7.361769597757493,%,A,public-data/30157108/DTU Data - Brick Pellet Production.xlsx,High and Diameter,Y126,source_derived
30157108,Y|P2-Raw|1030|A,Y,SSA-P2-Raw,0.3,1030,green_mass,3.9608,g,A,public-data/30157108/DTU Data - Brick Pellet Production.xlsx,Water and Burning,C126,measured
30157108,Y|P2-Raw|1030|A,Y,SSA-P2-Raw,0.3,1030,dried_mass_105C,3.1819,g,A,public-data/30157108/DTU Data - Brick Pellet Production.xlsx,Water and Burning,D126,measured
30157108,Y|P2-Raw|1030|A,Y,SSA-P2-Raw,0.3,1030,fired_mass,2.9724,g,A,public-data/30157108/DTU Data - Brick Pellet Production.xlsx,Water and Burning,F126,measured
30157108,Y|P2-Raw|1030|A,Y,SSA-P2-Raw,0.3,1030,forming_water_content,19.665219147646933,%,A,public-data/30157108/DTU Data - Brick Pellet Production.xlsx,Water and Burning,E126,source_derived
30157108,Y|P2-Raw|1030|A,Y,SSA-P2-Raw,0.3,1030,firing_mass_loss,6.584116408435219,%,A,public-data/30157108/DTU Data - Brick Pellet Production.xlsx,Water and Burning,G126,source_derived
30157108,Y|P2-Raw|1030|A,Y,SSA-P2-Raw,0.3,1030,saturated_mass,3.534,g,A,public-data/30157108/DTU Data - Brick Pellet Production.xlsx,Porosity and Density,F84,measured
30157108,Y|P2-Raw|1030|A,Y,SSA-P2-Raw,0.3,1030,submerged_mass,1.91,g,A,public-data/30157108/DTU Data - Brick Pellet Production.xlsx,Porosity and Density,G84,measured
30157108,Y|P2-Raw|1030|A,Y,SSA-P2-Raw,0.3,1030,water_displacement_volume,1.6269284712482466e-06,m3,A,public-data/30157108/DTU Data - Brick Pellet Production.xlsx,Porosity and Density,K84,source_derived
30157108,Y|P2-Raw|1030|A,Y,SSA-P2-Raw,0.3,1030,open_pore_volume,5.626127028651571e-07,m3,A,public-data/30157108/DTU Data - Brick Pellet Production.xlsx,Porosity and Density,L84,source_derived
30157108,Y|P2-Raw|1030|A,Y,SSA-P2-Raw,0.3,1030,open_porosity,0.3458128078817733,m3/m3,A,public-data/30157108/DTU Data - Brick Pellet Production.xlsx,Porosity and Density,M84,source_derived
30157108,Y|P2-Raw|1030|A,Y,SSA-P2-Raw,0.3,1030,dry_density,1827.001034482759,kg/m3,A,public-data/30157108/DTU Data - Brick Pellet Production.xlsx,Porosity and Density,N84,source_derived
30157108,Y|P2-Raw|1030|A,Y,SSA-P2-Raw,0.3,1030,apparent_solid_density,2792.780195783133,kg/m3,A,public-data/30157108/DTU Data - Brick Pellet Production.xlsx,Porosity and Density,O84,source_derived
30157108,Y|P2-Raw|1030|A,Y,SSA-P2-Raw,0.3,1030,saturated_density,2172.191379310345,kg/m3,A,public-data/30157108/DTU Data - Brick Pellet Production.xlsx,Porosity and Density,P84,source_derived
30157108,Y|P2-Raw|1030|A,Y,SSA-P2-Raw,0.3,1030,water_absorption,0.18893823173193372,kg/kg,A,public-data/30157108/DTU Data - Brick Pellet Production.xlsx,Porosity and Density,Q84,source_derived
30157108,Y|P2-Raw|1030|B,Y,SSA-P2-Raw,0.3,1030,dry_diameter_reading_1,19.31,mm,B,public-data/30157108/DTU Data - Brick Pellet Production.xlsx,High and Diameter,C127,measured
30157108,Y|P2-Raw|1030|B,Y,SSA-P2-Raw,0.3,1030,dry_diameter_reading_2,19.06,mm,B,public-data/30157108/DTU Data - Brick Pellet Production.xlsx,High and Diameter,D127,measured
30157108,Y|P2-Raw|1030|B,Y,SSA-P2-Raw,0.3,1030,dry_diameter_reading_3,19.11,mm,B,public-data/30157108/DTU Data - Brick Pellet Production.xlsx,High and Diameter,E127,measured
30157108,Y|P2-Raw|1030|B,Y,SSA-P2-Raw,0.3,1030,dry_height_reading_1,6.46,mm,B,public-data/30157108/DTU Data - Brick Pellet Production.xlsx,High and Diameter,G127,measured
30157108,Y|P2-Raw|1030|B,Y,SSA-P2-Raw,0.3,1030,dry_height_reading_2,6.27,mm,B,public-data/30157108/DTU Data - Brick Pellet Production.xlsx,High and Diameter,H127,measured
30157108,Y|P2-Raw|1030|B,Y,SSA-P2-Raw,0.3,1030,dry_height_reading_3,6.32,mm,B,public-data/30157108/DTU Data - Brick Pellet Production.xlsx,High and Diameter,I127,measured
30157108,Y|P2-Raw|1030|B,Y,SSA-P2-Raw,0.3,1030,fired_diameter_reading_1,18.59,mm,B,public-data/30157108/DTU Data - Brick Pellet Production.xlsx,High and Diameter,N127,measured
30157108,Y|P2-Raw|1030|B,Y,SSA-P2-Raw,0.3,1030,fired_diameter_reading_2,18.77,mm,B,public-data/30157108/DTU Data - Brick Pellet Production.xlsx,High and Diameter,O127,measured
30157108,Y|P2-Raw|1030|B,Y,SSA-P2-Raw,0.3,1030,fired_diameter_reading_3,18.46,mm,B,public-data/30157108/DTU Data - Brick Pellet Production.xlsx,High and Diameter,P127,measured
30157108,Y|P2-Raw|1030|B,Y,SSA-P2-Raw,0.3,1030,fired_height_reading_1,6.17,mm,B,public-data/30157108/DTU Data - Brick Pellet Production.xlsx,High and Diameter,R127,measured
30157108,Y|P2-Raw|1030|B,Y,SSA-P2-Raw,0.3,1030,fired_height_reading_2,6.26,mm,B,public-data/30157108/DTU Data - Brick Pellet Production.xlsx,High and Diameter,S127,measured
30157108,Y|P2-Raw|1030|B,Y,SSA-P2-Raw,0.3,1030,fired_height_reading_3,6.16,mm,B,public-data/30157108/DTU Data - Brick Pellet Production.xlsx,High and Diameter,T127,measured
30157108,Y|P2-Raw|1030|B,Y,SSA-P2-Raw,0.3,1030,dry_diameter_mean,19.16,mm,B,public-data/30157108/DTU Data - Brick Pellet Production.xlsx,High and Diameter,F127,source_derived
30157108,Y|P2-Raw|1030|B,Y,SSA-P2-Raw,0.3,1030,dry_height_mean,6.3500000000000005,mm,B,public-data/30157108/DTU Data - Brick Pellet Production.xlsx,High and Diameter,J127,source_derived
30157108,Y|P2-Raw|1030|B,Y,SSA-P2-Raw,0.3,1030,fired_diameter_mean,18.606666666666666,mm,B,public-data/30157108/DTU Data - Brick Pellet Production.xlsx,High and Diameter,Q127,source_derived
30157108,Y|P2-Raw|1030|B,Y,SSA-P2-Raw,0.3,1030,fired_height_mean,6.196666666666666,mm,B,public-data/30157108/DTU Data - Brick Pellet Production.xlsx,High and Diameter,U127,source_derived
30157108,Y|P2-Raw|1030|B,Y,SSA-P2-Raw,0.3,1030,dry_geometric_volume,1830.857806482031,mm3,B,public-data/30157108/DTU Data - Brick Pellet Production.xlsx,High and Diameter,K127,source_derived
