Repository: gaw008/brickmodel

# 材料设计 v2 首阶段（研究用途，待独立审核）

直接结果见 artifacts/DIRECTION_REPORT.md；数据问题见 artifacts/DATA_AUDIT.md；后续模块优先级见 artifacts/MODEL_GAP_PRIORITY.md。

本目录独立于既有 solver/verifier。仅用 Python 3.12 标准库解析公开 OOXML、CSV、JSON 和生成浅色中文 SVG；不执行 Excel 公式/宏/外部链接，不联网运行，不安装包。原始DTU输入仍留在授权只读目录，没有复制/改写工作簿。

## 复跑

从 /home/ubuntu/sludge-brick-design-v2 运行：

    python3 experiments/material_design_v2/verify.py

该命令实际串行执行完整pipeline、focused unittest、compileall、git diff --check；若本机存在已安装的grounded-citations工具，也执行三个报告的证据引用检查。命令、原始退出码/输出、耗时、输入hash、计数、峰值RSS和边界写入 artifacts/verification.json。测试不是旧项目full suite。

仅重新生成数据/图/报告：

    python3 experiments/material_design_v2/pipeline.py

更换输入根或保留另一次输出（输出必须是本目录的子目录）：

File: experiments/material_design_v2/artifacts/observations.csv (part 19 of 35)
source_id,specimen_id,matrix_id,additive_id,additive_fraction_dry,firing_temperature_C,property,value,unit,replicate_id,file,sheet,cell,evidence_status
30157108,Y|P2-Raw|1030|B,Y,SSA-P2-Raw,0.3,1030,fired_geometric_volume,1684.9428354716833,mm3,B,public-data/30157108/DTU Data - Brick Pellet Production.xlsx,High and Diameter,V127,source_derived
30157108,Y|P2-Raw|1030|B,Y,SSA-P2-Raw,0.3,1030,diameter_shrinkage,2.887961029923458,%,B,public-data/30157108/DTU Data - Brick Pellet Production.xlsx,High and Diameter,W127,source_derived
30157108,Y|P2-Raw|1030|B,Y,SSA-P2-Raw,0.3,1030,height_shrinkage,2.4146981627296724,%,B,public-data/30157108/DTU Data - Brick Pellet Production.xlsx,High and Diameter,X127,source_derived
30157108,Y|P2-Raw|1030|B,Y,SSA-P2-Raw,0.3,1030,volume_shrinkage,7.969759884888132,%,B,public-data/30157108/DTU Data - Brick Pellet Production.xlsx,High and Diameter,Y127,source_derived
30157108,Y|P2-Raw|1030|B,Y,SSA-P2-Raw,0.3,1030,green_mass,3.9998,g,B,public-data/30157108/DTU Data - Brick Pellet Production.xlsx,Water and Burning,C127,measured
30157108,Y|P2-Raw|1030|B,Y,SSA-P2-Raw,0.3,1030,dried_mass_105C,3.1956,g,B,public-data/30157108/DTU Data - Brick Pellet Production.xlsx,Water and Burning,D127,measured
30157108,Y|P2-Raw|1030|B,Y,SSA-P2-Raw,0.3,1030,fired_mass,2.984,g,B,public-data/30157108/DTU Data - Brick Pellet Production.xlsx,Water and Burning,F127,measured
30157108,Y|P2-Raw|1030|B,Y,SSA-P2-Raw,0.3,1030,forming_water_content,20.10600530026501,%,B,public-data/30157108/DTU Data - Brick Pellet Production.xlsx,Water and Burning,E127,source_derived
30157108,Y|P2-Raw|1030|B,Y,SSA-P2-Raw,0.3,1030,firing_mass_loss,6.621604706471405,%,B,public-data/30157108/DTU Data - Brick Pellet Production.xlsx,Water and Burning,G127,source_derived
30157108,Y|P2-Raw|1030|B,Y,SSA-P2-Raw,0.3,1030,saturated_mass,3.55,g,B,public-data/30157108/DTU Data - Brick Pellet Production.xlsx,Porosity and Density,F85,measured
30157108,Y|P2-Raw|1030|B,Y,SSA-P2-Raw,0.3,1030,submerged_mass,1.915,g,B,public-data/30157108/DTU Data - Brick Pellet Production.xlsx,Porosity and Density,G85,measured
30157108,Y|P2-Raw|1030|B,Y,SSA-P2-Raw,0.3,1030,water_displacement_volume,1.637948306952514e-06,m3,B,public-data/30157108/DTU Data - Brick Pellet Production.xlsx,Porosity and Density,K85,source_derived
30157108,Y|P2-Raw|1030|B,Y,SSA-P2-Raw,0.3,1030,open_pore_volume,5.67020637146864e-07,m3,B,public-data/30157108/DTU Data - Brick Pellet Production.xlsx,Porosity and Density,L85,source_derived
30157108,Y|P2-Raw|1030|B,Y,SSA-P2-Raw,0.3,1030,open_porosity,0.3461773700305809,m3/m3,B,public-data/30157108/DTU Data - Brick Pellet Production.xlsx,Porosity and Density,M85,source_derived
30157108,Y|P2-Raw|1030|B,Y,SSA-P2-Raw,0.3,1030,dry_density,1821.79131498471,kg/m3,B,public-data/30157108/DTU Data - Brick Pellet Production.xlsx,Porosity and Density,N85,source_derived
30157108,Y|P2-Raw|1030|B,Y,SSA-P2-Raw,0.3,1030,apparent_solid_density,2786.3693171188033,kg/m3,B,public-data/30157108/DTU Data - Brick Pellet Production.xlsx,Porosity and Density,O85,source_derived
30157108,Y|P2-Raw|1030|B,Y,SSA-P2-Raw,0.3,1030,saturated_density,2167.345565749236,kg/m3,B,public-data/30157108/DTU Data - Brick Pellet Production.xlsx,Porosity and Density,P85,source_derived
30157108,Y|P2-Raw|1030|B,Y,SSA-P2-Raw,0.3,1030,water_absorption,0.1896782841823055,kg/kg,B,public-data/30157108/DTU Data - Brick Pellet Production.xlsx,Porosity and Density,Q85,source_derived
30157108,Y|P2-Raw|1030|C,Y,SSA-P2-Raw,0.3,1030,dry_diameter_reading_1,19.38,mm,C,public-data/30157108/DTU Data - Brick Pellet Production.xlsx,High and Diameter,C128,measured
30157108,Y|P2-Raw|1030|C,Y,SSA-P2-Raw,0.3,1030,dry_diameter_reading_2,19.14,mm,C,public-data/30157108/DTU Data - Brick Pellet Production.xlsx,High and Diameter,D128,measured
30157108,Y|P2-Raw|1030|C,Y,SSA-P2-Raw,0.3,1030,dry_diameter_reading_3,19.37,mm,C,public-data/30157108/DTU Data - Brick Pellet Production.xlsx,High and Diameter,E128,measured
30157108,Y|P2-Raw|1030|C,Y,SSA-P2-Raw,0.3,1030,dry_height_reading_1,6.46,mm,C,public-data/30157108/DTU Data - Brick Pellet Production.xlsx,High and Diameter,G128,measured
30157108,Y|P2-Raw|1030|C,Y,SSA-P2-Raw,0.3,1030,dry_height_reading_2,6.48,mm,C,public-data/30157108/DTU Data - Brick Pellet Production.xlsx,High and Diameter,H128,measured
30157108,Y|P2-Raw|1030|C,Y,SSA-P2-Raw,0.3,1030,dry_height_reading_3,6.5,mm,C,public-data/30157108/DTU Data - Brick Pellet Production.xlsx,High and Diameter,I128,measured
30157108,Y|P2-Raw|1030|C,Y,SSA-P2-Raw,0.3,1030,fired_diameter_reading_1,18.64,mm,C,public-data/30157108/DTU Data - Brick Pellet Production.xlsx,High and Diameter,N128,measured
30157108,Y|P2-Raw|1030|C,Y,SSA-P2-Raw,0.3,1030,fired_diameter_reading_2,18.62,mm,C,public-data/30157108/DTU Data - Brick Pellet Production.xlsx,High and Diameter,O128,measured
30157108,Y|P2-Raw|1030|C,Y,SSA-P2-Raw,0.3,1030,fired_diameter_reading_3,18.75,mm,C,public-data/30157108/DTU Data - Brick Pellet Production.xlsx,High and Diameter,P128,measured
30157108,Y|P2-Raw|1030|C,Y,SSA-P2-Raw,0.3,1030,fired_height_reading_1,6.26,mm,C,public-data/30157108/DTU Data - Brick Pellet Production.xlsx,High and Diameter,R128,measured
30157108,Y|P2-Raw|1030|C,Y,SSA-P2-Raw,0.3,1030,fired_height_reading_2,6.27,mm,C,public-data/30157108/DTU Data - Brick Pellet Production.xlsx,High and Diameter,S128,measured
30157108,Y|P2-Raw|1030|C,Y,SSA-P2-Raw,0.3,1030,fired_height_reading_3,6.29,mm,C,public-data/30157108/DTU Data - Brick Pellet Production.xlsx,High and Diameter,T128,measured
30157108,Y|P2-Raw|1030|C,Y,SSA-P2-Raw,0.3,1030,dry_diameter_mean,19.296666666666667,mm,C,public-data/30157108/DTU Data - Brick Pellet Production.xlsx,High and Diameter,F128,source_derived
30157108,Y|P2-Raw|1030|C,Y,SSA-P2-Raw,0.3,1030,dry_height_mean,6.48,mm,C,public-data/30157108/DTU Data - Brick Pellet Production.xlsx,High and Diameter,J128,source_derived
30157108,Y|P2-Raw|1030|C,Y,SSA-P2-Raw,0.3,1030,fired_diameter_mean,18.67,mm,C,public-data/30157108/DTU Data - Brick Pellet Production.xlsx,High and Diameter,Q128,source_derived
30157108,Y|P2-Raw|1030|C,Y,SSA-P2-Raw,0.3,1030,fired_height_mean,6.273333333333333,mm,C,public-data/30157108/DTU Data - Brick Pellet Production.xlsx,High and Diameter,U128,source_derived
30157108,Y|P2-Raw|1030|C,Y,SSA-P2-Raw,0.3,1030,dry_geometric_volume,1895.0884159837262,mm3,C,public-data/30157108/DTU Data - Brick Pellet Production.xlsx,High and Diameter,K128,source_derived
30157108,Y|P2-Raw|1030|C,Y,SSA-P2-Raw,0.3,1030,fired_geometric_volume,1717.4214454579878,mm3,C,public-data/30157108/DTU Data - Brick Pellet Production.xlsx,High and Diameter,V128,source_derived
30157108,Y|P2-Raw|1030|C,Y,SSA-P2-Raw,0.3,1030,diameter_shrinkage,3.247538434962853,%,C,public-data/30157108/DTU Data - Brick Pellet Production.xlsx,High and Diameter,W128,source_derived
30157108,Y|P2-Raw|1030|C,Y,SSA-P2-Raw,0.3,1030,height_shrinkage,3.1893004115226384,%,C,public-data/30157108/DTU Data - Brick Pellet Production.xlsx,High and Diameter,X128,source_derived
30157108,Y|P2-Raw|1030|C,Y,SSA-P2-Raw,0.3,1030,volume_shrinkage,9.375128306797908,%,C,public-data/30157108/DTU Data - Brick Pellet Production.xlsx,High and Diameter,Y128,source_derived
30157108,Y|P2-Raw|1030|C,Y,SSA-P2-Raw,0.3,1030,green_mass,4.0388,g,C,public-data/30157108/DTU Data - Brick Pellet Production.xlsx,Water and Burning,C128,measured
30157108,Y|P2-Raw|1030|C,Y,SSA-P2-Raw,0.3,1030,dried_mass_105C,3.2276,g,C,public-data/30157108/DTU Data - Brick Pellet Production.xlsx,Water and Burning,D128,measured
30157108,Y|P2-Raw|1030|C,Y,SSA-P2-Raw,0.3,1030,fired_mass,3.0128,g,C,public-data/30157108/DTU Data - Brick Pellet Production.xlsx,Water and Burning,F128,measured
30157108,Y|P2-Raw|1030|C,Y,SSA-P2-Raw,0.3,1030,forming_water_content,20.08517381400417,%,C,public-data/30157108/DTU Data - Brick Pellet Production.xlsx,Water and Burning,E128,source_derived
30157108,Y|P2-Raw|1030|C,Y,SSA-P2-Raw,0.3,1030,firing_mass_loss,6.6550997645309184,%,C,public-data/30157108/DTU Data - Brick Pellet Production.xlsx,Water and Burning,G128,source_derived
30157108,Y|P2-Raw|1030|C,Y,SSA-P2-Raw,0.3,1030,saturated_mass,3.576,g,C,public-data/30157108/DTU Data - Brick Pellet Production.xlsx,Porosity and Density,F86,measured
30157108,Y|P2-Raw|1030|C,Y,SSA-P2-Raw,0.3,1030,submerged_mass,1.934,g,C,public-data/30157108/DTU Data - Brick Pellet Production.xlsx,Porosity and Density,G86,measured
30157108,Y|P2-Raw|1030|C,Y,SSA-P2-Raw,0.3,1030,water_displacement_volume,1.6449609296734123e-06,m3,C,public-data/30157108/DTU Data - Brick Pellet Production.xlsx,Porosity and Density,K86,source_derived
30157108,Y|P2-Raw|1030|C,Y,SSA-P2-Raw,0.3,1030,open_pore_volume,5.642155880585056e-07,m3,C,public-data/30157108/DTU Data - Brick Pellet Production.xlsx,Porosity and Density,L86,source_derived
30157108,Y|P2-Raw|1030|C,Y,SSA-P2-Raw,0.3,1030,open_porosity,0.34299634591961037,m3/m3,C,public-data/30157108/DTU Data - Brick Pellet Production.xlsx,Porosity and Density,M86,source_derived
30157108,Y|P2-Raw|1030|C,Y,SSA-P2-Raw,0.3,1030,dry_density,1831.5328623629716,kg/m3,C,public-data/30157108/DTU Data - Brick Pellet Production.xlsx,Porosity and Density,N86,source_derived
30157108,Y|P2-Raw|1030|C,Y,SSA-P2-Raw,0.3,1030,apparent_solid_density,2787.705747126437,kg/m3,C,public-data/30157108/DTU Data - Brick Pellet Production.xlsx,Porosity and Density,O86,source_derived
30157108,Y|P2-Raw|1030|C,Y,SSA-P2-Raw,0.3,1030,saturated_density,2173.911814859927,kg/m3,C,public-data/30157108/DTU Data - Brick Pellet Production.xlsx,Porosity and Density,P86,source_derived
30157108,Y|P2-Raw|1030|C,Y,SSA-P2-Raw,0.3,1030,water_absorption,0.18693574083908665,kg/kg,C,public-data/30157108/DTU Data - Brick Pellet Production.xlsx,Porosity and Density,Q86,source_derived
30157108,Y|P2-Raw|1030|D,Y,SSA-P2-Raw,0.3,1030,dry_diameter_reading_1,19.35,mm,D,public-data/30157108/DTU Data - Brick Pellet Production.xlsx,High and Diameter,C129,measured
30157108,Y|P2-Raw|1030|D,Y,SSA-P2-Raw,0.3,1030,dry_diameter_reading_2,19.15,mm,D,public-data/30157108/DTU Data - Brick Pellet Production.xlsx,High and Diameter,D129,measured
30157108,Y|P2-Raw|1030|D,Y,SSA-P2-Raw,0.3,1030,dry_diameter_reading_3,19.21,mm,D,public-data/30157108/DTU Data - Brick Pellet Production.xlsx,High and Diameter,E129,measured
30157108,Y|P2-Raw|1030|D,Y,SSA-P2-Raw,0.3,1030,dry_height_reading_1,6.36,mm,D,public-data/30157108/DTU Data - Brick Pellet Production.xlsx,High and Diameter,G129,measured
30157108,Y|P2-Raw|1030|D,Y,SSA-P2-Raw,0.3,1030,dry_height_reading_2,6.33,mm,D,public-data/30157108/DTU Data - Brick Pellet Production.xlsx,High and Diameter,H129,measured
30157108,Y|P2-Raw|1030|D,Y,SSA-P2-Raw,0.3,1030,dry_height_reading_3,6.3,mm,D,public-data/30157108/DTU Data - Brick Pellet Production.xlsx,High and Diameter,I129,measured
30157108,Y|P2-Raw|1030|D,Y,SSA-P2-Raw,0.3,1030,fired_diameter_reading_1,18.62,mm,D,public-data/30157108/DTU Data - Brick Pellet Production.xlsx,High and Diameter,N129,measured
30157108,Y|P2-Raw|1030|D,Y,SSA-P2-Raw,0.3,1030,fired_diameter_reading_2,18.67,mm,D,public-data/30157108/DTU Data - Brick Pellet Production.xlsx,High and Diameter,O129,measured
30157108,Y|P2-Raw|1030|D,Y,SSA-P2-Raw,0.3,1030,fired_diameter_reading_3,18.61,mm,D,public-data/30157108/DTU Data - Brick Pellet Production.xlsx,High and Diameter,P129,measured
30157108,Y|P2-Raw|1030|D,Y,SSA-P2-Raw,0.3,1030,fired_height_reading_1,6.12,mm,D,public-data/30157108/DTU Data - Brick Pellet Production.xlsx,High and Diameter,R129,measured
30157108,Y|P2-Raw|1030|D,Y,SSA-P2-Raw,0.3,1030,fired_height_reading_2,6.09,mm,D,public-data/30157108/DTU Data - Brick Pellet Production.xlsx,High and Diameter,S129,measured
30157108,Y|P2-Raw|1030|D,Y,SSA-P2-Raw,0.3,1030,fired_height_reading_3,6.09,mm,D,public-data/30157108/DTU Data - Brick Pellet Production.xlsx,High and Diameter,T129,measured
30157108,Y|P2-Raw|1030|D,Y,SSA-P2-Raw,0.3,1030,dry_diameter_mean,19.236666666666668,mm,D,public-data/30157108/DTU Data - Brick Pellet Production.xlsx,High and Diameter,F129,source_derived
30157108,Y|P2-Raw|1030|D,Y,SSA-P2-Raw,0.3,1030,dry_height_mean,6.330000000000001,mm,D,public-data/30157108/DTU Data - Brick Pellet Production.xlsx,High and Diameter,J129,source_derived
30157108,Y|P2-Raw|1030|D,Y,SSA-P2-Raw,0.3,1030,fired_diameter_mean,18.633333333333336,mm,D,public-data/30157108/DTU Data - Brick Pellet Production.xlsx,High and Diameter,Q129,source_derived
30157108,Y|P2-Raw|1030|D,Y,SSA-P2-Raw,0.3,1030,fired_height_mean,6.1000000000000005,mm,D,public-data/30157108/DTU Data - Brick Pellet Production.xlsx,High and Diameter,U129,source_derived
30157108,Y|P2-Raw|1030|D,Y,SSA-P2-Raw,0.3,1030,dry_geometric_volume,1839.7263578713007,mm3,D,public-data/30157108/DTU Data - Brick Pellet Production.xlsx,High and Diameter,K129,source_derived
30157108,Y|P2-Raw|1030|D,Y,SSA-P2-Raw,0.3,1030,fired_geometric_volume,1663.4158014769428,mm3,D,public-data/30157108/DTU Data - Brick Pellet Production.xlsx,High and Diameter,V129,source_derived
30157108,Y|P2-Raw|1030|D,Y,SSA-P2-Raw,0.3,1030,diameter_shrinkage,3.136371512736086,%,D,public-data/30157108/DTU Data - Brick Pellet Production.xlsx,High and Diameter,W129,source_derived
30157108,Y|P2-Raw|1030|D,Y,SSA-P2-Raw,0.3,1030,height_shrinkage,3.633491311216436,%,D,public-data/30157108/DTU Data - Brick Pellet Production.xlsx,High and Diameter,X129,source_derived
30157108,Y|P2-Raw|1030|D,Y,SSA-P2-Raw,0.3,1030,volume_shrinkage,9.583520703500833,%,D,public-data/30157108/DTU Data - Brick Pellet Production.xlsx,High and Diameter,Y129,source_derived
30157108,Y|P2-Raw|1030|D,Y,SSA-P2-Raw,0.3,1030,green_mass,3.9551,g,D,public-data/30157108/DTU Data - Brick Pellet Production.xlsx,Water and Burning,C129,measured
30157108,Y|P2-Raw|1030|D,Y,SSA-P2-Raw,0.3,1030,dried_mass_105C,3.1573,g,D,public-data/30157108/DTU Data - Brick Pellet Production.xlsx,Water and Burning,D129,measured
30157108,Y|P2-Raw|1030|D,Y,SSA-P2-Raw,0.3,1030,fired_mass,2.9494,g,D,public-data/30157108/DTU Data - Brick Pellet Production.xlsx,Water and Burning,F129,measured
30157108,Y|P2-Raw|1030|D,Y,SSA-P2-Raw,0.3,1030,forming_water_content,20.171424237061,%,D,public-data/30157108/DTU Data - Brick Pellet Production.xlsx,Water and Burning,E129,source_derived
30157108,Y|P2-Raw|1030|D,Y,SSA-P2-Raw,0.3,1030,firing_mass_loss,6.584740126057087,%,D,public-data/30157108/DTU Data - Brick Pellet Production.xlsx,Water and Burning,G129,source_derived
30157108,Y|P2-Raw|1030|E,Y,SSA-P2-Raw,0.3,1030,dry_diameter_reading_1,19.04,mm,E,public-data/30157108/DTU Data - Brick Pellet Production.xlsx,High and Diameter,C130,measured
30157108,Y|P2-Raw|1030|E,Y,SSA-P2-Raw,0.3,1030,dry_diameter_reading_2,19.3,mm,E,public-data/30157108/DTU Data - Brick Pellet Production.xlsx,High and Diameter,D130,measured
30157108,Y|P2-Raw|1030|E,Y,SSA-P2-Raw,0.3,1030,dry_diameter_reading_3,19.23,mm,E,public-data/30157108/DTU Data - Brick Pellet Production.xlsx,High and Diameter,E130,measured
30157108,Y|P2-Raw|1030|E,Y,SSA-P2-Raw,0.3,1030,dry_height_reading_1,6.64,mm,E,public-data/30157108/DTU Data - Brick Pellet Production.xlsx,High and Diameter,G130,measured
30157108,Y|P2-Raw|1030|E,Y,SSA-P2-Raw,0.3,1030,dry_height_reading_2,6.56,mm,E,public-data/30157108/DTU Data - Brick Pellet Production.xlsx,High and Diameter,H130,measured
30157108,Y|P2-Raw|1030|E,Y,SSA-P2-Raw,0.3,1030,dry_height_reading_3,6.57,mm,E,public-data/30157108/DTU Data - Brick Pellet Production.xlsx,High and Diameter,I130,measured
30157108,Y|P2-Raw|1030|E,Y,SSA-P2-Raw,0.3,1030,fired_diameter_reading_1,18.63,mm,E,public-data/30157108/DTU Data - Brick Pellet Production.xlsx,High and Diameter,N130,measured
30157108,Y|P2-Raw|1030|E,Y,SSA-P2-Raw,0.3,1030,fired_diameter_reading_2,18.54,mm,E,public-data/30157108/DTU Data - Brick Pellet Production.xlsx,High and Diameter,O130,measured
30157108,Y|P2-Raw|1030|E,Y,SSA-P2-Raw,0.3,1030,fired_diameter_reading_3,18.66,mm,E,public-data/30157108/DTU Data - Brick Pellet Production.xlsx,High and Diameter,P130,measured
30157108,Y|P2-Raw|1030|E,Y,SSA-P2-Raw,0.3,1030,fired_height_reading_1,6.42,mm,E,public-data/30157108/DTU Data - Brick Pellet Production.xlsx,High and Diameter,R130,measured
30157108,Y|P2-Raw|1030|E,Y,SSA-P2-Raw,0.3,1030,fired_height_reading_2,6.44,mm,E,public-data/30157108/DTU Data - Brick Pellet Production.xlsx,High and Diameter,S130,measured
30157108,Y|P2-Raw|1030|E,Y,SSA-P2-Raw,0.3,1030,fired_height_reading_3,6.4,mm,E,public-data/30157108/DTU Data - Brick Pellet Production.xlsx,High and Diameter,T130,measured
30157108,Y|P2-Raw|1030|E,Y,SSA-P2-Raw,0.3,1030,dry_diameter_mean,19.19,mm,E,public-data/30157108/DTU Data - Brick Pellet Production.xlsx,High and Diameter,F130,source_derived
30157108,Y|P2-Raw|1030|E,Y,SSA-P2-Raw,0.3,1030,dry_height_mean,6.59,mm,E,public-data/30157108/DTU Data - Brick Pellet Production.xlsx,High and Diameter,J130,source_derived
30157108,Y|P2-Raw|1030|E,Y,SSA-P2-Raw,0.3,1030,fired_diameter_mean,18.61,mm,E,public-data/30157108/DTU Data - Brick Pellet Production.xlsx,High and Diameter,Q130,source_derived
30157108,Y|P2-Raw|1030|E,Y,SSA-P2-Raw,0.3,1030,fired_height_mean,6.419999999999999,mm,E,public-data/30157108/DTU Data - Brick Pellet Production.xlsx,High and Diameter,U130,source_derived
30157108,Y|P2-Raw|1030|E,Y,SSA-P2-Raw,0.3,1030,dry_geometric_volume,1906.0103097133876,mm3,E,public-data/30157108/DTU Data - Brick Pellet Production.xlsx,High and Diameter,K130,source_derived
30157108,Y|P2-Raw|1030|E,Y,SSA-P2-Raw,0.3,1030,fired_geometric_volume,1746.2951816050322,mm3,E,public-data/30157108/DTU Data - Brick Pellet Production.xlsx,High and Diameter,V130,source_derived
30157108,Y|P2-Raw|1030|E,Y,SSA-P2-Raw,0.3,1030,diameter_shrinkage,3.022407503908295,%,E,public-data/30157108/DTU Data - Brick Pellet Production.xlsx,High and Diameter,W130,source_derived
30157108,Y|P2-Raw|1030|E,Y,SSA-P2-Raw,0.3,1030,height_shrinkage,2.5796661608497846,%,E,public-data/30157108/DTU Data - Brick Pellet Production.xlsx,High and Diameter,X130,source_derived
30157108,Y|P2-Raw|1030|E,Y,SSA-P2-Raw,0.3,1030,volume_shrinkage,8.379552161623526,%,E,public-data/30157108/DTU Data - Brick Pellet Production.xlsx,High and Diameter,Y130,source_derived
30157108,Y|P2-Raw|1030|E,Y,SSA-P2-Raw,0.3,1030,green_mass,4.0782,g,E,public-data/30157108/DTU Data - Brick Pellet Production.xlsx,Water and Burning,C130,measured
30157108,Y|P2-Raw|1030|E,Y,SSA-P2-Raw,0.3,1030,dried_mass_105C,3.2561,g,E,public-data/30157108/DTU Data - Brick Pellet Production.xlsx,Water and Burning,D130,measured
30157108,Y|P2-Raw|1030|E,Y,SSA-P2-Raw,0.3,1030,fired_mass,3.0412,g,E,public-data/30157108/DTU Data - Brick Pellet Production.xlsx,Water and Burning,F130,measured
30157108,Y|P2-Raw|1030|E,Y,SSA-P2-Raw,0.3,1030,forming_water_content,20.158403217105583,%,E,public-data/30157108/DTU Data - Brick Pellet Production.xlsx,Water and Burning,E130,source_derived
30157108,Y|P2-Raw|1030|E,Y,SSA-P2-Raw,0.3,1030,firing_mass_loss,6.59992014987255,%,E,public-data/30157108/DTU Data - Brick Pellet Production.xlsx,Water and Burning,G130,source_derived
30157108,Y|P2-Raw|1030|F,Y,SSA-P2-Raw,0.3,1030,dry_diameter_reading_1,19.14,mm,F,public-data/30157108/DTU Data - Brick Pellet Production.xlsx,High and Diameter,C131,measured
30157108,Y|P2-Raw|1030|F,Y,SSA-P2-Raw,0.3,1030,dry_diameter_reading_2,19.19,mm,F,public-data/30157108/DTU Data - Brick Pellet Production.xlsx,High and Diameter,D131,measured
30157108,Y|P2-Raw|1030|F,Y,SSA-P2-Raw,0.3,1030,dry_diameter_reading_3,19.25,mm,F,public-data/30157108/DTU Data - Brick Pellet Production.xlsx,High and Diameter,E131,measured
30157108,Y|P2-Raw|1030|F,Y,SSA-P2-Raw,0.3,1030,dry_height_reading_1,6.3,mm,F,public-data/30157108/DTU Data - Brick Pellet Production.xlsx,High and Diameter,G131,measured
30157108,Y|P2-Raw|1030|F,Y,SSA-P2-Raw,0.3,1030,dry_height_reading_2,6.28,mm,F,public-data/30157108/DTU Data - Brick Pellet Production.xlsx,High and Diameter,H131,measured
30157108,Y|P2-Raw|1030|F,Y,SSA-P2-Raw,0.3,1030,dry_height_reading_3,6.37,mm,F,public-data/30157108/DTU Data - Brick Pellet Production.xlsx,High and Diameter,I131,measured
30157108,Y|P2-Raw|1030|F,Y,SSA-P2-Raw,0.3,1030,fired_diameter_reading_1,18.67,mm,F,public-data/30157108/DTU Data - Brick Pellet Production.xlsx,High and Diameter,N131,measured
30157108,Y|P2-Raw|1030|F,Y,SSA-P2-Raw,0.3,1030,fired_diameter_reading_2,18.7,mm,F,public-data/30157108/DTU Data - Brick Pellet Production.xlsx,High and Diameter,O131,measured
30157108,Y|P2-Raw|1030|F,Y,SSA-P2-Raw,0.3,1030,fired_diameter_reading_3,18.71,mm,F,public-data/30157108/DTU Data - Brick Pellet Production.xlsx,High and Diameter,P131,measured
30157108,Y|P2-Raw|1030|F,Y,SSA-P2-Raw,0.3,1030,fired_height_reading_1,6.19,mm,F,public-data/30157108/DTU Data - Brick Pellet Production.xlsx,High and Diameter,R131,measured
30157108,Y|P2-Raw|1030|F,Y,SSA-P2-Raw,0.3,1030,fired_height_reading_2,6.25,mm,F,public-data/30157108/DTU Data - Brick Pellet Production.xlsx,High and Diameter,S131,measured
30157108,Y|P2-Raw|1030|F,Y,SSA-P2-Raw,0.3,1030,fired_height_reading_3,6.17,mm,F,public-data/30157108/DTU Data - Brick Pellet Production.xlsx,High and Diameter,T131,measured
30157108,Y|P2-Raw|1030|F,Y,SSA-P2-Raw,0.3,1030,dry_diameter_mean,19.19333333333333,mm,F,public-data/30157108/DTU Data - Brick Pellet Production.xlsx,High and Diameter,F131,source_derived
30157108,Y|P2-Raw|1030|F,Y,SSA-P2-Raw,0.3,1030,dry_height_mean,6.316666666666666,mm,F,public-data/30157108/DTU Data - Brick Pellet Production.xlsx,High and Diameter,J131,source_derived
30157108,Y|P2-Raw|1030|F,Y,SSA-P2-Raw,0.3,1030,fired_diameter_mean,18.693333333333335,mm,F,public-data/30157108/DTU Data - Brick Pellet Production.xlsx,High and Diameter,Q131,source_derived
30157108,Y|P2-Raw|1030|F,Y,SSA-P2-Raw,0.3,1030,fired_height_mean,6.203333333333333,mm,F,public-data/30157108/DTU Data - Brick Pellet Production.xlsx,High and Diameter,U131,source_derived
30157108,Y|P2-Raw|1030|F,Y,SSA-P2-Raw,0.3,1030,dry_geometric_volume,1827.589493034547,mm3,F,public-data/30157108/DTU Data - Brick Pellet Production.xlsx,High and Diameter,K131,source_derived
30157108,Y|P2-Raw|1030|F,Y,SSA-P2-Raw,0.3,1030,fired_geometric_volume,1702.5054085247928,mm3,F,public-data/30157108/DTU Data - Brick Pellet Production.xlsx,High and Diameter,V131,source_derived
30157108,Y|P2-Raw|1030|F,Y,SSA-P2-Raw,0.3,1030,diameter_shrinkage,2.6050712052795926,%,F,public-data/30157108/DTU Data - Brick Pellet Production.xlsx,High and Diameter,W131,source_derived
30157108,Y|P2-Raw|1030|F,Y,SSA-P2-Raw,0.3,1030,height_shrinkage,1.79419525065963,%,F,public-data/30157108/DTU Data - Brick Pellet Production.xlsx,High and Diameter,X131,source_derived
30157108,Y|P2-Raw|1030|F,Y,SSA-P2-Raw,0.3,1030,volume_shrinkage,6.844211185634666,%,F,public-data/30157108/DTU Data - Brick Pellet Production.xlsx,High and Diameter,Y131,source_derived
30157108,Y|P2-Raw|1030|F,Y,SSA-P2-Raw,0.3,1030,green_mass,3.9346,g,F,public-data/30157108/DTU Data - Brick Pellet Production.xlsx,Water and Burning,C131,measured
30157108,Y|P2-Raw|1030|F,Y,SSA-P2-Raw,0.3,1030,dried_mass_105C,3.1446,g,F,public-data/30157108/DTU Data - Brick Pellet Production.xlsx,Water and Burning,D131,measured
30157108,Y|P2-Raw|1030|F,Y,SSA-P2-Raw,0.3,1030,fired_mass,2.9362,g,F,public-data/30157108/DTU Data - Brick Pellet Production.xlsx,Water and Burning,F131,measured
30157108,Y|P2-Raw|1030|F,Y,SSA-P2-Raw,0.3,1030,forming_water_content,20.078279875972143,%,F,public-data/30157108/DTU Data - Brick Pellet Production.xlsx,Water and Burning,E131,source_derived
30157108,Y|P2-Raw|1030|F,Y,SSA-P2-Raw,0.3,1030,firing_mass_loss,6.627233988424605,%,F,public-data/30157108/DTU Data - Brick Pellet Production.xlsx,Water and Burning,G131,source_derived
30157108,Y|P2-Raw|1030|G,Y,SSA-P2-Raw,0.3,1030,dry_diameter_reading_1,19.09,mm,G,public-data/30157108/DTU Data - Brick Pellet Production.xlsx,High and Diameter,C132,measured
30157108,Y|P2-Raw|1030|G,Y,SSA-P2-Raw,0.3,1030,dry_diameter_reading_2,19.13,mm,G,public-data/30157108/DTU Data - Brick Pellet Production.xlsx,High and Diameter,D132,measured
30157108,Y|P2-Raw|1030|G,Y,SSA-P2-Raw,0.3,1030,dry_diameter_reading_3,19.26,mm,G,public-data/30157108/DTU Data - Brick Pellet Production.xlsx,High and Diameter,E132,measured
30157108,Y|P2-Raw|1030|G,Y,SSA-P2-Raw,0.3,1030,dry_height_reading_1,6.44,mm,G,public-data/30157108/DTU Data - Brick Pellet Production.xlsx,High and Diameter,G132,measured
30157108,Y|P2-Raw|1030|G,Y,SSA-P2-Raw,0.3,1030,dry_height_reading_2,6.47,mm,G,public-data/30157108/DTU Data - Brick Pellet Production.xlsx,High and Diameter,H132,measured
30157108,Y|P2-Raw|1030|G,Y,SSA-P2-Raw,0.3,1030,dry_height_reading_3,6.51,mm,G,public-data/30157108/DTU Data - Brick Pellet Production.xlsx,High and Diameter,I132,measured
30157108,Y|P2-Raw|1030|G,Y,SSA-P2-Raw,0.3,1030,fired_diameter_reading_1,18.66,mm,G,public-data/30157108/DTU Data - Brick Pellet Production.xlsx,High and Diameter,N132,measured
30157108,Y|P2-Raw|1030|G,Y,SSA-P2-Raw,0.3,1030,fired_diameter_reading_2,18.64,mm,G,public-data/30157108/DTU Data - Brick Pellet Production.xlsx,High and Diameter,O132,measured
30157108,Y|P2-Raw|1030|G,Y,SSA-P2-Raw,0.3,1030,fired_diameter_reading_3,18.73,mm,G,public-data/30157108/DTU Data - Brick Pellet Production.xlsx,High and Diameter,P132,measured
30157108,Y|P2-Raw|1030|G,Y,SSA-P2-Raw,0.3,1030,fired_height_reading_1,6.36,mm,G,public-data/30157108/DTU Data - Brick Pellet Production.xlsx,High and Diameter,R132,measured
30157108,Y|P2-Raw|1030|G,Y,SSA-P2-Raw,0.3,1030,fired_height_reading_2,6.2,mm,G,public-data/30157108/DTU Data - Brick Pellet Production.xlsx,High and Diameter,S132,measured
30157108,Y|P2-Raw|1030|G,Y,SSA-P2-Raw,0.3,1030,fired_height_reading_3,6.27,mm,G,public-data/30157108/DTU Data - Brick Pellet Production.xlsx,High and Diameter,T132,measured
30157108,Y|P2-Raw|1030|G,Y,SSA-P2-Raw,0.3,1030,dry_diameter_mean,19.16,mm,G,public-data/30157108/DTU Data - Brick Pellet Production.xlsx,High and Diameter,F132,source_derived
30157108,Y|P2-Raw|1030|G,Y,SSA-P2-Raw,0.3,1030,dry_height_mean,6.473333333333334,mm,G,public-data/30157108/DTU Data - Brick Pellet Production.xlsx,High and Diameter,J132,source_derived
30157108,Y|P2-Raw|1030|G,Y,SSA-P2-Raw,0.3,1030,fired_diameter_mean,18.676666666666666,mm,G,public-data/30157108/DTU Data - Brick Pellet Production.xlsx,High and Diameter,Q132,source_derived
30157108,Y|P2-Raw|1030|G,Y,SSA-P2-Raw,0.3,1030,fired_height_mean,6.276666666666666,mm,G,public-data/30157108/DTU Data - Brick Pellet Production.xlsx,High and Diameter,U132,source_derived
30157108,Y|P2-Raw|1030|G,Y,SSA-P2-Raw,0.3,1030,dry_geometric_volume,1866.4177743769576,mm3,G,public-data/30157108/DTU Data - Brick Pellet Production.xlsx,High and Diameter,K132,source_derived
30157108,Y|P2-Raw|1030|G,Y,SSA-P2-Raw,0.3,1030,fired_geometric_volume,1719.5613780913386,mm3,G,public-data/30157108/DTU Data - Brick Pellet Production.xlsx,High and Diameter,V132,source_derived
30157108,Y|P2-Raw|1030|G,Y,SSA-P2-Raw,0.3,1030,diameter_shrinkage,2.522616562282538,%,G,public-data/30157108/DTU Data - Brick Pellet Production.xlsx,High and Diameter,W132,source_derived
30157108,Y|P2-Raw|1030|G,Y,SSA-P2-Raw,0.3,1030,height_shrinkage,3.0381050463439836,%,G,public-data/30157108/DTU Data - Brick Pellet Production.xlsx,High and Diameter,X132,source_derived
30157108,Y|P2-Raw|1030|G,Y,SSA-P2-Raw,0.3,1030,volume_shrinkage,7.868356072350531,%,G,public-data/30157108/DTU Data - Brick Pellet Production.xlsx,High and Diameter,Y132,source_derived
30157108,Y|P2-Raw|1030|G,Y,SSA-P2-Raw,0.3,1030,green_mass,4.0136,g,G,public-data/30157108/DTU Data - Brick Pellet Production.xlsx,Water and Burning,C132,measured
30157108,Y|P2-Raw|1030|G,Y,SSA-P2-Raw,0.3,1030,dried_mass_105C,3.2098,g,G,public-data/30157108/DTU Data - Brick Pellet Production.xlsx,Water and Burning,D132,measured
30157108,Y|P2-Raw|1030|G,Y,SSA-P2-Raw,0.3,1030,fired_mass,2.9957,g,G,public-data/30157108/DTU Data - Brick Pellet Production.xlsx,Water and Burning,F132,measured
30157108,Y|P2-Raw|1030|G,Y,SSA-P2-Raw,0.3,1030,forming_water_content,20.026908511062395,%,G,public-data/30157108/DTU Data - Brick Pellet Production.xlsx,Water and Burning,E132,source_derived
30157108,Y|P2-Raw|1030|G,Y,SSA-P2-Raw,0.3,1030,firing_mass_loss,6.670197520094716,%,G,public-data/30157108/DTU Data - Brick Pellet Production.xlsx,Water and Burning,G132,source_derived
30157108,Y|P2-Raw|1050|A,Y,SSA-P2-Raw,0.3,1050,dry_diameter_reading_1,19.16,mm,A,public-data/30157108/DTU Data - Brick Pellet Production.xlsx,High and Diameter,C142,measured
30157108,Y|P2-Raw|1050|A,Y,SSA-P2-Raw,0.3,1050,dry_diameter_reading_2,19.2,mm,A,public-data/30157108/DTU Data - Brick Pellet Production.xlsx,High and Diameter,D142,measured
30157108,Y|P2-Raw|1050|A,Y,SSA-P2-Raw,0.3,1050,dry_diameter_reading_3,19.0,mm,A,public-data/30157108/DTU Data - Brick Pellet Production.xlsx,High and Diameter,E142,measured
30157108,Y|P2-Raw|1050|A,Y,SSA-P2-Raw,0.3,1050,dry_height_reading_1,6.43,mm,A,public-data/30157108/DTU Data - Brick Pellet Production.xlsx,High and Diameter,G142,measured
30157108,Y|P2-Raw|1050|A,Y,SSA-P2-Raw,0.3,1050,dry_height_reading_2,6.51,mm,A,public-data/30157108/DTU Data - Brick Pellet Production.xlsx,High and Diameter,H142,measured
30157108,Y|P2-Raw|1050|A,Y,SSA-P2-Raw,0.3,1050,dry_height_reading_3,6.44,mm,A,public-data/30157108/DTU Data - Brick Pellet Production.xlsx,High and Diameter,I142,measured
30157108,Y|P2-Raw|1050|A,Y,SSA-P2-Raw,0.3,1050,fired_diameter_reading_1,18.07,mm,A,public-data/30157108/DTU Data - Brick Pellet Production.xlsx,High and Diameter,N142,measured
30157108,Y|P2-Raw|1050|A,Y,SSA-P2-Raw,0.3,1050,fired_diameter_reading_2,18.06,mm,A,public-data/30157108/DTU Data - Brick Pellet Production.xlsx,High and Diameter,O142,measured
30157108,Y|P2-Raw|1050|A,Y,SSA-P2-Raw,0.3,1050,fired_diameter_reading_3,18.0,mm,A,public-data/30157108/DTU Data - Brick Pellet Production.xlsx,High and Diameter,P142,measured
30157108,Y|P2-Raw|1050|A,Y,SSA-P2-Raw,0.3,1050,fired_height_reading_1,6.05,mm,A,public-data/30157108/DTU Data - Brick Pellet Production.xlsx,High and Diameter,R142,measured
30157108,Y|P2-Raw|1050|A,Y,SSA-P2-Raw,0.3,1050,fired_height_reading_2,6.12,mm,A,public-data/30157108/DTU Data - Brick Pellet Production.xlsx,High and Diameter,S142,measured
30157108,Y|P2-Raw|1050|A,Y,SSA-P2-Raw,0.3,1050,fired_height_reading_3,6.17,mm,A,public-data/30157108/DTU Data - Brick Pellet Production.xlsx,High and Diameter,T142,measured
30157108,Y|P2-Raw|1050|A,Y,SSA-P2-Raw,0.3,1050,dry_diameter_mean,19.12,mm,A,public-data/30157108/DTU Data - Brick Pellet Production.xlsx,High and Diameter,F142,source_derived
30157108,Y|P2-Raw|1050|A,Y,SSA-P2-Raw,0.3,1050,dry_height_mean,6.46,mm,A,public-data/30157108/DTU Data - Brick Pellet Production.xlsx,High and Diameter,J142,source_derived
30157108,Y|P2-Raw|1050|A,Y,SSA-P2-Raw,0.3,1050,fired_diameter_mean,18.043333333333333,mm,A,public-data/30157108/DTU Data - Brick Pellet Production.xlsx,High and Diameter,Q142,source_derived
30157108,Y|P2-Raw|1050|A,Y,SSA-P2-Raw,0.3,1050,fired_height_mean,6.113333333333333,mm,A,public-data/30157108/DTU Data - Brick Pellet Production.xlsx,High and Diameter,U142,source_derived
30157108,Y|P2-Raw|1050|A,Y,SSA-P2-Raw,0.3,1050,dry_geometric_volume,1854.804646749502,mm3,A,public-data/30157108/DTU Data - Brick Pellet Production.xlsx,High and Diameter,K142,source_derived
30157108,Y|P2-Raw|1050|A,Y,SSA-P2-Raw,0.3,1050,fired_geometric_volume,1563.1530513729547,mm3,A,public-data/30157108/DTU Data - Brick Pellet Production.xlsx,High and Diameter,V142,source_derived
30157108,Y|P2-Raw|1050|A,Y,SSA-P2-Raw,0.3,1050,diameter_shrinkage,5.631101813110187,%,A,public-data/30157108/DTU Data - Brick Pellet Production.xlsx,High and Diameter,W142,source_derived
30157108,Y|P2-Raw|1050|A,Y,SSA-P2-Raw,0.3,1050,height_shrinkage,5.366357069143447,%,A,public-data/30157108/DTU Data - Brick Pellet Production.xlsx,High and Diameter,X142,source_derived
30157108,Y|P2-Raw|1050|A,Y,SSA-P2-Raw,0.3,1050,volume_shrinkage,15.724113905346272,%,A,public-data/30157108/DTU Data - Brick Pellet Production.xlsx,High and Diameter,Y142,source_derived
30157108,Y|P2-Raw|1050|A,Y,SSA-P2-Raw,0.3,1050,green_mass,3.953,g,A,public-data/30157108/DTU Data - Brick Pellet Production.xlsx,Water and Burning,C142,measured
30157108,Y|P2-Raw|1050|A,Y,SSA-P2-Raw,0.3,1050,dried_mass_105C,3.1771,g,A,public-data/30157108/DTU Data - Brick Pellet Production.xlsx,Water and Burning,D142,measured
30157108,Y|P2-Raw|1050|A,Y,SSA-P2-Raw,0.3,1050,fired_mass,2.9643,g,A,public-data/30157108/DTU Data - Brick Pellet Production.xlsx,Water and Burning,F142,measured
30157108,Y|P2-Raw|1050|A,Y,SSA-P2-Raw,0.3,1050,forming_water_content,19.62813053377182,%,A,public-data/30157108/DTU Data - Brick Pellet Production.xlsx,Water and Burning,E142,source_derived
30157108,Y|P2-Raw|1050|A,Y,SSA-P2-Raw,0.3,1050,firing_mass_loss,6.697932076421884,%,A,public-data/30157108/DTU Data - Brick Pellet Production.xlsx,Water and Burning,G142,source_derived
30157108,Y|P2-Raw|1050|A,Y,SSA-P2-Raw,0.3,1050,saturated_mass,3.377,g,A,public-data/30157108/DTU Data - Brick Pellet Production.xlsx,Porosity and Density,F90,measured
30157108,Y|P2-Raw|1050|A,Y,SSA-P2-Raw,0.3,1050,submerged_mass,1.892,g,A,public-data/30157108/DTU Data - Brick Pellet Production.xlsx,Porosity and Density,G90,measured
30157108,Y|P2-Raw|1050|A,Y,SSA-P2-Raw,0.3,1050,water_displacement_volume,1.4876778200761368e-06,m3,A,public-data/30157108/DTU Data - Brick Pellet Production.xlsx,Porosity and Density,K90,source_derived
30157108,Y|P2-Raw|1050|A,Y,SSA-P2-Raw,0.3,1050,open_pore_volume,4.1344419955920635e-07,m3,A,public-data/30157108/DTU Data - Brick Pellet Production.xlsx,Porosity and Density,L90,source_derived
30157108,Y|P2-Raw|1050|A,Y,SSA-P2-Raw,0.3,1050,open_porosity,0.27791245791245783,m3/m3,A,public-data/30157108/DTU Data - Brick Pellet Production.xlsx,Porosity and Density,M90,source_derived
30157108,Y|P2-Raw|1050|A,Y,SSA-P2-Raw,0.3,1050,dry_density,1992.5685252525257,kg/m3,A,public-data/30157108/DTU Data - Brick Pellet Production.xlsx,Porosity and Density,N90,source_derived
30157108,Y|P2-Raw|1050|A,Y,SSA-P2-Raw,0.3,1050,apparent_solid_density,2759.4556187634057,kg/m3,A,public-data/30157108/DTU Data - Brick Pellet Production.xlsx,Porosity and Density,O90,source_derived
30157108,Y|P2-Raw|1050|A,Y,SSA-P2-Raw,0.3,1050,saturated_density,2269.980740740741,kg/m3,A,public-data/30157108/DTU Data - Brick Pellet Production.xlsx,Porosity and Density,P90,source_derived
30157108,Y|P2-Raw|1050|A,Y,SSA-P2-Raw,0.3,1050,water_absorption,0.13922342542927496,kg/kg,A,public-data/30157108/DTU Data - Brick Pellet Production.xlsx,Porosity and Density,Q90,source_derived
30157108,Y|P2-Raw|1050|B,Y,SSA-P2-Raw,0.3,1050,dry_diameter_reading_1,19.02,mm,B,public-data/30157108/DTU Data - Brick Pellet Production.xlsx,High and Diameter,C143,measured
30157108,Y|P2-Raw|1050|B,Y,SSA-P2-Raw,0.3,1050,dry_diameter_reading_2,19.19,mm,B,public-data/30157108/DTU Data - Brick Pellet Production.xlsx,High and Diameter,D143,measured
30157108,Y|P2-Raw|1050|B,Y,SSA-P2-Raw,0.3,1050,dry_diameter_reading_3,19.01,mm,B,public-data/30157108/DTU Data - Brick Pellet Production.xlsx,High and Diameter,E143,measured
30157108,Y|P2-Raw|1050|B,Y,SSA-P2-Raw,0.3,1050,dry_height_reading_1,6.48,mm,B,public-data/30157108/DTU Data - Brick Pellet Production.xlsx,High and Diameter,G143,measured
30157108,Y|P2-Raw|1050|B,Y,SSA-P2-Raw,0.3,1050,dry_height_reading_2,6.3,mm,B,public-data/30157108/DTU Data - Brick Pellet Production.xlsx,High and Diameter,H143,measured
30157108,Y|P2-Raw|1050|B,Y,SSA-P2-Raw,0.3,1050,dry_height_reading_3,6.32,mm,B,public-data/30157108/DTU Data - Brick Pellet Production.xlsx,High and Diameter,I143,measured
30157108,Y|P2-Raw|1050|B,Y,SSA-P2-Raw,0.3,1050,fired_diameter_reading_1,17.94,mm,B,public-data/30157108/DTU Data - Brick Pellet Production.xlsx,High and Diameter,N143,measured
30157108,Y|P2-Raw|1050|B,Y,SSA-P2-Raw,0.3,1050,fired_diameter_reading_2,17.93,mm,B,public-data/30157108/DTU Data - Brick Pellet Production.xlsx,High and Diameter,O143,measured
30157108,Y|P2-Raw|1050|B,Y,SSA-P2-Raw,0.3,1050,fired_diameter_reading_3,17.97,mm,B,public-data/30157108/DTU Data - Brick Pellet Production.xlsx,High and Diameter,P143,measured
30157108,Y|P2-Raw|1050|B,Y,SSA-P2-Raw,0.3,1050,fired_height_reading_1,6.01,mm,B,public-data/30157108/DTU Data - Brick Pellet Production.xlsx,High and Diameter,R143,measured
30157108,Y|P2-Raw|1050|B,Y,SSA-P2-Raw,0.3,1050,fired_height_reading_2,6.08,mm,B,public-data/30157108/DTU Data - Brick Pellet Production.xlsx,High and Diameter,S143,measured
30157108,Y|P2-Raw|1050|B,Y,SSA-P2-Raw,0.3,1050,fired_height_reading_3,6.07,mm,B,public-data/30157108/DTU Data - Brick Pellet Production.xlsx,High and Diameter,T143,measured
30157108,Y|P2-Raw|1050|B,Y,SSA-P2-Raw,0.3,1050,dry_diameter_mean,19.073333333333334,mm,B,public-data/30157108/DTU Data - Brick Pellet Production.xlsx,High and Diameter,F143,source_derived
30157108,Y|P2-Raw|1050|B,Y,SSA-P2-Raw,0.3,1050,dry_height_mean,6.366666666666667,mm,B,public-data/30157108/DTU Data - Brick Pellet Production.xlsx,High and Diameter,J143,source_derived
30157108,Y|P2-Raw|1050|B,Y,SSA-P2-Raw,0.3,1050,fired_diameter_mean,17.94666666666667,mm,B,public-data/30157108/DTU Data - Brick Pellet Production.xlsx,High and Diameter,Q143,source_derived
30157108,Y|P2-Raw|1050|B,Y,SSA-P2-Raw,0.3,1050,fired_height_mean,6.053333333333334,mm,B,public-data/30157108/DTU Data - Brick Pellet Production.xlsx,High and Diameter,U143,source_derived
30157108,Y|P2-Raw|1050|B,Y,SSA-P2-Raw,0.3,1050,dry_geometric_volume,1819.0942093655497,mm3,B,public-data/30157108/DTU Data - Brick Pellet Production.xlsx,High and Diameter,K143,source_derived
30157108,Y|P2-Raw|1050|B,Y,SSA-P2-Raw,0.3,1050,fired_geometric_volume,1531.2710215703428,mm3,B,public-data/30157108/DTU Data - Brick Pellet Production.xlsx,High and Diameter,V143,source_derived
30157108,Y|P2-Raw|1050|B,Y,SSA-P2-Raw,0.3,1050,diameter_shrinkage,5.907025515553994,%,B,public-data/30157108/DTU Data - Brick Pellet Production.xlsx,High and Diameter,W143,source_derived
30157108,Y|P2-Raw|1050|B,Y,SSA-P2-Raw,0.3,1050,height_shrinkage,4.921465968586389,%,B,public-data/30157108/DTU Data - Brick Pellet Production.xlsx,High and Diameter,X143,source_derived
30157108,Y|P2-Raw|1050|B,Y,SSA-P2-Raw,0.3,1050,volume_shrinkage,15.82233544108701,%,B,public-data/30157108/DTU Data - Brick Pellet Production.xlsx,High and Diameter,Y143,source_derived
30157108,Y|P2-Raw|1050|B,Y,SSA-P2-Raw,0.3,1050,green_mass,3.9362,g,B,public-data/30157108/DTU Data - Brick Pellet Production.xlsx,Water and Burning,C143,measured
30157108,Y|P2-Raw|1050|B,Y,SSA-P2-Raw,0.3,1050,dried_mass_105C,3.1527,g,B,public-data/30157108/DTU Data - Brick Pellet Production.xlsx,Water and Burning,D143,measured
30157108,Y|P2-Raw|1050|B,Y,SSA-P2-Raw,0.3,1050,fired_mass,2.9409,g,B,public-data/30157108/DTU Data - Brick Pellet Production.xlsx,Water and Burning,F143,measured
30157108,Y|P2-Raw|1050|B,Y,SSA-P2-Raw,0.3,1050,forming_water_content,19.904984502819982,%,B,public-data/30157108/DTU Data - Brick Pellet Production.xlsx,Water and Burning,E143,source_derived
30157108,Y|P2-Raw|1050|B,Y,SSA-P2-Raw,0.3,1050,firing_mass_loss,6.7180511942144765,%,B,public-data/30157108/DTU Data - Brick Pellet Production.xlsx,Water and Burning,G143,source_derived
30157108,Y|P2-Raw|1050|B,Y,SSA-P2-Raw,0.3,1050,saturated_mass,3.34,g,B,public-data/30157108/DTU Data - Brick Pellet Production.xlsx,Porosity and Density,F91,measured
30157108,Y|P2-Raw|1050|B,Y,SSA-P2-Raw,0.3,1050,submerged_mass,1.881,g,B,public-data/30157108/DTU Data - Brick Pellet Production.xlsx,Porosity and Density,G91,measured
30157108,Y|P2-Raw|1050|B,Y,SSA-P2-Raw,0.3,1050,water_displacement_volume,1.4616309356842315e-06,m3,B,public-data/30157108/DTU Data - Brick Pellet Production.xlsx,Porosity and Density,K91,source_derived
30157108,Y|P2-Raw|1050|B,Y,SSA-P2-Raw,0.3,1050,open_pore_volume,3.998196754157482e-07,m3,B,public-data/30157108/DTU Data - Brick Pellet Production.xlsx,Porosity and Density,L91,source_derived
30157108,Y|P2-Raw|1050|B,Y,SSA-P2-Raw,0.3,1050,open_porosity,0.27354352296093204,m3/m3,B,public-data/30157108/DTU Data - Brick Pellet Production.xlsx,Porosity and Density,M91,source_derived
