Repository: gaw008/brickmodel

# 材料设计 v2 首阶段（研究用途，待独立审核）

直接结果见 artifacts/DIRECTION_REPORT.md；数据问题见 artifacts/DATA_AUDIT.md；后续模块优先级见 artifacts/MODEL_GAP_PRIORITY.md。

本目录独立于既有 solver/verifier。仅用 Python 3.12 标准库解析公开 OOXML、CSV、JSON 和生成浅色中文 SVG；不执行 Excel 公式/宏/外部链接，不联网运行，不安装包。原始DTU输入仍留在授权只读目录，没有复制/改写工作簿。

## 复跑

从 /home/ubuntu/sludge-brick-design-v2 运行：

    python3 experiments/material_design_v2/verify.py

该命令实际串行执行完整pipeline、focused unittest、compileall、git diff --check；若本机存在已安装的grounded-citations工具，也执行三个报告的证据引用检查。命令、原始退出码/输出、耗时、输入hash、计数、峰值RSS和边界写入 artifacts/verification.json。测试不是旧项目full suite。

仅重新生成数据/图/报告：

    python3 experiments/material_design_v2/pipeline.py

更换输入根或保留另一次输出（输出必须是本目录的子目录）：

File: experiments/material_design_v2/artifacts/observations.csv (part 20 of 35)
source_id,specimen_id,matrix_id,additive_id,additive_fraction_dry,firing_temperature_C,property,value,unit,replicate_id,file,sheet,cell,evidence_status
30157108,Y|P2-Raw|1050|B,Y,SSA-P2-Raw,0.3,1050,dry_density,2012.067429746402,kg/m3,B,public-data/30157108/DTU Data - Brick Pellet Production.xlsx,Porosity and Density,N91,source_derived
30157108,Y|P2-Raw|1050|B,Y,SSA-P2-Raw,0.3,1050,apparent_solid_density,2769.701273705067,kg/m3,B,public-data/30157108/DTU Data - Brick Pellet Production.xlsx,Porosity and Density,O91,source_derived
30157108,Y|P2-Raw|1050|B,Y,SSA-P2-Raw,0.3,1050,saturated_density,2285.1185743660044,kg/m3,B,public-data/30157108/DTU Data - Brick Pellet Production.xlsx,Porosity and Density,P91,source_derived
30157108,Y|P2-Raw|1050|B,Y,SSA-P2-Raw,0.3,1050,water_absorption,0.13570675643510485,kg/kg,B,public-data/30157108/DTU Data - Brick Pellet Production.xlsx,Porosity and Density,Q91,source_derived
30157108,Y|P2-Raw|1050|C,Y,SSA-P2-Raw,0.3,1050,dry_diameter_reading_1,19.15,mm,C,public-data/30157108/DTU Data - Brick Pellet Production.xlsx,High and Diameter,C144,measured
30157108,Y|P2-Raw|1050|C,Y,SSA-P2-Raw,0.3,1050,dry_diameter_reading_2,19.08,mm,C,public-data/30157108/DTU Data - Brick Pellet Production.xlsx,High and Diameter,D144,measured
30157108,Y|P2-Raw|1050|C,Y,SSA-P2-Raw,0.3,1050,dry_diameter_reading_3,19.2,mm,C,public-data/30157108/DTU Data - Brick Pellet Production.xlsx,High and Diameter,E144,measured
30157108,Y|P2-Raw|1050|C,Y,SSA-P2-Raw,0.3,1050,dry_height_reading_1,6.38,mm,C,public-data/30157108/DTU Data - Brick Pellet Production.xlsx,High and Diameter,G144,measured
30157108,Y|P2-Raw|1050|C,Y,SSA-P2-Raw,0.3,1050,dry_height_reading_2,6.33,mm,C,public-data/30157108/DTU Data - Brick Pellet Production.xlsx,High and Diameter,H144,measured
30157108,Y|P2-Raw|1050|C,Y,SSA-P2-Raw,0.3,1050,dry_height_reading_3,6.33,mm,C,public-data/30157108/DTU Data - Brick Pellet Production.xlsx,High and Diameter,I144,measured
30157108,Y|P2-Raw|1050|C,Y,SSA-P2-Raw,0.3,1050,fired_diameter_reading_1,18.13,mm,C,public-data/30157108/DTU Data - Brick Pellet Production.xlsx,High and Diameter,N144,measured
30157108,Y|P2-Raw|1050|C,Y,SSA-P2-Raw,0.3,1050,fired_diameter_reading_2,18.1,mm,C,public-data/30157108/DTU Data - Brick Pellet Production.xlsx,High and Diameter,O144,measured
30157108,Y|P2-Raw|1050|C,Y,SSA-P2-Raw,0.3,1050,fired_diameter_reading_3,18.07,mm,C,public-data/30157108/DTU Data - Brick Pellet Production.xlsx,High and Diameter,P144,measured
30157108,Y|P2-Raw|1050|C,Y,SSA-P2-Raw,0.3,1050,fired_height_reading_1,5.97,mm,C,public-data/30157108/DTU Data - Brick Pellet Production.xlsx,High and Diameter,R144,measured
30157108,Y|P2-Raw|1050|C,Y,SSA-P2-Raw,0.3,1050,fired_height_reading_2,6.03,mm,C,public-data/30157108/DTU Data - Brick Pellet Production.xlsx,High and Diameter,S144,measured
30157108,Y|P2-Raw|1050|C,Y,SSA-P2-Raw,0.3,1050,fired_height_reading_3,6.0,mm,C,public-data/30157108/DTU Data - Brick Pellet Production.xlsx,High and Diameter,T144,measured
30157108,Y|P2-Raw|1050|C,Y,SSA-P2-Raw,0.3,1050,dry_diameter_mean,19.14333333333333,mm,C,public-data/30157108/DTU Data - Brick Pellet Production.xlsx,High and Diameter,F144,source_derived
30157108,Y|P2-Raw|1050|C,Y,SSA-P2-Raw,0.3,1050,dry_height_mean,6.346666666666667,mm,C,public-data/30157108/DTU Data - Brick Pellet Production.xlsx,High and Diameter,J144,source_derived
30157108,Y|P2-Raw|1050|C,Y,SSA-P2-Raw,0.3,1050,fired_diameter_mean,18.1,mm,C,public-data/30157108/DTU Data - Brick Pellet Production.xlsx,High and Diameter,Q144,source_derived
30157108,Y|P2-Raw|1050|C,Y,SSA-P2-Raw,0.3,1050,fired_height_mean,6.0,mm,C,public-data/30157108/DTU Data - Brick Pellet Production.xlsx,High and Diameter,U144,source_derived
30157108,Y|P2-Raw|1050|C,Y,SSA-P2-Raw,0.3,1050,dry_geometric_volume,1826.7145744903537,mm3,C,public-data/30157108/DTU Data - Brick Pellet Production.xlsx,High and Diameter,K144,source_derived
30157108,Y|P2-Raw|1050|C,Y,SSA-P2-Raw,0.3,1050,fired_geometric_volume,1543.8257538638284,mm3,C,public-data/30157108/DTU Data - Brick Pellet Production.xlsx,High and Diameter,V144,source_derived
30157108,Y|P2-Raw|1050|C,Y,SSA-P2-Raw,0.3,1050,diameter_shrinkage,5.450113181264128,%,C,public-data/30157108/DTU Data - Brick Pellet Production.xlsx,High and Diameter,W144,source_derived
30157108,Y|P2-Raw|1050|C,Y,SSA-P2-Raw,0.3,1050,height_shrinkage,5.46218487394958,%,C,public-data/30157108/DTU Data - Brick Pellet Production.xlsx,High and Diameter,X144,source_derived
30157108,Y|P2-Raw|1050|C,Y,SSA-P2-Raw,0.3,1050,volume_shrinkage,15.486208112477026,%,C,public-data/30157108/DTU Data - Brick Pellet Production.xlsx,High and Diameter,Y144,source_derived
30157108,Y|P2-Raw|1050|C,Y,SSA-P2-Raw,0.3,1050,green_mass,3.9344,g,C,public-data/30157108/DTU Data - Brick Pellet Production.xlsx,Water and Burning,C144,measured
30157108,Y|P2-Raw|1050|C,Y,SSA-P2-Raw,0.3,1050,dried_mass_105C,3.1549,g,C,public-data/30157108/DTU Data - Brick Pellet Production.xlsx,Water and Burning,D144,measured
30157108,Y|P2-Raw|1050|C,Y,SSA-P2-Raw,0.3,1050,fired_mass,2.9445,g,C,public-data/30157108/DTU Data - Brick Pellet Production.xlsx,Water and Burning,F144,measured
30157108,Y|P2-Raw|1050|C,Y,SSA-P2-Raw,0.3,1050,forming_water_content,19.812423749491664,%,C,public-data/30157108/DTU Data - Brick Pellet Production.xlsx,Water and Burning,E144,source_derived
30157108,Y|P2-Raw|1050|C,Y,SSA-P2-Raw,0.3,1050,firing_mass_loss,6.668991093220068,%,C,public-data/30157108/DTU Data - Brick Pellet Production.xlsx,Water and Burning,G144,source_derived
30157108,Y|P2-Raw|1050|C,Y,SSA-P2-Raw,0.3,1050,saturated_mass,3.343,g,C,public-data/30157108/DTU Data - Brick Pellet Production.xlsx,Porosity and Density,F92,measured
30157108,Y|P2-Raw|1050|C,Y,SSA-P2-Raw,0.3,1050,submerged_mass,1.883,g,C,public-data/30157108/DTU Data - Brick Pellet Production.xlsx,Porosity and Density,G92,measured
30157108,Y|P2-Raw|1050|C,Y,SSA-P2-Raw,0.3,1050,water_displacement_volume,1.462632738930074e-06,m3,C,public-data/30157108/DTU Data - Brick Pellet Production.xlsx,Porosity and Density,K92,source_derived
30157108,Y|P2-Raw|1050|C,Y,SSA-P2-Raw,0.3,1050,open_pore_volume,3.992185934682428e-07,m3,C,public-data/30157108/DTU Data - Brick Pellet Production.xlsx,Porosity and Density,L92,source_derived
30157108,Y|P2-Raw|1050|C,Y,SSA-P2-Raw,0.3,1050,open_porosity,0.27294520547945206,m3/m3,C,public-data/30157108/DTU Data - Brick Pellet Production.xlsx,Porosity and Density,M92,source_derived
30157108,Y|P2-Raw|1050|C,Y,SSA-P2-Raw,0.3,1050,dry_density,2013.1506164383563,kg/m3,C,public-data/30157108/DTU Data - Brick Pellet Production.xlsx,Porosity and Density,N92,source_derived
30157108,Y|P2-Raw|1050|C,Y,SSA-P2-Raw,0.3,1050,apparent_solid_density,2768.9118228921334,kg/m3,C,public-data/30157108/DTU Data - Brick Pellet Production.xlsx,Porosity and Density,O92,source_derived
30157108,Y|P2-Raw|1050|C,Y,SSA-P2-Raw,0.3,1050,saturated_density,2285.6045205479454,kg/m3,C,public-data/30157108/DTU Data - Brick Pellet Production.xlsx,Porosity and Density,P92,source_derived
30157108,Y|P2-Raw|1050|C,Y,SSA-P2-Raw,0.3,1050,water_absorption,0.13533706911190355,kg/kg,C,public-data/30157108/DTU Data - Brick Pellet Production.xlsx,Porosity and Density,Q92,source_derived
30157108,Y|P2-Raw|1050|D,Y,SSA-P2-Raw,0.3,1050,dry_diameter_reading_1,19.13,mm,D,public-data/30157108/DTU Data - Brick Pellet Production.xlsx,High and Diameter,C145,measured
30157108,Y|P2-Raw|1050|D,Y,SSA-P2-Raw,0.3,1050,dry_diameter_reading_2,19.05,mm,D,public-data/30157108/DTU Data - Brick Pellet Production.xlsx,High and Diameter,D145,measured
30157108,Y|P2-Raw|1050|D,Y,SSA-P2-Raw,0.3,1050,dry_diameter_reading_3,19.21,mm,D,public-data/30157108/DTU Data - Brick Pellet Production.xlsx,High and Diameter,E145,measured
30157108,Y|P2-Raw|1050|D,Y,SSA-P2-Raw,0.3,1050,dry_height_reading_1,6.52,mm,D,public-data/30157108/DTU Data - Brick Pellet Production.xlsx,High and Diameter,G145,measured
30157108,Y|P2-Raw|1050|D,Y,SSA-P2-Raw,0.3,1050,dry_height_reading_2,6.41,mm,D,public-data/30157108/DTU Data - Brick Pellet Production.xlsx,High and Diameter,H145,measured
30157108,Y|P2-Raw|1050|D,Y,SSA-P2-Raw,0.3,1050,dry_height_reading_3,6.38,mm,D,public-data/30157108/DTU Data - Brick Pellet Production.xlsx,High and Diameter,I145,measured
30157108,Y|P2-Raw|1050|D,Y,SSA-P2-Raw,0.3,1050,fired_diameter_reading_1,18.03,mm,D,public-data/30157108/DTU Data - Brick Pellet Production.xlsx,High and Diameter,N145,measured
30157108,Y|P2-Raw|1050|D,Y,SSA-P2-Raw,0.3,1050,fired_diameter_reading_2,17.88,mm,D,public-data/30157108/DTU Data - Brick Pellet Production.xlsx,High and Diameter,O145,measured
30157108,Y|P2-Raw|1050|D,Y,SSA-P2-Raw,0.3,1050,fired_diameter_reading_3,18.17,mm,D,public-data/30157108/DTU Data - Brick Pellet Production.xlsx,High and Diameter,P145,measured
30157108,Y|P2-Raw|1050|D,Y,SSA-P2-Raw,0.3,1050,fired_height_reading_1,5.97,mm,D,public-data/30157108/DTU Data - Brick Pellet Production.xlsx,High and Diameter,R145,measured
30157108,Y|P2-Raw|1050|D,Y,SSA-P2-Raw,0.3,1050,fired_height_reading_2,5.93,mm,D,public-data/30157108/DTU Data - Brick Pellet Production.xlsx,High and Diameter,S145,measured
30157108,Y|P2-Raw|1050|D,Y,SSA-P2-Raw,0.3,1050,fired_height_reading_3,5.93,mm,D,public-data/30157108/DTU Data - Brick Pellet Production.xlsx,High and Diameter,T145,measured
30157108,Y|P2-Raw|1050|D,Y,SSA-P2-Raw,0.3,1050,dry_diameter_mean,19.13,mm,D,public-data/30157108/DTU Data - Brick Pellet Production.xlsx,High and Diameter,F145,source_derived
30157108,Y|P2-Raw|1050|D,Y,SSA-P2-Raw,0.3,1050,dry_height_mean,6.4366666666666665,mm,D,public-data/30157108/DTU Data - Brick Pellet Production.xlsx,High and Diameter,J145,source_derived
30157108,Y|P2-Raw|1050|D,Y,SSA-P2-Raw,0.3,1050,fired_diameter_mean,18.026666666666667,mm,D,public-data/30157108/DTU Data - Brick Pellet Production.xlsx,High and Diameter,Q145,source_derived
30157108,Y|P2-Raw|1050|D,Y,SSA-P2-Raw,0.3,1050,fired_height_mean,5.9433333333333325,mm,D,public-data/30157108/DTU Data - Brick Pellet Production.xlsx,High and Diameter,U145,source_derived
30157108,Y|P2-Raw|1050|D,Y,SSA-P2-Raw,0.3,1050,dry_geometric_volume,1850.0388158746873,mm3,D,public-data/30157108/DTU Data - Brick Pellet Production.xlsx,High and Diameter,K145,source_derived
30157108,Y|P2-Raw|1050|D,Y,SSA-P2-Raw,0.3,1050,fired_geometric_volume,1516.8786065092695,mm3,D,public-data/30157108/DTU Data - Brick Pellet Production.xlsx,High and Diameter,V145,source_derived
30157108,Y|P2-Raw|1050|D,Y,SSA-P2-Raw,0.3,1050,diameter_shrinkage,5.767555323227034,%,D,public-data/30157108/DTU Data - Brick Pellet Production.xlsx,High and Diameter,W145,source_derived
30157108,Y|P2-Raw|1050|D,Y,SSA-P2-Raw,0.3,1050,height_shrinkage,7.664422578974636,%,D,public-data/30157108/DTU Data - Brick Pellet Production.xlsx,High and Diameter,X145,source_derived
30157108,Y|P2-Raw|1050|D,Y,SSA-P2-Raw,0.3,1050,volume_shrinkage,18.008282123956498,%,D,public-data/30157108/DTU Data - Brick Pellet Production.xlsx,High and Diameter,Y145,source_derived
30157108,Y|P2-Raw|1050|D,Y,SSA-P2-Raw,0.3,1050,green_mass,3.9537,g,D,public-data/30157108/DTU Data - Brick Pellet Production.xlsx,Water and Burning,C145,measured
30157108,Y|P2-Raw|1050|D,Y,SSA-P2-Raw,0.3,1050,dried_mass_105C,3.1627,g,D,public-data/30157108/DTU Data - Brick Pellet Production.xlsx,Water and Burning,D145,measured
30157108,Y|P2-Raw|1050|D,Y,SSA-P2-Raw,0.3,1050,fired_mass,2.9518,g,D,public-data/30157108/DTU Data - Brick Pellet Production.xlsx,Water and Burning,F145,measured
30157108,Y|P2-Raw|1050|D,Y,SSA-P2-Raw,0.3,1050,forming_water_content,20.006576118572475,%,D,public-data/30157108/DTU Data - Brick Pellet Production.xlsx,Water and Burning,E145,source_derived
30157108,Y|P2-Raw|1050|D,Y,SSA-P2-Raw,0.3,1050,firing_mass_loss,6.668352989534261,%,D,public-data/30157108/DTU Data - Brick Pellet Production.xlsx,Water and Burning,G145,source_derived
30157108,Y|P2-Raw|1050|E,Y,SSA-P2-Raw,0.3,1050,dry_diameter_reading_1,19.27,mm,E,public-data/30157108/DTU Data - Brick Pellet Production.xlsx,High and Diameter,C146,measured
30157108,Y|P2-Raw|1050|E,Y,SSA-P2-Raw,0.3,1050,dry_diameter_reading_2,19.03,mm,E,public-data/30157108/DTU Data - Brick Pellet Production.xlsx,High and Diameter,D146,measured
30157108,Y|P2-Raw|1050|E,Y,SSA-P2-Raw,0.3,1050,dry_diameter_reading_3,19.26,mm,E,public-data/30157108/DTU Data - Brick Pellet Production.xlsx,High and Diameter,E146,measured
30157108,Y|P2-Raw|1050|E,Y,SSA-P2-Raw,0.3,1050,dry_height_reading_1,6.25,mm,E,public-data/30157108/DTU Data - Brick Pellet Production.xlsx,High and Diameter,G146,measured
30157108,Y|P2-Raw|1050|E,Y,SSA-P2-Raw,0.3,1050,dry_height_reading_2,6.16,mm,E,public-data/30157108/DTU Data - Brick Pellet Production.xlsx,High and Diameter,H146,measured
30157108,Y|P2-Raw|1050|E,Y,SSA-P2-Raw,0.3,1050,dry_height_reading_3,6.27,mm,E,public-data/30157108/DTU Data - Brick Pellet Production.xlsx,High and Diameter,I146,measured
30157108,Y|P2-Raw|1050|E,Y,SSA-P2-Raw,0.3,1050,fired_diameter_reading_1,18.18,mm,E,public-data/30157108/DTU Data - Brick Pellet Production.xlsx,High and Diameter,N146,measured
30157108,Y|P2-Raw|1050|E,Y,SSA-P2-Raw,0.3,1050,fired_diameter_reading_2,18.14,mm,E,public-data/30157108/DTU Data - Brick Pellet Production.xlsx,High and Diameter,O146,measured
30157108,Y|P2-Raw|1050|E,Y,SSA-P2-Raw,0.3,1050,fired_diameter_reading_3,17.91,mm,E,public-data/30157108/DTU Data - Brick Pellet Production.xlsx,High and Diameter,P146,measured
30157108,Y|P2-Raw|1050|E,Y,SSA-P2-Raw,0.3,1050,fired_height_reading_1,6.01,mm,E,public-data/30157108/DTU Data - Brick Pellet Production.xlsx,High and Diameter,R146,measured
30157108,Y|P2-Raw|1050|E,Y,SSA-P2-Raw,0.3,1050,fired_height_reading_2,5.85,mm,E,public-data/30157108/DTU Data - Brick Pellet Production.xlsx,High and Diameter,S146,measured
30157108,Y|P2-Raw|1050|E,Y,SSA-P2-Raw,0.3,1050,fired_height_reading_3,6.03,mm,E,public-data/30157108/DTU Data - Brick Pellet Production.xlsx,High and Diameter,T146,measured
30157108,Y|P2-Raw|1050|E,Y,SSA-P2-Raw,0.3,1050,dry_diameter_mean,19.186666666666667,mm,E,public-data/30157108/DTU Data - Brick Pellet Production.xlsx,High and Diameter,F146,source_derived
30157108,Y|P2-Raw|1050|E,Y,SSA-P2-Raw,0.3,1050,dry_height_mean,6.226666666666667,mm,E,public-data/30157108/DTU Data - Brick Pellet Production.xlsx,High and Diameter,J146,source_derived
30157108,Y|P2-Raw|1050|E,Y,SSA-P2-Raw,0.3,1050,fired_diameter_mean,18.076666666666668,mm,E,public-data/30157108/DTU Data - Brick Pellet Production.xlsx,High and Diameter,Q146,source_derived
30157108,Y|P2-Raw|1050|E,Y,SSA-P2-Raw,0.3,1050,fired_height_mean,5.963333333333334,mm,E,public-data/30157108/DTU Data - Brick Pellet Production.xlsx,High and Diameter,U146,source_derived
30157108,Y|P2-Raw|1050|E,Y,SSA-P2-Raw,0.3,1050,dry_geometric_volume,1800.2986657993065,mm3,E,public-data/30157108/DTU Data - Brick Pellet Production.xlsx,High and Diameter,K146,source_derived
30157108,Y|P2-Raw|1050|E,Y,SSA-P2-Raw,0.3,1050,fired_geometric_volume,1530.4377398625843,mm3,E,public-data/30157108/DTU Data - Brick Pellet Production.xlsx,High and Diameter,V146,source_derived
30157108,Y|P2-Raw|1050|E,Y,SSA-P2-Raw,0.3,1050,diameter_shrinkage,5.785267546907572,%,E,public-data/30157108/DTU Data - Brick Pellet Production.xlsx,High and Diameter,W146,source_derived
30157108,Y|P2-Raw|1050|E,Y,SSA-P2-Raw,0.3,1050,height_shrinkage,4.229122055674509,%,E,public-data/30157108/DTU Data - Brick Pellet Production.xlsx,High and Diameter,X146,source_derived
30157108,Y|P2-Raw|1050|E,Y,SSA-P2-Raw,0.3,1050,volume_shrinkage,14.989786476173823,%,E,public-data/30157108/DTU Data - Brick Pellet Production.xlsx,High and Diameter,Y146,source_derived
30157108,Y|P2-Raw|1050|E,Y,SSA-P2-Raw,0.3,1050,green_mass,3.9086,g,E,public-data/30157108/DTU Data - Brick Pellet Production.xlsx,Water and Burning,C146,measured
30157108,Y|P2-Raw|1050|E,Y,SSA-P2-Raw,0.3,1050,dried_mass_105C,3.133,g,E,public-data/30157108/DTU Data - Brick Pellet Production.xlsx,Water and Burning,D146,measured
30157108,Y|P2-Raw|1050|E,Y,SSA-P2-Raw,0.3,1050,fired_mass,2.923,g,E,public-data/30157108/DTU Data - Brick Pellet Production.xlsx,Water and Burning,F146,measured
30157108,Y|P2-Raw|1050|E,Y,SSA-P2-Raw,0.3,1050,forming_water_content,19.843422197206156,%,E,public-data/30157108/DTU Data - Brick Pellet Production.xlsx,Water and Burning,E146,source_derived
30157108,Y|P2-Raw|1050|E,Y,SSA-P2-Raw,0.3,1050,firing_mass_loss,6.702840727736992,%,E,public-data/30157108/DTU Data - Brick Pellet Production.xlsx,Water and Burning,G146,source_derived
30157108,Y|P2-Raw|1050|F,Y,SSA-P2-Raw,0.3,1050,dry_diameter_reading_1,19.17,mm,F,public-data/30157108/DTU Data - Brick Pellet Production.xlsx,High and Diameter,C147,measured
30157108,Y|P2-Raw|1050|F,Y,SSA-P2-Raw,0.3,1050,dry_diameter_reading_2,18.98,mm,F,public-data/30157108/DTU Data - Brick Pellet Production.xlsx,High and Diameter,D147,measured
30157108,Y|P2-Raw|1050|F,Y,SSA-P2-Raw,0.3,1050,dry_diameter_reading_3,19.13,mm,F,public-data/30157108/DTU Data - Brick Pellet Production.xlsx,High and Diameter,E147,measured
30157108,Y|P2-Raw|1050|F,Y,SSA-P2-Raw,0.3,1050,dry_height_reading_1,6.54,mm,F,public-data/30157108/DTU Data - Brick Pellet Production.xlsx,High and Diameter,G147,measured
30157108,Y|P2-Raw|1050|F,Y,SSA-P2-Raw,0.3,1050,dry_height_reading_2,6.54,mm,F,public-data/30157108/DTU Data - Brick Pellet Production.xlsx,High and Diameter,H147,measured
30157108,Y|P2-Raw|1050|F,Y,SSA-P2-Raw,0.3,1050,dry_height_reading_3,6.53,mm,F,public-data/30157108/DTU Data - Brick Pellet Production.xlsx,High and Diameter,I147,measured
30157108,Y|P2-Raw|1050|F,Y,SSA-P2-Raw,0.3,1050,fired_diameter_reading_1,17.82,mm,F,public-data/30157108/DTU Data - Brick Pellet Production.xlsx,High and Diameter,N147,measured
30157108,Y|P2-Raw|1050|F,Y,SSA-P2-Raw,0.3,1050,fired_diameter_reading_2,18.06,mm,F,public-data/30157108/DTU Data - Brick Pellet Production.xlsx,High and Diameter,O147,measured
30157108,Y|P2-Raw|1050|F,Y,SSA-P2-Raw,0.3,1050,fired_diameter_reading_3,17.89,mm,F,public-data/30157108/DTU Data - Brick Pellet Production.xlsx,High and Diameter,P147,measured
30157108,Y|P2-Raw|1050|F,Y,SSA-P2-Raw,0.3,1050,fired_height_reading_1,6.17,mm,F,public-data/30157108/DTU Data - Brick Pellet Production.xlsx,High and Diameter,R147,measured
30157108,Y|P2-Raw|1050|F,Y,SSA-P2-Raw,0.3,1050,fired_height_reading_2,6.14,mm,F,public-data/30157108/DTU Data - Brick Pellet Production.xlsx,High and Diameter,S147,measured
30157108,Y|P2-Raw|1050|F,Y,SSA-P2-Raw,0.3,1050,fired_height_reading_3,6.14,mm,F,public-data/30157108/DTU Data - Brick Pellet Production.xlsx,High and Diameter,T147,measured
30157108,Y|P2-Raw|1050|F,Y,SSA-P2-Raw,0.3,1050,dry_diameter_mean,19.093333333333334,mm,F,public-data/30157108/DTU Data - Brick Pellet Production.xlsx,High and Diameter,F147,source_derived
30157108,Y|P2-Raw|1050|F,Y,SSA-P2-Raw,0.3,1050,dry_height_mean,6.536666666666666,mm,F,public-data/30157108/DTU Data - Brick Pellet Production.xlsx,High and Diameter,J147,source_derived
30157108,Y|P2-Raw|1050|F,Y,SSA-P2-Raw,0.3,1050,fired_diameter_mean,17.923333333333332,mm,F,public-data/30157108/DTU Data - Brick Pellet Production.xlsx,High and Diameter,Q147,source_derived
30157108,Y|P2-Raw|1050|F,Y,SSA-P2-Raw,0.3,1050,fired_height_mean,6.1499999999999995,mm,F,public-data/30157108/DTU Data - Brick Pellet Production.xlsx,High and Diameter,U147,source_derived
30157108,Y|P2-Raw|1050|F,Y,SSA-P2-Raw,0.3,1050,dry_geometric_volume,1871.5857482809645,mm3,F,public-data/30157108/DTU Data - Brick Pellet Production.xlsx,High and Diameter,K147,source_derived
30157108,Y|P2-Raw|1050|F,Y,SSA-P2-Raw,0.3,1050,fired_geometric_volume,1551.6814227948566,mm3,F,public-data/30157108/DTU Data - Brick Pellet Production.xlsx,High and Diameter,V147,source_derived
30157108,Y|P2-Raw|1050|F,Y,SSA-P2-Raw,0.3,1050,diameter_shrinkage,6.127793296089394,%,F,public-data/30157108/DTU Data - Brick Pellet Production.xlsx,High and Diameter,W147,source_derived
30157108,Y|P2-Raw|1050|F,Y,SSA-P2-Raw,0.3,1050,height_shrinkage,5.915349311575728,%,F,public-data/30157108/DTU Data - Brick Pellet Production.xlsx,High and Diameter,X147,source_derived
30157108,Y|P2-Raw|1050|F,Y,SSA-P2-Raw,0.3,1050,volume_shrinkage,17.09268868818526,%,F,public-data/30157108/DTU Data - Brick Pellet Production.xlsx,High and Diameter,Y147,source_derived
30157108,Y|P2-Raw|1050|F,Y,SSA-P2-Raw,0.3,1050,green_mass,4.0269,g,F,public-data/30157108/DTU Data - Brick Pellet Production.xlsx,Water and Burning,C147,measured
30157108,Y|P2-Raw|1050|F,Y,SSA-P2-Raw,0.3,1050,dried_mass_105C,3.2238,g,F,public-data/30157108/DTU Data - Brick Pellet Production.xlsx,Water and Burning,D147,measured
30157108,Y|P2-Raw|1050|F,Y,SSA-P2-Raw,0.3,1050,fired_mass,3.0091,g,F,public-data/30157108/DTU Data - Brick Pellet Production.xlsx,Water and Burning,F147,measured
30157108,Y|P2-Raw|1050|F,Y,SSA-P2-Raw,0.3,1050,forming_water_content,19.943380764359684,%,F,public-data/30157108/DTU Data - Brick Pellet Production.xlsx,Water and Burning,E147,source_derived
30157108,Y|P2-Raw|1050|F,Y,SSA-P2-Raw,0.3,1050,firing_mass_loss,6.659842421986478,%,F,public-data/30157108/DTU Data - Brick Pellet Production.xlsx,Water and Burning,G147,source_derived
30157108,Y|P2-Raw|1050|G,Y,SSA-P2-Raw,0.3,1050,dry_diameter_reading_1,19.11,mm,G,public-data/30157108/DTU Data - Brick Pellet Production.xlsx,High and Diameter,C148,measured
30157108,Y|P2-Raw|1050|G,Y,SSA-P2-Raw,0.3,1050,dry_diameter_reading_2,19.1,mm,G,public-data/30157108/DTU Data - Brick Pellet Production.xlsx,High and Diameter,D148,measured
30157108,Y|P2-Raw|1050|G,Y,SSA-P2-Raw,0.3,1050,dry_diameter_reading_3,19.16,mm,G,public-data/30157108/DTU Data - Brick Pellet Production.xlsx,High and Diameter,E148,measured
30157108,Y|P2-Raw|1050|G,Y,SSA-P2-Raw,0.3,1050,dry_height_reading_1,6.28,mm,G,public-data/30157108/DTU Data - Brick Pellet Production.xlsx,High and Diameter,G148,measured
30157108,Y|P2-Raw|1050|G,Y,SSA-P2-Raw,0.3,1050,dry_height_reading_2,6.37,mm,G,public-data/30157108/DTU Data - Brick Pellet Production.xlsx,High and Diameter,H148,measured
30157108,Y|P2-Raw|1050|G,Y,SSA-P2-Raw,0.3,1050,dry_height_reading_3,6.34,mm,G,public-data/30157108/DTU Data - Brick Pellet Production.xlsx,High and Diameter,I148,measured
30157108,Y|P2-Raw|1050|G,Y,SSA-P2-Raw,0.3,1050,fired_diameter_reading_1,18.12,mm,G,public-data/30157108/DTU Data - Brick Pellet Production.xlsx,High and Diameter,N148,measured
30157108,Y|P2-Raw|1050|G,Y,SSA-P2-Raw,0.3,1050,fired_diameter_reading_2,18.18,mm,G,public-data/30157108/DTU Data - Brick Pellet Production.xlsx,High and Diameter,O148,measured
30157108,Y|P2-Raw|1050|G,Y,SSA-P2-Raw,0.3,1050,fired_diameter_reading_3,18.15,mm,G,public-data/30157108/DTU Data - Brick Pellet Production.xlsx,High and Diameter,P148,measured
30157108,Y|P2-Raw|1050|G,Y,SSA-P2-Raw,0.3,1050,fired_height_reading_1,5.94,mm,G,public-data/30157108/DTU Data - Brick Pellet Production.xlsx,High and Diameter,R148,measured
30157108,Y|P2-Raw|1050|G,Y,SSA-P2-Raw,0.3,1050,fired_height_reading_2,5.93,mm,G,public-data/30157108/DTU Data - Brick Pellet Production.xlsx,High and Diameter,S148,measured
30157108,Y|P2-Raw|1050|G,Y,SSA-P2-Raw,0.3,1050,fired_height_reading_3,6.01,mm,G,public-data/30157108/DTU Data - Brick Pellet Production.xlsx,High and Diameter,T148,measured
30157108,Y|P2-Raw|1050|G,Y,SSA-P2-Raw,0.3,1050,dry_diameter_mean,19.123333333333335,mm,G,public-data/30157108/DTU Data - Brick Pellet Production.xlsx,High and Diameter,F148,source_derived
30157108,Y|P2-Raw|1050|G,Y,SSA-P2-Raw,0.3,1050,dry_height_mean,6.330000000000001,mm,G,public-data/30157108/DTU Data - Brick Pellet Production.xlsx,High and Diameter,J148,source_derived
30157108,Y|P2-Raw|1050|G,Y,SSA-P2-Raw,0.3,1050,fired_diameter_mean,18.15,mm,G,public-data/30157108/DTU Data - Brick Pellet Production.xlsx,High and Diameter,Q148,source_derived
30157108,Y|P2-Raw|1050|G,Y,SSA-P2-Raw,0.3,1050,fired_height_mean,5.960000000000001,mm,G,public-data/30157108/DTU Data - Brick Pellet Production.xlsx,High and Diameter,U148,source_derived
30157108,Y|P2-Raw|1050|G,Y,SSA-P2-Raw,0.3,1050,dry_geometric_volume,1818.1126213880186,mm3,G,public-data/30157108/DTU Data - Brick Pellet Production.xlsx,High and Diameter,K148,source_derived
30157108,Y|P2-Raw|1050|G,Y,SSA-P2-Raw,0.3,1050,fired_geometric_volume,1542.0178458315038,mm3,G,public-data/30157108/DTU Data - Brick Pellet Production.xlsx,High and Diameter,V148,source_derived
30157108,Y|P2-Raw|1050|G,Y,SSA-P2-Raw,0.3,1050,diameter_shrinkage,5.08976817151823,%,G,public-data/30157108/DTU Data - Brick Pellet Production.xlsx,High and Diameter,W148,source_derived
30157108,Y|P2-Raw|1050|G,Y,SSA-P2-Raw,0.3,1050,height_shrinkage,5.845181674565562,%,G,public-data/30157108/DTU Data - Brick Pellet Production.xlsx,High and Diameter,X148,source_derived
30157108,Y|P2-Raw|1050|G,Y,SSA-P2-Raw,0.3,1050,volume_shrinkage,15.185790600019775,%,G,public-data/30157108/DTU Data - Brick Pellet Production.xlsx,High and Diameter,Y148,source_derived
30157108,Y|P2-Raw|1050|G,Y,SSA-P2-Raw,0.3,1050,green_mass,3.8944,g,G,public-data/30157108/DTU Data - Brick Pellet Production.xlsx,Water and Burning,C148,measured
30157108,Y|P2-Raw|1050|G,Y,SSA-P2-Raw,0.3,1050,dried_mass_105C,3.1342,g,G,public-data/30157108/DTU Data - Brick Pellet Production.xlsx,Water and Burning,D148,measured
30157108,Y|P2-Raw|1050|G,Y,SSA-P2-Raw,0.3,1050,fired_mass,2.9236,g,G,public-data/30157108/DTU Data - Brick Pellet Production.xlsx,Water and Burning,F148,measured
30157108,Y|P2-Raw|1050|G,Y,SSA-P2-Raw,0.3,1050,forming_water_content,19.520336894001648,%,G,public-data/30157108/DTU Data - Brick Pellet Production.xlsx,Water and Burning,E148,source_derived
30157108,Y|P2-Raw|1050|G,Y,SSA-P2-Raw,0.3,1050,firing_mass_loss,6.719418033309934,%,G,public-data/30157108/DTU Data - Brick Pellet Production.xlsx,Water and Burning,G148,source_derived
30157108,R|P2-Raw|1020|A,R,SSA-P2-Raw,0.3,1020,dry_diameter_reading_1,18.93,mm,A,public-data/30157108/DTU Data - Brick Pellet Production.xlsx,High and Diameter,C117,measured
30157108,R|P2-Raw|1020|A,R,SSA-P2-Raw,0.3,1020,dry_diameter_reading_2,18.98,mm,A,public-data/30157108/DTU Data - Brick Pellet Production.xlsx,High and Diameter,D117,measured
30157108,R|P2-Raw|1020|A,R,SSA-P2-Raw,0.3,1020,dry_diameter_reading_3,18.9,mm,A,public-data/30157108/DTU Data - Brick Pellet Production.xlsx,High and Diameter,E117,measured
30157108,R|P2-Raw|1020|A,R,SSA-P2-Raw,0.3,1020,dry_height_reading_1,6.57,mm,A,public-data/30157108/DTU Data - Brick Pellet Production.xlsx,High and Diameter,G117,measured
30157108,R|P2-Raw|1020|A,R,SSA-P2-Raw,0.3,1020,dry_height_reading_2,6.57,mm,A,public-data/30157108/DTU Data - Brick Pellet Production.xlsx,High and Diameter,H117,measured
30157108,R|P2-Raw|1020|A,R,SSA-P2-Raw,0.3,1020,dry_height_reading_3,6.61,mm,A,public-data/30157108/DTU Data - Brick Pellet Production.xlsx,High and Diameter,I117,measured
30157108,R|P2-Raw|1020|A,R,SSA-P2-Raw,0.3,1020,fired_diameter_reading_1,18.18,mm,A,public-data/30157108/DTU Data - Brick Pellet Production.xlsx,High and Diameter,N117,measured
30157108,R|P2-Raw|1020|A,R,SSA-P2-Raw,0.3,1020,fired_diameter_reading_2,18.18,mm,A,public-data/30157108/DTU Data - Brick Pellet Production.xlsx,High and Diameter,O117,measured
30157108,R|P2-Raw|1020|A,R,SSA-P2-Raw,0.3,1020,fired_diameter_reading_3,18.19,mm,A,public-data/30157108/DTU Data - Brick Pellet Production.xlsx,High and Diameter,P117,measured
30157108,R|P2-Raw|1020|A,R,SSA-P2-Raw,0.3,1020,fired_height_reading_1,6.32,mm,A,public-data/30157108/DTU Data - Brick Pellet Production.xlsx,High and Diameter,R117,measured
30157108,R|P2-Raw|1020|A,R,SSA-P2-Raw,0.3,1020,fired_height_reading_2,6.3,mm,A,public-data/30157108/DTU Data - Brick Pellet Production.xlsx,High and Diameter,S117,measured
30157108,R|P2-Raw|1020|A,R,SSA-P2-Raw,0.3,1020,fired_height_reading_3,6.24,mm,A,public-data/30157108/DTU Data - Brick Pellet Production.xlsx,High and Diameter,T117,measured
30157108,R|P2-Raw|1020|A,R,SSA-P2-Raw,0.3,1020,dry_diameter_mean,18.936666666666664,mm,A,public-data/30157108/DTU Data - Brick Pellet Production.xlsx,High and Diameter,F117,source_derived
30157108,R|P2-Raw|1020|A,R,SSA-P2-Raw,0.3,1020,dry_height_mean,6.583333333333333,mm,A,public-data/30157108/DTU Data - Brick Pellet Production.xlsx,High and Diameter,J117,source_derived
30157108,R|P2-Raw|1020|A,R,SSA-P2-Raw,0.3,1020,fired_diameter_mean,18.183333333333334,mm,A,public-data/30157108/DTU Data - Brick Pellet Production.xlsx,High and Diameter,Q117,source_derived
30157108,R|P2-Raw|1020|A,R,SSA-P2-Raw,0.3,1020,fired_height_mean,6.286666666666666,mm,A,public-data/30157108/DTU Data - Brick Pellet Production.xlsx,High and Diameter,U117,source_derived
30157108,R|P2-Raw|1020|A,R,SSA-P2-Raw,0.3,1020,dry_geometric_volume,1854.1411635286356,mm3,A,public-data/30157108/DTU Data - Brick Pellet Production.xlsx,High and Diameter,K117,source_derived
30157108,R|P2-Raw|1020|A,R,SSA-P2-Raw,0.3,1020,fired_geometric_volume,1632.5155077430481,mm3,A,public-data/30157108/DTU Data - Brick Pellet Production.xlsx,High and Diameter,V117,source_derived
30157108,R|P2-Raw|1020|A,R,SSA-P2-Raw,0.3,1020,diameter_shrinkage,3.9781728568913772,%,A,public-data/30157108/DTU Data - Brick Pellet Production.xlsx,High and Diameter,W117,source_derived
30157108,R|P2-Raw|1020|A,R,SSA-P2-Raw,0.3,1020,height_shrinkage,4.506329113924053,%,A,public-data/30157108/DTU Data - Brick Pellet Production.xlsx,High and Diameter,X117,source_derived
30157108,R|P2-Raw|1020|A,R,SSA-P2-Raw,0.3,1020,volume_shrinkage,11.953008764651411,%,A,public-data/30157108/DTU Data - Brick Pellet Production.xlsx,High and Diameter,Y117,source_derived
30157108,R|P2-Raw|1020|A,R,SSA-P2-Raw,0.3,1020,green_mass,4.0037,g,A,public-data/30157108/DTU Data - Brick Pellet Production.xlsx,Water and Burning,C117,measured
30157108,R|P2-Raw|1020|A,R,SSA-P2-Raw,0.3,1020,dried_mass_105C,3.1807,g,A,public-data/30157108/DTU Data - Brick Pellet Production.xlsx,Water and Burning,D117,measured
30157108,R|P2-Raw|1020|A,R,SSA-P2-Raw,0.3,1020,fired_mass,3.0798,g,A,public-data/30157108/DTU Data - Brick Pellet Production.xlsx,Water and Burning,F117,measured
30157108,R|P2-Raw|1020|A,R,SSA-P2-Raw,0.3,1020,forming_water_content,20.555985713215286,%,A,public-data/30157108/DTU Data - Brick Pellet Production.xlsx,Water and Burning,E117,source_derived
30157108,R|P2-Raw|1020|A,R,SSA-P2-Raw,0.3,1020,firing_mass_loss,3.1722576791272292,%,A,public-data/30157108/DTU Data - Brick Pellet Production.xlsx,Water and Burning,G117,source_derived
30157108,R|P2-Raw|1020|A,R,SSA-P2-Raw,0.3,1020,saturated_mass,3.484,g,A,public-data/30157108/DTU Data - Brick Pellet Production.xlsx,Porosity and Density,F81,measured
30157108,R|P2-Raw|1020|A,R,SSA-P2-Raw,0.3,1020,submerged_mass,1.946,g,A,public-data/30157108/DTU Data - Brick Pellet Production.xlsx,Porosity and Density,G81,measured
30157108,R|P2-Raw|1020|A,R,SSA-P2-Raw,0.3,1020,water_displacement_volume,1.5407733921057904e-06,m3,A,public-data/30157108/DTU Data - Brick Pellet Production.xlsx,Porosity and Density,K81,source_derived
30157108,R|P2-Raw|1020|A,R,SSA-P2-Raw,0.3,1020,open_pore_volume,4.0492887196954514e-07,m3,A,public-data/30157108/DTU Data - Brick Pellet Production.xlsx,Porosity and Density,L81,source_derived
30157108,R|P2-Raw|1020|A,R,SSA-P2-Raw,0.3,1020,open_porosity,0.2628088426527958,m3/m3,A,public-data/30157108/DTU Data - Brick Pellet Production.xlsx,Porosity and Density,M81,source_derived
30157108,R|P2-Raw|1020|A,R,SSA-P2-Raw,0.3,1020,dry_density,1998.8662938881666,kg/m3,A,public-data/30157108/DTU Data - Brick Pellet Production.xlsx,Porosity and Density,N81,source_derived
30157108,R|P2-Raw|1020|A,R,SSA-P2-Raw,0.3,1020,apparent_solid_density,2711.4626565531844,kg/m3,A,public-data/30157108/DTU Data - Brick Pellet Production.xlsx,Porosity and Density,O81,source_derived
30157108,R|P2-Raw|1020|A,R,SSA-P2-Raw,0.3,1020,saturated_density,2261.2020806241876,kg/m3,A,public-data/30157108/DTU Data - Brick Pellet Production.xlsx,Porosity and Density,P81,source_derived
30157108,R|P2-Raw|1020|A,R,SSA-P2-Raw,0.3,1020,water_absorption,0.1312422884602896,kg/kg,A,public-data/30157108/DTU Data - Brick Pellet Production.xlsx,Porosity and Density,Q81,source_derived
30157108,R|P2-Raw|1020|B,R,SSA-P2-Raw,0.3,1020,dry_diameter_reading_1,19.02,mm,B,public-data/30157108/DTU Data - Brick Pellet Production.xlsx,High and Diameter,C118,measured
30157108,R|P2-Raw|1020|B,R,SSA-P2-Raw,0.3,1020,dry_diameter_reading_2,18.89,mm,B,public-data/30157108/DTU Data - Brick Pellet Production.xlsx,High and Diameter,D118,measured
30157108,R|P2-Raw|1020|B,R,SSA-P2-Raw,0.3,1020,dry_diameter_reading_3,18.86,mm,B,public-data/30157108/DTU Data - Brick Pellet Production.xlsx,High and Diameter,E118,measured
30157108,R|P2-Raw|1020|B,R,SSA-P2-Raw,0.3,1020,dry_height_reading_1,6.46,mm,B,public-data/30157108/DTU Data - Brick Pellet Production.xlsx,High and Diameter,G118,measured
30157108,R|P2-Raw|1020|B,R,SSA-P2-Raw,0.3,1020,dry_height_reading_2,6.51,mm,B,public-data/30157108/DTU Data - Brick Pellet Production.xlsx,High and Diameter,H118,measured
30157108,R|P2-Raw|1020|B,R,SSA-P2-Raw,0.3,1020,dry_height_reading_3,6.66,mm,B,public-data/30157108/DTU Data - Brick Pellet Production.xlsx,High and Diameter,I118,measured
30157108,R|P2-Raw|1020|B,R,SSA-P2-Raw,0.3,1020,fired_diameter_reading_1,17.97,mm,B,public-data/30157108/DTU Data - Brick Pellet Production.xlsx,High and Diameter,N118,measured
30157108,R|P2-Raw|1020|B,R,SSA-P2-Raw,0.3,1020,fired_diameter_reading_2,18.24,mm,B,public-data/30157108/DTU Data - Brick Pellet Production.xlsx,High and Diameter,O118,measured
30157108,R|P2-Raw|1020|B,R,SSA-P2-Raw,0.3,1020,fired_diameter_reading_3,17.89,mm,B,public-data/30157108/DTU Data - Brick Pellet Production.xlsx,High and Diameter,P118,measured
30157108,R|P2-Raw|1020|B,R,SSA-P2-Raw,0.3,1020,fired_height_reading_1,6.12,mm,B,public-data/30157108/DTU Data - Brick Pellet Production.xlsx,High and Diameter,R118,measured
30157108,R|P2-Raw|1020|B,R,SSA-P2-Raw,0.3,1020,fired_height_reading_2,6.27,mm,B,public-data/30157108/DTU Data - Brick Pellet Production.xlsx,High and Diameter,S118,measured
30157108,R|P2-Raw|1020|B,R,SSA-P2-Raw,0.3,1020,fired_height_reading_3,6.34,mm,B,public-data/30157108/DTU Data - Brick Pellet Production.xlsx,High and Diameter,T118,measured
30157108,R|P2-Raw|1020|B,R,SSA-P2-Raw,0.3,1020,dry_diameter_mean,18.923333333333332,mm,B,public-data/30157108/DTU Data - Brick Pellet Production.xlsx,High and Diameter,F118,source_derived
30157108,R|P2-Raw|1020|B,R,SSA-P2-Raw,0.3,1020,dry_height_mean,6.543333333333333,mm,B,public-data/30157108/DTU Data - Brick Pellet Production.xlsx,High and Diameter,J118,source_derived
30157108,R|P2-Raw|1020|B,R,SSA-P2-Raw,0.3,1020,fired_diameter_mean,18.03333333333333,mm,B,public-data/30157108/DTU Data - Brick Pellet Production.xlsx,High and Diameter,Q118,source_derived
30157108,R|P2-Raw|1020|B,R,SSA-P2-Raw,0.3,1020,fired_height_mean,6.243333333333333,mm,B,public-data/30157108/DTU Data - Brick Pellet Production.xlsx,High and Diameter,U118,source_derived
30157108,R|P2-Raw|1020|B,R,SSA-P2-Raw,0.3,1020,dry_geometric_volume,1840.2812669228367,mm3,B,public-data/30157108/DTU Data - Brick Pellet Production.xlsx,High and Diameter,K118,source_derived
30157108,R|P2-Raw|1020|B,R,SSA-P2-Raw,0.3,1020,fired_geometric_volume,1594.624472223216,mm3,B,public-data/30157108/DTU Data - Brick Pellet Production.xlsx,High and Diameter,V118,source_derived
30157108,R|P2-Raw|1020|B,R,SSA-P2-Raw,0.3,1020,diameter_shrinkage,4.703188303681525,%,B,public-data/30157108/DTU Data - Brick Pellet Production.xlsx,High and Diameter,W118,source_derived
30157108,R|P2-Raw|1020|B,R,SSA-P2-Raw,0.3,1020,height_shrinkage,4.584819154355576,%,B,public-data/30157108/DTU Data - Brick Pellet Production.xlsx,High and Diameter,X118,source_derived
30157108,R|P2-Raw|1020|B,R,SSA-P2-Raw,0.3,1020,volume_shrinkage,13.34887221399517,%,B,public-data/30157108/DTU Data - Brick Pellet Production.xlsx,High and Diameter,Y118,source_derived
30157108,R|P2-Raw|1020|B,R,SSA-P2-Raw,0.3,1020,green_mass,3.9539,g,B,public-data/30157108/DTU Data - Brick Pellet Production.xlsx,Water and Burning,C118,measured
30157108,R|P2-Raw|1020|B,R,SSA-P2-Raw,0.3,1020,dried_mass_105C,3.1319,g,B,public-data/30157108/DTU Data - Brick Pellet Production.xlsx,Water and Burning,D118,measured
30157108,R|P2-Raw|1020|B,R,SSA-P2-Raw,0.3,1020,fired_mass,3.0324,g,B,public-data/30157108/DTU Data - Brick Pellet Production.xlsx,Water and Burning,F118,measured
30157108,R|P2-Raw|1020|B,R,SSA-P2-Raw,0.3,1020,forming_water_content,20.789600141632313,%,B,public-data/30157108/DTU Data - Brick Pellet Production.xlsx,Water and Burning,E118,source_derived
30157108,R|P2-Raw|1020|B,R,SSA-P2-Raw,0.3,1020,firing_mass_loss,3.176985216641653,%,B,public-data/30157108/DTU Data - Brick Pellet Production.xlsx,Water and Burning,G118,source_derived
30157108,R|P2-Raw|1020|B,R,SSA-P2-Raw,0.3,1020,saturated_mass,3.431,g,B,public-data/30157108/DTU Data - Brick Pellet Production.xlsx,Porosity and Density,F82,measured
30157108,R|P2-Raw|1020|B,R,SSA-P2-Raw,0.3,1020,submerged_mass,1.915,g,B,public-data/30157108/DTU Data - Brick Pellet Production.xlsx,Porosity and Density,G82,measured
30157108,R|P2-Raw|1020|B,R,SSA-P2-Raw,0.3,1020,water_displacement_volume,1.518733720697255e-06,m3,B,public-data/30157108/DTU Data - Brick Pellet Production.xlsx,Porosity and Density,K82,source_derived
30157108,R|P2-Raw|1020|B,R,SSA-P2-Raw,0.3,1020,open_pore_volume,3.993187737928269e-07,m3,B,public-data/30157108/DTU Data - Brick Pellet Production.xlsx,Porosity and Density,L82,source_derived
30157108,R|P2-Raw|1020|B,R,SSA-P2-Raw,0.3,1020,open_porosity,0.262928759894459,m3/m3,B,public-data/30157108/DTU Data - Brick Pellet Production.xlsx,Porosity and Density,M82,source_derived
30157108,R|P2-Raw|1020|B,R,SSA-P2-Raw,0.3,1020,dry_density,1996.6633773087074,kg/m3,B,public-data/30157108/DTU Data - Brick Pellet Production.xlsx,Porosity and Density,N82,source_derived
30157108,R|P2-Raw|1020|B,R,SSA-P2-Raw,0.3,1020,apparent_solid_density,2708.915052801146,kg/m3,B,public-data/30157108/DTU Data - Brick Pellet Production.xlsx,Porosity and Density,O82,source_derived
30157108,R|P2-Raw|1020|B,R,SSA-P2-Raw,0.3,1020,saturated_density,2259.1188654353564,kg/m3,B,public-data/30157108/DTU Data - Brick Pellet Production.xlsx,Porosity and Density,P82,source_derived
30157108,R|P2-Raw|1020|B,R,SSA-P2-Raw,0.3,1020,water_absorption,0.13144703864925464,kg/kg,B,public-data/30157108/DTU Data - Brick Pellet Production.xlsx,Porosity and Density,Q82,source_derived
30157108,R|P2-Raw|1020|C,R,SSA-P2-Raw,0.3,1020,dry_diameter_reading_1,18.9,mm,C,public-data/30157108/DTU Data - Brick Pellet Production.xlsx,High and Diameter,C119,measured
30157108,R|P2-Raw|1020|C,R,SSA-P2-Raw,0.3,1020,dry_diameter_reading_2,19.0,mm,C,public-data/30157108/DTU Data - Brick Pellet Production.xlsx,High and Diameter,D119,measured
30157108,R|P2-Raw|1020|C,R,SSA-P2-Raw,0.3,1020,dry_diameter_reading_3,19.16,mm,C,public-data/30157108/DTU Data - Brick Pellet Production.xlsx,High and Diameter,E119,measured
30157108,R|P2-Raw|1020|C,R,SSA-P2-Raw,0.3,1020,dry_height_reading_1,6.42,mm,C,public-data/30157108/DTU Data - Brick Pellet Production.xlsx,High and Diameter,G119,measured
30157108,R|P2-Raw|1020|C,R,SSA-P2-Raw,0.3,1020,dry_height_reading_2,6.53,mm,C,public-data/30157108/DTU Data - Brick Pellet Production.xlsx,High and Diameter,H119,measured
30157108,R|P2-Raw|1020|C,R,SSA-P2-Raw,0.3,1020,dry_height_reading_3,6.43,mm,C,public-data/30157108/DTU Data - Brick Pellet Production.xlsx,High and Diameter,I119,measured
30157108,R|P2-Raw|1020|C,R,SSA-P2-Raw,0.3,1020,fired_diameter_reading_1,17.93,mm,C,public-data/30157108/DTU Data - Brick Pellet Production.xlsx,High and Diameter,N119,measured
30157108,R|P2-Raw|1020|C,R,SSA-P2-Raw,0.3,1020,fired_diameter_reading_2,18.3,mm,C,public-data/30157108/DTU Data - Brick Pellet Production.xlsx,High and Diameter,O119,measured
30157108,R|P2-Raw|1020|C,R,SSA-P2-Raw,0.3,1020,fired_diameter_reading_3,17.88,mm,C,public-data/30157108/DTU Data - Brick Pellet Production.xlsx,High and Diameter,P119,measured
30157108,R|P2-Raw|1020|C,R,SSA-P2-Raw,0.3,1020,fired_height_reading_1,6.31,mm,C,public-data/30157108/DTU Data - Brick Pellet Production.xlsx,High and Diameter,R119,measured
