Repository: gaw008/brickmodel

# 材料设计 v2 首阶段（研究用途，待独立审核）

直接结果见 artifacts/DIRECTION_REPORT.md；数据问题见 artifacts/DATA_AUDIT.md；后续模块优先级见 artifacts/MODEL_GAP_PRIORITY.md。

本目录独立于既有 solver/verifier。仅用 Python 3.12 标准库解析公开 OOXML、CSV、JSON 和生成浅色中文 SVG；不执行 Excel 公式/宏/外部链接，不联网运行，不安装包。原始DTU输入仍留在授权只读目录，没有复制/改写工作簿。

## 复跑

从 /home/ubuntu/sludge-brick-design-v2 运行：

    python3 experiments/material_design_v2/verify.py

该命令实际串行执行完整pipeline、focused unittest、compileall、git diff --check；若本机存在已安装的grounded-citations工具，也执行三个报告的证据引用检查。命令、原始退出码/输出、耗时、输入hash、计数、峰值RSS和边界写入 artifacts/verification.json。测试不是旧项目full suite。

仅重新生成数据/图/报告：

    python3 experiments/material_design_v2/pipeline.py

更换输入根或保留另一次输出（输出必须是本目录的子目录）：

File: experiments/material_design_v2/artifacts/observations.csv (part 21 of 35)
source_id,specimen_id,matrix_id,additive_id,additive_fraction_dry,firing_temperature_C,property,value,unit,replicate_id,file,sheet,cell,evidence_status
30157108,R|P2-Raw|1020|C,R,SSA-P2-Raw,0.3,1020,fired_height_reading_2,6.14,mm,C,public-data/30157108/DTU Data - Brick Pellet Production.xlsx,High and Diameter,S119,measured
30157108,R|P2-Raw|1020|C,R,SSA-P2-Raw,0.3,1020,fired_height_reading_3,6.32,mm,C,public-data/30157108/DTU Data - Brick Pellet Production.xlsx,High and Diameter,T119,measured
30157108,R|P2-Raw|1020|C,R,SSA-P2-Raw,0.3,1020,dry_diameter_mean,19.02,mm,C,public-data/30157108/DTU Data - Brick Pellet Production.xlsx,High and Diameter,F119,source_derived
30157108,R|P2-Raw|1020|C,R,SSA-P2-Raw,0.3,1020,dry_height_mean,6.46,mm,C,public-data/30157108/DTU Data - Brick Pellet Production.xlsx,High and Diameter,J119,source_derived
30157108,R|P2-Raw|1020|C,R,SSA-P2-Raw,0.3,1020,fired_diameter_mean,18.036666666666665,mm,C,public-data/30157108/DTU Data - Brick Pellet Production.xlsx,High and Diameter,Q119,source_derived
30157108,R|P2-Raw|1020|C,R,SSA-P2-Raw,0.3,1020,fired_height_mean,6.256666666666667,mm,C,public-data/30157108/DTU Data - Brick Pellet Production.xlsx,High and Diameter,U119,source_derived
30157108,R|P2-Raw|1020|C,R,SSA-P2-Raw,0.3,1020,dry_geometric_volume,1835.4536612245233,mm3,C,public-data/30157108/DTU Data - Brick Pellet Production.xlsx,High and Diameter,K119,source_derived
30157108,R|P2-Raw|1020|C,R,SSA-P2-Raw,0.3,1020,fired_geometric_volume,1598.6207938303664,mm3,C,public-data/30157108/DTU Data - Brick Pellet Production.xlsx,High and Diameter,V119,source_derived
30157108,R|P2-Raw|1020|C,R,SSA-P2-Raw,0.3,1020,diameter_shrinkage,5.169996494917636,%,C,public-data/30157108/DTU Data - Brick Pellet Production.xlsx,High and Diameter,W119,source_derived
30157108,R|P2-Raw|1020|C,R,SSA-P2-Raw,0.3,1020,height_shrinkage,3.147574819401442,%,C,public-data/30157108/DTU Data - Brick Pellet Production.xlsx,High and Diameter,X119,source_derived
30157108,R|P2-Raw|1020|C,R,SSA-P2-Raw,0.3,1020,volume_shrinkage,12.903233265837603,%,C,public-data/30157108/DTU Data - Brick Pellet Production.xlsx,High and Diameter,Y119,source_derived
30157108,R|P2-Raw|1020|C,R,SSA-P2-Raw,0.3,1020,green_mass,3.9857,g,C,public-data/30157108/DTU Data - Brick Pellet Production.xlsx,Water and Burning,C119,measured
30157108,R|P2-Raw|1020|C,R,SSA-P2-Raw,0.3,1020,dried_mass_105C,3.1465,g,C,public-data/30157108/DTU Data - Brick Pellet Production.xlsx,Water and Burning,D119,measured
30157108,R|P2-Raw|1020|C,R,SSA-P2-Raw,0.3,1020,fired_mass,3.0458,g,C,public-data/30157108/DTU Data - Brick Pellet Production.xlsx,Water and Burning,F119,measured
30157108,R|P2-Raw|1020|C,R,SSA-P2-Raw,0.3,1020,forming_water_content,21.055272599543365,%,C,public-data/30157108/DTU Data - Brick Pellet Production.xlsx,Water and Burning,E119,source_derived
30157108,R|P2-Raw|1020|C,R,SSA-P2-Raw,0.3,1020,firing_mass_loss,3.200381376132218,%,C,public-data/30157108/DTU Data - Brick Pellet Production.xlsx,Water and Burning,G119,source_derived
30157108,R|P2-Raw|1020|C,R,SSA-P2-Raw,0.3,1020,saturated_mass,3.432,g,C,public-data/30157108/DTU Data - Brick Pellet Production.xlsx,Porosity and Density,F83,measured
30157108,R|P2-Raw|1020|C,R,SSA-P2-Raw,0.3,1020,submerged_mass,1.926,g,C,public-data/30157108/DTU Data - Brick Pellet Production.xlsx,Porosity and Density,G83,measured
30157108,R|P2-Raw|1020|C,R,SSA-P2-Raw,0.3,1020,water_displacement_volume,1.50871568823883e-06,m3,C,public-data/30157108/DTU Data - Brick Pellet Production.xlsx,Porosity and Density,K83,source_derived
30157108,R|P2-Raw|1020|C,R,SSA-P2-Raw,0.3,1020,open_pore_volume,3.8689641354438004e-07,m3,C,public-data/30157108/DTU Data - Brick Pellet Production.xlsx,Porosity and Density,L83,source_derived
30157108,R|P2-Raw|1020|C,R,SSA-P2-Raw,0.3,1020,open_porosity,0.25644090305444894,m3/m3,C,public-data/30157108/DTU Data - Brick Pellet Production.xlsx,Porosity and Density,M83,source_derived
30157108,R|P2-Raw|1020|C,R,SSA-P2-Raw,0.3,1020,dry_density,2018.8031606905708,kg/m3,C,public-data/30157108/DTU Data - Brick Pellet Production.xlsx,Porosity and Density,N83,source_derived
30157108,R|P2-Raw|1020|C,R,SSA-P2-Raw,0.3,1020,apparent_solid_density,2715.0540810859084,kg/m3,C,public-data/30157108/DTU Data - Brick Pellet Production.xlsx,Porosity and Density,O83,source_derived
30157108,R|P2-Raw|1020|C,R,SSA-P2-Raw,0.3,1020,saturated_density,2274.782470119522,kg/m3,C,public-data/30157108/DTU Data - Brick Pellet Production.xlsx,Porosity and Density,P83,source_derived
30157108,R|P2-Raw|1020|C,R,SSA-P2-Raw,0.3,1020,water_absorption,0.12679755729200873,kg/kg,C,public-data/30157108/DTU Data - Brick Pellet Production.xlsx,Porosity and Density,Q83,source_derived
30157108,R|P2-Raw|1020|D,R,SSA-P2-Raw,0.3,1020,dry_diameter_reading_1,18.98,mm,D,public-data/30157108/DTU Data - Brick Pellet Production.xlsx,High and Diameter,C120,measured
30157108,R|P2-Raw|1020|D,R,SSA-P2-Raw,0.3,1020,dry_diameter_reading_2,19.01,mm,D,public-data/30157108/DTU Data - Brick Pellet Production.xlsx,High and Diameter,D120,measured
30157108,R|P2-Raw|1020|D,R,SSA-P2-Raw,0.3,1020,dry_diameter_reading_3,18.84,mm,D,public-data/30157108/DTU Data - Brick Pellet Production.xlsx,High and Diameter,E120,measured
30157108,R|P2-Raw|1020|D,R,SSA-P2-Raw,0.3,1020,dry_height_reading_1,6.45,mm,D,public-data/30157108/DTU Data - Brick Pellet Production.xlsx,High and Diameter,G120,measured
30157108,R|P2-Raw|1020|D,R,SSA-P2-Raw,0.3,1020,dry_height_reading_2,6.56,mm,D,public-data/30157108/DTU Data - Brick Pellet Production.xlsx,High and Diameter,H120,measured
30157108,R|P2-Raw|1020|D,R,SSA-P2-Raw,0.3,1020,dry_height_reading_3,6.45,mm,D,public-data/30157108/DTU Data - Brick Pellet Production.xlsx,High and Diameter,I120,measured
30157108,R|P2-Raw|1020|D,R,SSA-P2-Raw,0.3,1020,fired_diameter_reading_1,18.39,mm,D,public-data/30157108/DTU Data - Brick Pellet Production.xlsx,High and Diameter,N120,measured
30157108,R|P2-Raw|1020|D,R,SSA-P2-Raw,0.3,1020,fired_diameter_reading_2,18.05,mm,D,public-data/30157108/DTU Data - Brick Pellet Production.xlsx,High and Diameter,O120,measured
30157108,R|P2-Raw|1020|D,R,SSA-P2-Raw,0.3,1020,fired_diameter_reading_3,18.07,mm,D,public-data/30157108/DTU Data - Brick Pellet Production.xlsx,High and Diameter,P120,measured
30157108,R|P2-Raw|1020|D,R,SSA-P2-Raw,0.3,1020,fired_height_reading_1,6.15,mm,D,public-data/30157108/DTU Data - Brick Pellet Production.xlsx,High and Diameter,R120,measured
30157108,R|P2-Raw|1020|D,R,SSA-P2-Raw,0.3,1020,fired_height_reading_2,6.18,mm,D,public-data/30157108/DTU Data - Brick Pellet Production.xlsx,High and Diameter,S120,measured
30157108,R|P2-Raw|1020|D,R,SSA-P2-Raw,0.3,1020,fired_height_reading_3,6.14,mm,D,public-data/30157108/DTU Data - Brick Pellet Production.xlsx,High and Diameter,T120,measured
30157108,R|P2-Raw|1020|D,R,SSA-P2-Raw,0.3,1020,dry_diameter_mean,18.94333333333333,mm,D,public-data/30157108/DTU Data - Brick Pellet Production.xlsx,High and Diameter,F120,source_derived
30157108,R|P2-Raw|1020|D,R,SSA-P2-Raw,0.3,1020,dry_height_mean,6.486666666666667,mm,D,public-data/30157108/DTU Data - Brick Pellet Production.xlsx,High and Diameter,J120,source_derived
30157108,R|P2-Raw|1020|D,R,SSA-P2-Raw,0.3,1020,fired_diameter_mean,18.169999999999998,mm,D,public-data/30157108/DTU Data - Brick Pellet Production.xlsx,High and Diameter,Q120,source_derived
30157108,R|P2-Raw|1020|D,R,SSA-P2-Raw,0.3,1020,fired_height_mean,6.156666666666666,mm,D,public-data/30157108/DTU Data - Brick Pellet Production.xlsx,High and Diameter,U120,source_derived
30157108,R|P2-Raw|1020|D,R,SSA-P2-Raw,0.3,1020,dry_geometric_volume,1828.2023599908646,mm3,D,public-data/30157108/DTU Data - Brick Pellet Production.xlsx,High and Diameter,K120,source_derived
30157108,R|P2-Raw|1020|D,R,SSA-P2-Raw,0.3,1020,fired_geometric_volume,1596.4134448003306,mm3,D,public-data/30157108/DTU Data - Brick Pellet Production.xlsx,High and Diameter,V120,source_derived
30157108,R|P2-Raw|1020|D,R,SSA-P2-Raw,0.3,1020,diameter_shrinkage,4.082350871018829,%,D,public-data/30157108/DTU Data - Brick Pellet Production.xlsx,High and Diameter,W120,source_derived
30157108,R|P2-Raw|1020|D,R,SSA-P2-Raw,0.3,1020,height_shrinkage,5.087358684481001,%,D,public-data/30157108/DTU Data - Brick Pellet Production.xlsx,High and Diameter,X120,source_derived
30157108,R|P2-Raw|1020|D,R,SSA-P2-Raw,0.3,1020,volume_shrinkage,12.678515259749048,%,D,public-data/30157108/DTU Data - Brick Pellet Production.xlsx,High and Diameter,Y120,source_derived
30157108,R|P2-Raw|1020|D,R,SSA-P2-Raw,0.3,1020,green_mass,3.963,g,D,public-data/30157108/DTU Data - Brick Pellet Production.xlsx,Water and Burning,C120,measured
30157108,R|P2-Raw|1020|D,R,SSA-P2-Raw,0.3,1020,dried_mass_105C,3.1346,g,D,public-data/30157108/DTU Data - Brick Pellet Production.xlsx,Water and Burning,D120,measured
30157108,R|P2-Raw|1020|D,R,SSA-P2-Raw,0.3,1020,fired_mass,3.0351,g,D,public-data/30157108/DTU Data - Brick Pellet Production.xlsx,Water and Burning,F120,measured
30157108,R|P2-Raw|1020|D,R,SSA-P2-Raw,0.3,1020,forming_water_content,20.90335604340147,%,D,public-data/30157108/DTU Data - Brick Pellet Production.xlsx,Water and Burning,E120,source_derived
30157108,R|P2-Raw|1020|D,R,SSA-P2-Raw,0.3,1020,firing_mass_loss,3.174248707969116,%,D,public-data/30157108/DTU Data - Brick Pellet Production.xlsx,Water and Burning,G120,source_derived
30157108,R|P2-Raw|1020|E,R,SSA-P2-Raw,0.3,1020,dry_diameter_reading_1,19.01,mm,E,public-data/30157108/DTU Data - Brick Pellet Production.xlsx,High and Diameter,C121,measured
30157108,R|P2-Raw|1020|E,R,SSA-P2-Raw,0.3,1020,dry_diameter_reading_2,18.96,mm,E,public-data/30157108/DTU Data - Brick Pellet Production.xlsx,High and Diameter,D121,measured
30157108,R|P2-Raw|1020|E,R,SSA-P2-Raw,0.3,1020,dry_diameter_reading_3,19.13,mm,E,public-data/30157108/DTU Data - Brick Pellet Production.xlsx,High and Diameter,E121,measured
30157108,R|P2-Raw|1020|E,R,SSA-P2-Raw,0.3,1020,dry_height_reading_1,6.42,mm,E,public-data/30157108/DTU Data - Brick Pellet Production.xlsx,High and Diameter,G121,measured
30157108,R|P2-Raw|1020|E,R,SSA-P2-Raw,0.3,1020,dry_height_reading_2,6.46,mm,E,public-data/30157108/DTU Data - Brick Pellet Production.xlsx,High and Diameter,H121,measured
30157108,R|P2-Raw|1020|E,R,SSA-P2-Raw,0.3,1020,dry_height_reading_3,6.45,mm,E,public-data/30157108/DTU Data - Brick Pellet Production.xlsx,High and Diameter,I121,measured
30157108,R|P2-Raw|1020|E,R,SSA-P2-Raw,0.3,1020,fired_diameter_reading_1,17.98,mm,E,public-data/30157108/DTU Data - Brick Pellet Production.xlsx,High and Diameter,N121,measured
30157108,R|P2-Raw|1020|E,R,SSA-P2-Raw,0.3,1020,fired_diameter_reading_2,18.22,mm,E,public-data/30157108/DTU Data - Brick Pellet Production.xlsx,High and Diameter,O121,measured
30157108,R|P2-Raw|1020|E,R,SSA-P2-Raw,0.3,1020,fired_diameter_reading_3,17.99,mm,E,public-data/30157108/DTU Data - Brick Pellet Production.xlsx,High and Diameter,P121,measured
30157108,R|P2-Raw|1020|E,R,SSA-P2-Raw,0.3,1020,fired_height_reading_1,6.27,mm,E,public-data/30157108/DTU Data - Brick Pellet Production.xlsx,High and Diameter,R121,measured
30157108,R|P2-Raw|1020|E,R,SSA-P2-Raw,0.3,1020,fired_height_reading_2,6.24,mm,E,public-data/30157108/DTU Data - Brick Pellet Production.xlsx,High and Diameter,S121,measured
30157108,R|P2-Raw|1020|E,R,SSA-P2-Raw,0.3,1020,fired_height_reading_3,6.21,mm,E,public-data/30157108/DTU Data - Brick Pellet Production.xlsx,High and Diameter,T121,measured
30157108,R|P2-Raw|1020|E,R,SSA-P2-Raw,0.3,1020,dry_diameter_mean,19.03333333333333,mm,E,public-data/30157108/DTU Data - Brick Pellet Production.xlsx,High and Diameter,F121,source_derived
30157108,R|P2-Raw|1020|E,R,SSA-P2-Raw,0.3,1020,dry_height_mean,6.4433333333333325,mm,E,public-data/30157108/DTU Data - Brick Pellet Production.xlsx,High and Diameter,J121,source_derived
30157108,R|P2-Raw|1020|E,R,SSA-P2-Raw,0.3,1020,fired_diameter_mean,18.063333333333333,mm,E,public-data/30157108/DTU Data - Brick Pellet Production.xlsx,High and Diameter,Q121,source_derived
30157108,R|P2-Raw|1020|E,R,SSA-P2-Raw,0.3,1020,fired_height_mean,6.239999999999999,mm,E,public-data/30157108/DTU Data - Brick Pellet Production.xlsx,High and Diameter,U121,source_derived
30157108,R|P2-Raw|1020|E,R,SSA-P2-Raw,0.3,1020,dry_geometric_volume,1833.2858555957514,mm3,E,public-data/30157108/DTU Data - Brick Pellet Production.xlsx,High and Diameter,K121,source_derived
30157108,R|P2-Raw|1020|E,R,SSA-P2-Raw,0.3,1020,fired_geometric_volume,1599.0802655731436,mm3,E,public-data/30157108/DTU Data - Brick Pellet Production.xlsx,High and Diameter,V121,source_derived
30157108,R|P2-Raw|1020|E,R,SSA-P2-Raw,0.3,1020,diameter_shrinkage,5.096322241681255,%,E,public-data/30157108/DTU Data - Brick Pellet Production.xlsx,High and Diameter,W121,source_derived
30157108,R|P2-Raw|1020|E,R,SSA-P2-Raw,0.3,1020,height_shrinkage,3.1557165028453156,%,E,public-data/30157108/DTU Data - Brick Pellet Production.xlsx,High and Diameter,X121,source_derived
30157108,R|P2-Raw|1020|E,R,SSA-P2-Raw,0.3,1020,volume_shrinkage,12.775181203069911,%,E,public-data/30157108/DTU Data - Brick Pellet Production.xlsx,High and Diameter,Y121,source_derived
30157108,R|P2-Raw|1020|E,R,SSA-P2-Raw,0.3,1020,green_mass,3.9548,g,E,public-data/30157108/DTU Data - Brick Pellet Production.xlsx,Water and Burning,C121,measured
30157108,R|P2-Raw|1020|E,R,SSA-P2-Raw,0.3,1020,dried_mass_105C,3.1302,g,E,public-data/30157108/DTU Data - Brick Pellet Production.xlsx,Water and Burning,D121,measured
30157108,R|P2-Raw|1020|E,R,SSA-P2-Raw,0.3,1020,fired_mass,3.0312,g,E,public-data/30157108/DTU Data - Brick Pellet Production.xlsx,Water and Burning,F121,measured
30157108,R|P2-Raw|1020|E,R,SSA-P2-Raw,0.3,1020,forming_water_content,20.850611914635383,%,E,public-data/30157108/DTU Data - Brick Pellet Production.xlsx,Water and Burning,E121,source_derived
30157108,R|P2-Raw|1020|E,R,SSA-P2-Raw,0.3,1020,firing_mass_loss,3.162737205290389,%,E,public-data/30157108/DTU Data - Brick Pellet Production.xlsx,Water and Burning,G121,source_derived
30157108,R|P2-Raw|1020|F,R,SSA-P2-Raw,0.3,1020,dry_diameter_reading_1,18.93,mm,F,public-data/30157108/DTU Data - Brick Pellet Production.xlsx,High and Diameter,C122,measured
30157108,R|P2-Raw|1020|F,R,SSA-P2-Raw,0.3,1020,dry_diameter_reading_2,19.03,mm,F,public-data/30157108/DTU Data - Brick Pellet Production.xlsx,High and Diameter,D122,measured
30157108,R|P2-Raw|1020|F,R,SSA-P2-Raw,0.3,1020,dry_diameter_reading_3,19.03,mm,F,public-data/30157108/DTU Data - Brick Pellet Production.xlsx,High and Diameter,E122,measured
30157108,R|P2-Raw|1020|F,R,SSA-P2-Raw,0.3,1020,dry_height_reading_1,6.54,mm,F,public-data/30157108/DTU Data - Brick Pellet Production.xlsx,High and Diameter,G122,measured
30157108,R|P2-Raw|1020|F,R,SSA-P2-Raw,0.3,1020,dry_height_reading_2,6.5,mm,F,public-data/30157108/DTU Data - Brick Pellet Production.xlsx,High and Diameter,H122,measured
30157108,R|P2-Raw|1020|F,R,SSA-P2-Raw,0.3,1020,dry_height_reading_3,6.51,mm,F,public-data/30157108/DTU Data - Brick Pellet Production.xlsx,High and Diameter,I122,measured
30157108,R|P2-Raw|1020|F,R,SSA-P2-Raw,0.3,1020,fired_diameter_reading_1,18.14,mm,F,public-data/30157108/DTU Data - Brick Pellet Production.xlsx,High and Diameter,N122,measured
30157108,R|P2-Raw|1020|F,R,SSA-P2-Raw,0.3,1020,fired_diameter_reading_2,18.05,mm,F,public-data/30157108/DTU Data - Brick Pellet Production.xlsx,High and Diameter,O122,measured
30157108,R|P2-Raw|1020|F,R,SSA-P2-Raw,0.3,1020,fired_diameter_reading_3,18.12,mm,F,public-data/30157108/DTU Data - Brick Pellet Production.xlsx,High and Diameter,P122,measured
30157108,R|P2-Raw|1020|F,R,SSA-P2-Raw,0.3,1020,fired_height_reading_1,6.22,mm,F,public-data/30157108/DTU Data - Brick Pellet Production.xlsx,High and Diameter,R122,measured
30157108,R|P2-Raw|1020|F,R,SSA-P2-Raw,0.3,1020,fired_height_reading_2,6.22,mm,F,public-data/30157108/DTU Data - Brick Pellet Production.xlsx,High and Diameter,S122,measured
30157108,R|P2-Raw|1020|F,R,SSA-P2-Raw,0.3,1020,fired_height_reading_3,6.26,mm,F,public-data/30157108/DTU Data - Brick Pellet Production.xlsx,High and Diameter,T122,measured
30157108,R|P2-Raw|1020|F,R,SSA-P2-Raw,0.3,1020,dry_diameter_mean,18.996666666666666,mm,F,public-data/30157108/DTU Data - Brick Pellet Production.xlsx,High and Diameter,F122,source_derived
30157108,R|P2-Raw|1020|F,R,SSA-P2-Raw,0.3,1020,dry_height_mean,6.516666666666666,mm,F,public-data/30157108/DTU Data - Brick Pellet Production.xlsx,High and Diameter,J122,source_derived
30157108,R|P2-Raw|1020|F,R,SSA-P2-Raw,0.3,1020,fired_diameter_mean,18.103333333333335,mm,F,public-data/30157108/DTU Data - Brick Pellet Production.xlsx,High and Diameter,Q122,source_derived
30157108,R|P2-Raw|1020|F,R,SSA-P2-Raw,0.3,1020,fired_height_mean,6.233333333333333,mm,F,public-data/30157108/DTU Data - Brick Pellet Production.xlsx,High and Diameter,U122,source_derived
30157108,R|P2-Raw|1020|F,R,SSA-P2-Raw,0.3,1020,dry_geometric_volume,1847.014023679878,mm3,F,public-data/30157108/DTU Data - Brick Pellet Production.xlsx,High and Diameter,K122,source_derived
30157108,R|P2-Raw|1020|F,R,SSA-P2-Raw,0.3,1020,fired_geometric_volume,1604.4542180576614,mm3,F,public-data/30157108/DTU Data - Brick Pellet Production.xlsx,High and Diameter,V122,source_derived
30157108,R|P2-Raw|1020|F,R,SSA-P2-Raw,0.3,1020,diameter_shrinkage,4.702579399894705,%,F,public-data/30157108/DTU Data - Brick Pellet Production.xlsx,High and Diameter,W122,source_derived
30157108,R|P2-Raw|1020|F,R,SSA-P2-Raw,0.3,1020,height_shrinkage,4.347826086956507,%,F,public-data/30157108/DTU Data - Brick Pellet Production.xlsx,High and Diameter,X122,source_derived
30157108,R|P2-Raw|1020|F,R,SSA-P2-Raw,0.3,1020,volume_shrinkage,13.1325373014199,%,F,public-data/30157108/DTU Data - Brick Pellet Production.xlsx,High and Diameter,Y122,source_derived
30157108,R|P2-Raw|1020|F,R,SSA-P2-Raw,0.3,1020,green_mass,3.9703,g,F,public-data/30157108/DTU Data - Brick Pellet Production.xlsx,Water and Burning,C122,measured
30157108,R|P2-Raw|1020|F,R,SSA-P2-Raw,0.3,1020,dried_mass_105C,3.1465,g,F,public-data/30157108/DTU Data - Brick Pellet Production.xlsx,Water and Burning,D122,measured
30157108,R|P2-Raw|1020|F,R,SSA-P2-Raw,0.3,1020,fired_mass,3.046,g,F,public-data/30157108/DTU Data - Brick Pellet Production.xlsx,Water and Burning,F122,measured
30157108,R|P2-Raw|1020|F,R,SSA-P2-Raw,0.3,1020,forming_water_content,20.7490617837443,%,F,public-data/30157108/DTU Data - Brick Pellet Production.xlsx,Water and Burning,E122,source_derived
30157108,R|P2-Raw|1020|F,R,SSA-P2-Raw,0.3,1020,firing_mass_loss,3.1940251072620454,%,F,public-data/30157108/DTU Data - Brick Pellet Production.xlsx,Water and Burning,G122,source_derived
30157108,R|P2-Raw|1020|G,R,SSA-P2-Raw,0.3,1020,dry_diameter_reading_1,18.98,mm,G,public-data/30157108/DTU Data - Brick Pellet Production.xlsx,High and Diameter,C123,measured
30157108,R|P2-Raw|1020|G,R,SSA-P2-Raw,0.3,1020,dry_diameter_reading_2,18.9,mm,G,public-data/30157108/DTU Data - Brick Pellet Production.xlsx,High and Diameter,D123,measured
30157108,R|P2-Raw|1020|G,R,SSA-P2-Raw,0.3,1020,dry_diameter_reading_3,19.08,mm,G,public-data/30157108/DTU Data - Brick Pellet Production.xlsx,High and Diameter,E123,measured
30157108,R|P2-Raw|1020|G,R,SSA-P2-Raw,0.3,1020,dry_height_reading_1,6.49,mm,G,public-data/30157108/DTU Data - Brick Pellet Production.xlsx,High and Diameter,G123,measured
30157108,R|P2-Raw|1020|G,R,SSA-P2-Raw,0.3,1020,dry_height_reading_2,6.57,mm,G,public-data/30157108/DTU Data - Brick Pellet Production.xlsx,High and Diameter,H123,measured
30157108,R|P2-Raw|1020|G,R,SSA-P2-Raw,0.3,1020,dry_height_reading_3,6.53,mm,G,public-data/30157108/DTU Data - Brick Pellet Production.xlsx,High and Diameter,I123,measured
30157108,R|P2-Raw|1020|G,R,SSA-P2-Raw,0.3,1020,fired_diameter_reading_1,18.03,mm,G,public-data/30157108/DTU Data - Brick Pellet Production.xlsx,High and Diameter,N123,measured
30157108,R|P2-Raw|1020|G,R,SSA-P2-Raw,0.3,1020,fired_diameter_reading_2,18.2,mm,G,public-data/30157108/DTU Data - Brick Pellet Production.xlsx,High and Diameter,O123,measured
30157108,R|P2-Raw|1020|G,R,SSA-P2-Raw,0.3,1020,fired_diameter_reading_3,18.07,mm,G,public-data/30157108/DTU Data - Brick Pellet Production.xlsx,High and Diameter,P123,measured
30157108,R|P2-Raw|1020|G,R,SSA-P2-Raw,0.3,1020,fired_height_reading_1,6.29,mm,G,public-data/30157108/DTU Data - Brick Pellet Production.xlsx,High and Diameter,R123,measured
30157108,R|P2-Raw|1020|G,R,SSA-P2-Raw,0.3,1020,fired_height_reading_2,6.2,mm,G,public-data/30157108/DTU Data - Brick Pellet Production.xlsx,High and Diameter,S123,measured
30157108,R|P2-Raw|1020|G,R,SSA-P2-Raw,0.3,1020,fired_height_reading_3,6.33,mm,G,public-data/30157108/DTU Data - Brick Pellet Production.xlsx,High and Diameter,T123,measured
30157108,R|P2-Raw|1020|G,R,SSA-P2-Raw,0.3,1020,dry_diameter_mean,18.986666666666665,mm,G,public-data/30157108/DTU Data - Brick Pellet Production.xlsx,High and Diameter,F123,source_derived
30157108,R|P2-Raw|1020|G,R,SSA-P2-Raw,0.3,1020,dry_height_mean,6.53,mm,G,public-data/30157108/DTU Data - Brick Pellet Production.xlsx,High and Diameter,J123,source_derived
30157108,R|P2-Raw|1020|G,R,SSA-P2-Raw,0.3,1020,fired_diameter_mean,18.1,mm,G,public-data/30157108/DTU Data - Brick Pellet Production.xlsx,High and Diameter,Q123,source_derived
30157108,R|P2-Raw|1020|G,R,SSA-P2-Raw,0.3,1020,fired_height_mean,6.273333333333333,mm,G,public-data/30157108/DTU Data - Brick Pellet Production.xlsx,High and Diameter,U123,source_derived
30157108,R|P2-Raw|1020|G,R,SSA-P2-Raw,0.3,1020,dry_geometric_volume,1848.8450482781686,mm3,G,public-data/30157108/DTU Data - Brick Pellet Production.xlsx,High and Diameter,K123,source_derived
30157108,R|P2-Raw|1020|G,R,SSA-P2-Raw,0.3,1020,fired_geometric_volume,1614.1555937620694,mm3,G,public-data/30157108/DTU Data - Brick Pellet Production.xlsx,High and Diameter,V123,source_derived
30157108,R|P2-Raw|1020|G,R,SSA-P2-Raw,0.3,1020,diameter_shrinkage,4.6699438202247014,%,G,public-data/30157108/DTU Data - Brick Pellet Production.xlsx,High and Diameter,W123,source_derived
30157108,R|P2-Raw|1020|G,R,SSA-P2-Raw,0.3,1020,height_shrinkage,3.930576824910671,%,G,public-data/30157108/DTU Data - Brick Pellet Production.xlsx,High and Diameter,X123,source_derived
30157108,R|P2-Raw|1020|G,R,SSA-P2-Raw,0.3,1020,volume_shrinkage,12.693841202899387,%,G,public-data/30157108/DTU Data - Brick Pellet Production.xlsx,High and Diameter,Y123,source_derived
30157108,R|P2-Raw|1020|G,R,SSA-P2-Raw,0.3,1020,green_mass,3.9759,g,G,public-data/30157108/DTU Data - Brick Pellet Production.xlsx,Water and Burning,C123,measured
30157108,R|P2-Raw|1020|G,R,SSA-P2-Raw,0.3,1020,dried_mass_105C,3.1561,g,G,public-data/30157108/DTU Data - Brick Pellet Production.xlsx,Water and Burning,D123,measured
30157108,R|P2-Raw|1020|G,R,SSA-P2-Raw,0.3,1020,fired_mass,3.0555,g,G,public-data/30157108/DTU Data - Brick Pellet Production.xlsx,Water and Burning,F123,measured
30157108,R|P2-Raw|1020|G,R,SSA-P2-Raw,0.3,1020,forming_water_content,20.61923086596746,%,G,public-data/30157108/DTU Data - Brick Pellet Production.xlsx,Water and Burning,E123,source_derived
30157108,R|P2-Raw|1020|G,R,SSA-P2-Raw,0.3,1020,firing_mass_loss,3.187478216786541,%,G,public-data/30157108/DTU Data - Brick Pellet Production.xlsx,Water and Burning,G123,source_derived
30157108,R|P2-Raw|1030|A,R,SSA-P2-Raw,0.3,1030,dry_diameter_reading_1,19.08,mm,A,public-data/30157108/DTU Data - Brick Pellet Production.xlsx,High and Diameter,C133,measured
30157108,R|P2-Raw|1030|A,R,SSA-P2-Raw,0.3,1030,dry_diameter_reading_2,18.97,mm,A,public-data/30157108/DTU Data - Brick Pellet Production.xlsx,High and Diameter,D133,measured
30157108,R|P2-Raw|1030|A,R,SSA-P2-Raw,0.3,1030,dry_diameter_reading_3,18.94,mm,A,public-data/30157108/DTU Data - Brick Pellet Production.xlsx,High and Diameter,E133,measured
30157108,R|P2-Raw|1030|A,R,SSA-P2-Raw,0.3,1030,dry_height_reading_1,6.25,mm,A,public-data/30157108/DTU Data - Brick Pellet Production.xlsx,High and Diameter,G133,measured
30157108,R|P2-Raw|1030|A,R,SSA-P2-Raw,0.3,1030,dry_height_reading_2,6.27,mm,A,public-data/30157108/DTU Data - Brick Pellet Production.xlsx,High and Diameter,H133,measured
30157108,R|P2-Raw|1030|A,R,SSA-P2-Raw,0.3,1030,dry_height_reading_3,6.34,mm,A,public-data/30157108/DTU Data - Brick Pellet Production.xlsx,High and Diameter,I133,measured
30157108,R|P2-Raw|1030|A,R,SSA-P2-Raw,0.3,1030,fired_diameter_reading_1,17.88,mm,A,public-data/30157108/DTU Data - Brick Pellet Production.xlsx,High and Diameter,N133,measured
30157108,R|P2-Raw|1030|A,R,SSA-P2-Raw,0.3,1030,fired_diameter_reading_2,17.85,mm,A,public-data/30157108/DTU Data - Brick Pellet Production.xlsx,High and Diameter,O133,measured
30157108,R|P2-Raw|1030|A,R,SSA-P2-Raw,0.3,1030,fired_diameter_reading_3,17.92,mm,A,public-data/30157108/DTU Data - Brick Pellet Production.xlsx,High and Diameter,P133,measured
30157108,R|P2-Raw|1030|A,R,SSA-P2-Raw,0.3,1030,fired_height_reading_1,6.02,mm,A,public-data/30157108/DTU Data - Brick Pellet Production.xlsx,High and Diameter,R133,measured
30157108,R|P2-Raw|1030|A,R,SSA-P2-Raw,0.3,1030,fired_height_reading_2,5.97,mm,A,public-data/30157108/DTU Data - Brick Pellet Production.xlsx,High and Diameter,S133,measured
30157108,R|P2-Raw|1030|A,R,SSA-P2-Raw,0.3,1030,fired_height_reading_3,5.98,mm,A,public-data/30157108/DTU Data - Brick Pellet Production.xlsx,High and Diameter,T133,measured
30157108,R|P2-Raw|1030|A,R,SSA-P2-Raw,0.3,1030,dry_diameter_mean,18.996666666666666,mm,A,public-data/30157108/DTU Data - Brick Pellet Production.xlsx,High and Diameter,F133,source_derived
30157108,R|P2-Raw|1030|A,R,SSA-P2-Raw,0.3,1030,dry_height_mean,6.286666666666666,mm,A,public-data/30157108/DTU Data - Brick Pellet Production.xlsx,High and Diameter,J133,source_derived
30157108,R|P2-Raw|1030|A,R,SSA-P2-Raw,0.3,1030,fired_diameter_mean,17.883333333333336,mm,A,public-data/30157108/DTU Data - Brick Pellet Production.xlsx,High and Diameter,Q133,source_derived
30157108,R|P2-Raw|1030|A,R,SSA-P2-Raw,0.3,1030,fired_height_mean,5.989999999999999,mm,A,public-data/30157108/DTU Data - Brick Pellet Production.xlsx,High and Diameter,U133,source_derived
30157108,R|P2-Raw|1030|A,R,SSA-P2-Raw,0.3,1030,dry_geometric_volume,1781.825293432353,mm3,A,public-data/30157108/DTU Data - Brick Pellet Production.xlsx,High and Diameter,K133,source_derived
30157108,R|P2-Raw|1030|A,R,SSA-P2-Raw,0.3,1030,fired_geometric_volume,1504.5743265490732,mm3,A,public-data/30157108/DTU Data - Brick Pellet Production.xlsx,High and Diameter,V133,source_derived
30157108,R|P2-Raw|1030|A,R,SSA-P2-Raw,0.3,1030,diameter_shrinkage,5.86067731180907,%,A,public-data/30157108/DTU Data - Brick Pellet Production.xlsx,High and Diameter,W133,source_derived
30157108,R|P2-Raw|1030|A,R,SSA-P2-Raw,0.3,1030,height_shrinkage,4.718981972428423,%,A,public-data/30157108/DTU Data - Brick Pellet Production.xlsx,High and Diameter,X133,source_derived
30157108,R|P2-Raw|1030|A,R,SSA-P2-Raw,0.3,1030,volume_shrinkage,15.559941140425032,%,A,public-data/30157108/DTU Data - Brick Pellet Production.xlsx,High and Diameter,Y133,source_derived
30157108,R|P2-Raw|1030|A,R,SSA-P2-Raw,0.3,1030,green_mass,3.8816,g,A,public-data/30157108/DTU Data - Brick Pellet Production.xlsx,Water and Burning,C133,measured
30157108,R|P2-Raw|1030|A,R,SSA-P2-Raw,0.3,1030,dried_mass_105C,3.0891,g,A,public-data/30157108/DTU Data - Brick Pellet Production.xlsx,Water and Burning,D133,measured
30157108,R|P2-Raw|1030|A,R,SSA-P2-Raw,0.3,1030,fired_mass,2.9914,g,A,public-data/30157108/DTU Data - Brick Pellet Production.xlsx,Water and Burning,F133,measured
30157108,R|P2-Raw|1030|A,R,SSA-P2-Raw,0.3,1030,forming_water_content,20.416838417147567,%,A,public-data/30157108/DTU Data - Brick Pellet Production.xlsx,Water and Burning,E133,source_derived
30157108,R|P2-Raw|1030|A,R,SSA-P2-Raw,0.3,1030,firing_mass_loss,3.1627334822440227,%,A,public-data/30157108/DTU Data - Brick Pellet Production.xlsx,Water and Burning,G133,source_derived
30157108,R|P2-Raw|1030|A,R,SSA-P2-Raw,0.3,1030,saturated_mass,3.299,g,A,public-data/30157108/DTU Data - Brick Pellet Production.xlsx,Porosity and Density,F87,measured
30157108,R|P2-Raw|1030|A,R,SSA-P2-Raw,0.3,1030,submerged_mass,1.882,g,A,public-data/30157108/DTU Data - Brick Pellet Production.xlsx,Porosity and Density,G87,measured
30157108,R|P2-Raw|1030|A,R,SSA-P2-Raw,0.3,1030,water_displacement_volume,1.4195551993588457e-06,m3,A,public-data/30157108/DTU Data - Brick Pellet Production.xlsx,Porosity and Density,K87,source_derived
30157108,R|P2-Raw|1030|A,R,SSA-P2-Raw,0.3,1030,open_pore_volume,3.0815467842115796e-07,m3,A,public-data/30157108/DTU Data - Brick Pellet Production.xlsx,Porosity and Density,L87,source_derived
30157108,R|P2-Raw|1030|A,R,SSA-P2-Raw,0.3,1030,open_porosity,0.21707833450952713,m3/m3,A,public-data/30157108/DTU Data - Brick Pellet Production.xlsx,Porosity and Density,M87,source_derived
30157108,R|P2-Raw|1030|A,R,SSA-P2-Raw,0.3,1030,dry_density,2107.279802399436,kg/m3,A,public-data/30157108/DTU Data - Brick Pellet Production.xlsx,Porosity and Density,N87,source_derived
30157108,R|P2-Raw|1030|A,R,SSA-P2-Raw,0.3,1030,apparent_solid_density,2691.5589327564453,kg/m3,A,public-data/30157108/DTU Data - Brick Pellet Production.xlsx,Porosity and Density,O87,source_derived
30157108,R|P2-Raw|1030|A,R,SSA-P2-Raw,0.3,1030,saturated_density,2323.967395906846,kg/m3,A,public-data/30157108/DTU Data - Brick Pellet Production.xlsx,Porosity and Density,P87,source_derived
30157108,R|P2-Raw|1030|A,R,SSA-P2-Raw,0.3,1030,water_absorption,0.1028281072407568,kg/kg,A,public-data/30157108/DTU Data - Brick Pellet Production.xlsx,Porosity and Density,Q87,source_derived
30157108,R|P2-Raw|1030|B,R,SSA-P2-Raw,0.3,1030,dry_diameter_reading_1,19.08,mm,B,public-data/30157108/DTU Data - Brick Pellet Production.xlsx,High and Diameter,C134,measured
30157108,R|P2-Raw|1030|B,R,SSA-P2-Raw,0.3,1030,dry_diameter_reading_2,18.83,mm,B,public-data/30157108/DTU Data - Brick Pellet Production.xlsx,High and Diameter,D134,measured
30157108,R|P2-Raw|1030|B,R,SSA-P2-Raw,0.3,1030,dry_diameter_reading_3,19.15,mm,B,public-data/30157108/DTU Data - Brick Pellet Production.xlsx,High and Diameter,E134,measured
30157108,R|P2-Raw|1030|B,R,SSA-P2-Raw,0.3,1030,dry_height_reading_1,6.61,mm,B,public-data/30157108/DTU Data - Brick Pellet Production.xlsx,High and Diameter,G134,measured
30157108,R|P2-Raw|1030|B,R,SSA-P2-Raw,0.3,1030,dry_height_reading_2,6.54,mm,B,public-data/30157108/DTU Data - Brick Pellet Production.xlsx,High and Diameter,H134,measured
30157108,R|P2-Raw|1030|B,R,SSA-P2-Raw,0.3,1030,dry_height_reading_3,6.61,mm,B,public-data/30157108/DTU Data - Brick Pellet Production.xlsx,High and Diameter,I134,measured
30157108,R|P2-Raw|1030|B,R,SSA-P2-Raw,0.3,1030,fired_diameter_reading_1,17.61,mm,B,public-data/30157108/DTU Data - Brick Pellet Production.xlsx,High and Diameter,N134,measured
30157108,R|P2-Raw|1030|B,R,SSA-P2-Raw,0.3,1030,fired_diameter_reading_2,18.04,mm,B,public-data/30157108/DTU Data - Brick Pellet Production.xlsx,High and Diameter,O134,measured
30157108,R|P2-Raw|1030|B,R,SSA-P2-Raw,0.3,1030,fired_diameter_reading_3,17.65,mm,B,public-data/30157108/DTU Data - Brick Pellet Production.xlsx,High and Diameter,P134,measured
30157108,R|P2-Raw|1030|B,R,SSA-P2-Raw,0.3,1030,fired_height_reading_1,6.37,mm,B,public-data/30157108/DTU Data - Brick Pellet Production.xlsx,High and Diameter,R134,measured
30157108,R|P2-Raw|1030|B,R,SSA-P2-Raw,0.3,1030,fired_height_reading_2,6.15,mm,B,public-data/30157108/DTU Data - Brick Pellet Production.xlsx,High and Diameter,S134,measured
30157108,R|P2-Raw|1030|B,R,SSA-P2-Raw,0.3,1030,fired_height_reading_3,6.21,mm,B,public-data/30157108/DTU Data - Brick Pellet Production.xlsx,High and Diameter,T134,measured
30157108,R|P2-Raw|1030|B,R,SSA-P2-Raw,0.3,1030,dry_diameter_mean,19.02,mm,B,public-data/30157108/DTU Data - Brick Pellet Production.xlsx,High and Diameter,F134,source_derived
30157108,R|P2-Raw|1030|B,R,SSA-P2-Raw,0.3,1030,dry_height_mean,6.586666666666667,mm,B,public-data/30157108/DTU Data - Brick Pellet Production.xlsx,High and Diameter,J134,source_derived
30157108,R|P2-Raw|1030|B,R,SSA-P2-Raw,0.3,1030,fired_diameter_mean,17.766666666666666,mm,B,public-data/30157108/DTU Data - Brick Pellet Production.xlsx,High and Diameter,Q134,source_derived
30157108,R|P2-Raw|1030|B,R,SSA-P2-Raw,0.3,1030,fired_height_mean,6.243333333333333,mm,B,public-data/30157108/DTU Data - Brick Pellet Production.xlsx,High and Diameter,U134,source_derived
30157108,R|P2-Raw|1030|B,R,SSA-P2-Raw,0.3,1030,dry_geometric_volume,1871.442948699514,mm3,B,public-data/30157108/DTU Data - Brick Pellet Production.xlsx,High and Diameter,K134,source_derived
30157108,R|P2-Raw|1030|B,R,SSA-P2-Raw,0.3,1030,fired_geometric_volume,1547.8123680369456,mm3,B,public-data/30157108/DTU Data - Brick Pellet Production.xlsx,High and Diameter,V134,source_derived
30157108,R|P2-Raw|1030|B,R,SSA-P2-Raw,0.3,1030,diameter_shrinkage,6.5895548545390845,%,B,public-data/30157108/DTU Data - Brick Pellet Production.xlsx,High and Diameter,W134,source_derived
30157108,R|P2-Raw|1030|B,R,SSA-P2-Raw,0.3,1030,height_shrinkage,5.212550607287455,%,B,public-data/30157108/DTU Data - Brick Pellet Production.xlsx,High and Diameter,X134,source_derived
30157108,R|P2-Raw|1030|B,R,SSA-P2-Raw,0.3,1030,volume_shrinkage,17.29310428017391,%,B,public-data/30157108/DTU Data - Brick Pellet Production.xlsx,High and Diameter,Y134,source_derived
30157108,R|P2-Raw|1030|B,R,SSA-P2-Raw,0.3,1030,green_mass,4.0569,g,B,public-data/30157108/DTU Data - Brick Pellet Production.xlsx,Water and Burning,C134,measured
30157108,R|P2-Raw|1030|B,R,SSA-P2-Raw,0.3,1030,dried_mass_105C,3.2127,g,B,public-data/30157108/DTU Data - Brick Pellet Production.xlsx,Water and Burning,D134,measured
30157108,R|P2-Raw|1030|B,R,SSA-P2-Raw,0.3,1030,fired_mass,3.1103,g,B,public-data/30157108/DTU Data - Brick Pellet Production.xlsx,Water and Burning,F134,measured
30157108,R|P2-Raw|1030|B,R,SSA-P2-Raw,0.3,1030,forming_water_content,20.808992087554536,%,B,public-data/30157108/DTU Data - Brick Pellet Production.xlsx,Water and Burning,E134,source_derived
30157108,R|P2-Raw|1030|B,R,SSA-P2-Raw,0.3,1030,firing_mass_loss,3.1873502038783523,%,B,public-data/30157108/DTU Data - Brick Pellet Production.xlsx,Water and Burning,G134,source_derived
30157108,R|P2-Raw|1030|B,R,SSA-P2-Raw,0.3,1030,saturated_mass,3.429,g,B,public-data/30157108/DTU Data - Brick Pellet Production.xlsx,Porosity and Density,F88,measured
30157108,R|P2-Raw|1030|B,R,SSA-P2-Raw,0.3,1030,submerged_mass,1.954,g,B,public-data/30157108/DTU Data - Brick Pellet Production.xlsx,Porosity and Density,G88,measured
30157108,R|P2-Raw|1030|B,R,SSA-P2-Raw,0.3,1030,water_displacement_volume,1.4776597876177115e-06,m3,B,public-data/30157108/DTU Data - Brick Pellet Production.xlsx,Porosity and Density,K88,source_derived
30157108,R|P2-Raw|1030|B,R,SSA-P2-Raw,0.3,1030,open_pore_volume,3.1927469445000945e-07,m3,B,public-data/30157108/DTU Data - Brick Pellet Production.xlsx,Porosity and Density,L88,source_derived
30157108,R|P2-Raw|1030|B,R,SSA-P2-Raw,0.3,1030,open_porosity,0.21606779661016917,m3/m3,B,public-data/30157108/DTU Data - Brick Pellet Production.xlsx,Porosity and Density,M88,source_derived
30157108,R|P2-Raw|1030|B,R,SSA-P2-Raw,0.3,1030,dry_density,2104.8823457627127,kg/m3,B,public-data/30157108/DTU Data - Brick Pellet Production.xlsx,Porosity and Density,N88,source_derived
30157108,R|P2-Raw|1030|B,R,SSA-P2-Raw,0.3,1030,apparent_solid_density,2685.0310991957103,kg/m3,B,public-data/30157108/DTU Data - Brick Pellet Production.xlsx,Porosity and Density,O88,source_derived
30157108,R|P2-Raw|1030|B,R,SSA-P2-Raw,0.3,1030,saturated_density,2320.5612203389837,kg/m3,B,public-data/30157108/DTU Data - Brick Pellet Production.xlsx,Porosity and Density,P88,source_derived
30157108,R|P2-Raw|1030|B,R,SSA-P2-Raw,0.3,1030,water_absorption,0.10246600006430229,kg/kg,B,public-data/30157108/DTU Data - Brick Pellet Production.xlsx,Porosity and Density,Q88,source_derived
30157108,R|P2-Raw|1030|C,R,SSA-P2-Raw,0.3,1030,dry_diameter_reading_1,19.05,mm,C,public-data/30157108/DTU Data - Brick Pellet Production.xlsx,High and Diameter,C135,measured
30157108,R|P2-Raw|1030|C,R,SSA-P2-Raw,0.3,1030,dry_diameter_reading_2,19.06,mm,C,public-data/30157108/DTU Data - Brick Pellet Production.xlsx,High and Diameter,D135,measured
30157108,R|P2-Raw|1030|C,R,SSA-P2-Raw,0.3,1030,dry_diameter_reading_3,18.96,mm,C,public-data/30157108/DTU Data - Brick Pellet Production.xlsx,High and Diameter,E135,measured
30157108,R|P2-Raw|1030|C,R,SSA-P2-Raw,0.3,1030,dry_height_reading_1,6.29,mm,C,public-data/30157108/DTU Data - Brick Pellet Production.xlsx,High and Diameter,G135,measured
30157108,R|P2-Raw|1030|C,R,SSA-P2-Raw,0.3,1030,dry_height_reading_2,6.32,mm,C,public-data/30157108/DTU Data - Brick Pellet Production.xlsx,High and Diameter,H135,measured
30157108,R|P2-Raw|1030|C,R,SSA-P2-Raw,0.3,1030,dry_height_reading_3,6.3,mm,C,public-data/30157108/DTU Data - Brick Pellet Production.xlsx,High and Diameter,I135,measured
30157108,R|P2-Raw|1030|C,R,SSA-P2-Raw,0.3,1030,fired_diameter_reading_1,17.76,mm,C,public-data/30157108/DTU Data - Brick Pellet Production.xlsx,High and Diameter,N135,measured
30157108,R|P2-Raw|1030|C,R,SSA-P2-Raw,0.3,1030,fired_diameter_reading_2,17.81,mm,C,public-data/30157108/DTU Data - Brick Pellet Production.xlsx,High and Diameter,O135,measured
30157108,R|P2-Raw|1030|C,R,SSA-P2-Raw,0.3,1030,fired_diameter_reading_3,17.7,mm,C,public-data/30157108/DTU Data - Brick Pellet Production.xlsx,High and Diameter,P135,measured
30157108,R|P2-Raw|1030|C,R,SSA-P2-Raw,0.3,1030,fired_height_reading_1,5.96,mm,C,public-data/30157108/DTU Data - Brick Pellet Production.xlsx,High and Diameter,R135,measured
30157108,R|P2-Raw|1030|C,R,SSA-P2-Raw,0.3,1030,fired_height_reading_2,6.01,mm,C,public-data/30157108/DTU Data - Brick Pellet Production.xlsx,High and Diameter,S135,measured
30157108,R|P2-Raw|1030|C,R,SSA-P2-Raw,0.3,1030,fired_height_reading_3,6.03,mm,C,public-data/30157108/DTU Data - Brick Pellet Production.xlsx,High and Diameter,T135,measured
30157108,R|P2-Raw|1030|C,R,SSA-P2-Raw,0.3,1030,dry_diameter_mean,19.023333333333333,mm,C,public-data/30157108/DTU Data - Brick Pellet Production.xlsx,High and Diameter,F135,source_derived
30157108,R|P2-Raw|1030|C,R,SSA-P2-Raw,0.3,1030,dry_height_mean,6.303333333333334,mm,C,public-data/30157108/DTU Data - Brick Pellet Production.xlsx,High and Diameter,J135,source_derived
30157108,R|P2-Raw|1030|C,R,SSA-P2-Raw,0.3,1030,fired_diameter_mean,17.756666666666664,mm,C,public-data/30157108/DTU Data - Brick Pellet Production.xlsx,High and Diameter,Q135,source_derived
30157108,R|P2-Raw|1030|C,R,SSA-P2-Raw,0.3,1030,fired_height_mean,6.0,mm,C,public-data/30157108/DTU Data - Brick Pellet Production.xlsx,High and Diameter,U135,source_derived
30157108,R|P2-Raw|1030|C,R,SSA-P2-Raw,0.3,1030,dry_geometric_volume,1791.5683895744678,mm3,C,public-data/30157108/DTU Data - Brick Pellet Production.xlsx,High and Diameter,K135,source_derived
30157108,R|P2-Raw|1030|C,R,SSA-P2-Raw,0.3,1030,fired_geometric_volume,1485.8125279639855,mm3,C,public-data/30157108/DTU Data - Brick Pellet Production.xlsx,High and Diameter,V135,source_derived
30157108,R|P2-Raw|1030|C,R,SSA-P2-Raw,0.3,1030,diameter_shrinkage,6.6584895742071275,%,C,public-data/30157108/DTU Data - Brick Pellet Production.xlsx,High and Diameter,W135,source_derived
30157108,R|P2-Raw|1030|C,R,SSA-P2-Raw,0.3,1030,height_shrinkage,4.812268640930729,%,C,public-data/30157108/DTU Data - Brick Pellet Production.xlsx,High and Diameter,X135,source_derived
30157108,R|P2-Raw|1030|C,R,SSA-P2-Raw,0.3,1030,volume_shrinkage,17.066379569417677,%,C,public-data/30157108/DTU Data - Brick Pellet Production.xlsx,High and Diameter,Y135,source_derived
30157108,R|P2-Raw|1030|C,R,SSA-P2-Raw,0.3,1030,green_mass,3.9151,g,C,public-data/30157108/DTU Data - Brick Pellet Production.xlsx,Water and Burning,C135,measured
30157108,R|P2-Raw|1030|C,R,SSA-P2-Raw,0.3,1030,dried_mass_105C,3.1071,g,C,public-data/30157108/DTU Data - Brick Pellet Production.xlsx,Water and Burning,D135,measured
