Repository: gaw008/brickmodel

# 材料设计 v2 首阶段（研究用途，待独立审核）

直接结果见 artifacts/DIRECTION_REPORT.md；数据问题见 artifacts/DATA_AUDIT.md；后续模块优先级见 artifacts/MODEL_GAP_PRIORITY.md。

本目录独立于既有 solver/verifier。仅用 Python 3.12 标准库解析公开 OOXML、CSV、JSON 和生成浅色中文 SVG；不执行 Excel 公式/宏/外部链接，不联网运行，不安装包。原始DTU输入仍留在授权只读目录，没有复制/改写工作簿。

## 复跑

从 /home/ubuntu/sludge-brick-design-v2 运行：

    python3 experiments/material_design_v2/verify.py

该命令实际串行执行完整pipeline、focused unittest、compileall、git diff --check；若本机存在已安装的grounded-citations工具，也执行三个报告的证据引用检查。命令、原始退出码/输出、耗时、输入hash、计数、峰值RSS和边界写入 artifacts/verification.json。测试不是旧项目full suite。

仅重新生成数据/图/报告：

    python3 experiments/material_design_v2/pipeline.py

更换输入根或保留另一次输出（输出必须是本目录的子目录）：

File: experiments/material_design_v2/artifacts/observations.csv (part 22 of 35)
source_id,specimen_id,matrix_id,additive_id,additive_fraction_dry,firing_temperature_C,property,value,unit,replicate_id,file,sheet,cell,evidence_status
30157108,R|P2-Raw|1030|C,R,SSA-P2-Raw,0.3,1030,fired_mass,3.0082,g,C,public-data/30157108/DTU Data - Brick Pellet Production.xlsx,Water and Burning,F135,measured
30157108,R|P2-Raw|1030|C,R,SSA-P2-Raw,0.3,1030,forming_water_content,20.638042451022958,%,C,public-data/30157108/DTU Data - Brick Pellet Production.xlsx,Water and Burning,E135,source_derived
30157108,R|P2-Raw|1030|C,R,SSA-P2-Raw,0.3,1030,firing_mass_loss,3.1830324096424314,%,C,public-data/30157108/DTU Data - Brick Pellet Production.xlsx,Water and Burning,G135,source_derived
30157108,R|P2-Raw|1030|C,R,SSA-P2-Raw,0.3,1030,saturated_mass,3.313,g,C,public-data/30157108/DTU Data - Brick Pellet Production.xlsx,Porosity and Density,F89,measured
30157108,R|P2-Raw|1030|C,R,SSA-P2-Raw,0.3,1030,submerged_mass,1.892,g,C,public-data/30157108/DTU Data - Brick Pellet Production.xlsx,Porosity and Density,G89,measured
30157108,R|P2-Raw|1030|C,R,SSA-P2-Raw,0.3,1030,water_displacement_volume,1.4235624123422164e-06,m3,C,public-data/30157108/DTU Data - Brick Pellet Production.xlsx,Porosity and Density,K89,source_derived
30157108,R|P2-Raw|1030|C,R,SSA-P2-Raw,0.3,1030,open_pore_volume,3.053496293327995e-07,m3,C,public-data/30157108/DTU Data - Brick Pellet Production.xlsx,Porosity and Density,L89,source_derived
30157108,R|P2-Raw|1030|C,R,SSA-P2-Raw,0.3,1030,open_porosity,0.21449683321604532,m3/m3,C,public-data/30157108/DTU Data - Brick Pellet Production.xlsx,Porosity and Density,M89,source_derived
30157108,R|P2-Raw|1030|C,R,SSA-P2-Raw,0.3,1030,dry_density,2113.149359605911,kg/m3,C,public-data/30157108/DTU Data - Brick Pellet Production.xlsx,Porosity and Density,N89,source_derived
30157108,R|P2-Raw|1030|C,R,SSA-P2-Raw,0.3,1030,apparent_solid_density,2690.185665651317,kg/m3,C,public-data/30157108/DTU Data - Brick Pellet Production.xlsx,Porosity and Density,O89,source_derived
30157108,R|P2-Raw|1030|C,R,SSA-P2-Raw,0.3,1030,saturated_density,2327.260098522167,kg/m3,C,public-data/30157108/DTU Data - Brick Pellet Production.xlsx,Porosity and Density,P89,source_derived
30157108,R|P2-Raw|1030|C,R,SSA-P2-Raw,0.3,1030,water_absorption,0.10132305032910062,kg/kg,C,public-data/30157108/DTU Data - Brick Pellet Production.xlsx,Porosity and Density,Q89,source_derived
30157108,R|P2-Raw|1030|D,R,SSA-P2-Raw,0.3,1030,dry_diameter_reading_1,19.04,mm,D,public-data/30157108/DTU Data - Brick Pellet Production.xlsx,High and Diameter,C136,measured
30157108,R|P2-Raw|1030|D,R,SSA-P2-Raw,0.3,1030,dry_diameter_reading_2,19.01,mm,D,public-data/30157108/DTU Data - Brick Pellet Production.xlsx,High and Diameter,D136,measured
30157108,R|P2-Raw|1030|D,R,SSA-P2-Raw,0.3,1030,dry_diameter_reading_3,18.84,mm,D,public-data/30157108/DTU Data - Brick Pellet Production.xlsx,High and Diameter,E136,measured
30157108,R|P2-Raw|1030|D,R,SSA-P2-Raw,0.3,1030,dry_height_reading_1,6.64,mm,D,public-data/30157108/DTU Data - Brick Pellet Production.xlsx,High and Diameter,G136,measured
30157108,R|P2-Raw|1030|D,R,SSA-P2-Raw,0.3,1030,dry_height_reading_2,6.62,mm,D,public-data/30157108/DTU Data - Brick Pellet Production.xlsx,High and Diameter,H136,measured
30157108,R|P2-Raw|1030|D,R,SSA-P2-Raw,0.3,1030,dry_height_reading_3,6.64,mm,D,public-data/30157108/DTU Data - Brick Pellet Production.xlsx,High and Diameter,I136,measured
30157108,R|P2-Raw|1030|D,R,SSA-P2-Raw,0.3,1030,fired_diameter_reading_1,17.79,mm,D,public-data/30157108/DTU Data - Brick Pellet Production.xlsx,High and Diameter,N136,measured
30157108,R|P2-Raw|1030|D,R,SSA-P2-Raw,0.3,1030,fired_diameter_reading_2,17.75,mm,D,public-data/30157108/DTU Data - Brick Pellet Production.xlsx,High and Diameter,O136,measured
30157108,R|P2-Raw|1030|D,R,SSA-P2-Raw,0.3,1030,fired_diameter_reading_3,17.72,mm,D,public-data/30157108/DTU Data - Brick Pellet Production.xlsx,High and Diameter,P136,measured
30157108,R|P2-Raw|1030|D,R,SSA-P2-Raw,0.3,1030,fired_height_reading_1,6.22,mm,D,public-data/30157108/DTU Data - Brick Pellet Production.xlsx,High and Diameter,R136,measured
30157108,R|P2-Raw|1030|D,R,SSA-P2-Raw,0.3,1030,fired_height_reading_2,6.26,mm,D,public-data/30157108/DTU Data - Brick Pellet Production.xlsx,High and Diameter,S136,measured
30157108,R|P2-Raw|1030|D,R,SSA-P2-Raw,0.3,1030,fired_height_reading_3,6.31,mm,D,public-data/30157108/DTU Data - Brick Pellet Production.xlsx,High and Diameter,T136,measured
30157108,R|P2-Raw|1030|D,R,SSA-P2-Raw,0.3,1030,dry_diameter_mean,18.963333333333335,mm,D,public-data/30157108/DTU Data - Brick Pellet Production.xlsx,High and Diameter,F136,source_derived
30157108,R|P2-Raw|1030|D,R,SSA-P2-Raw,0.3,1030,dry_height_mean,6.633333333333333,mm,D,public-data/30157108/DTU Data - Brick Pellet Production.xlsx,High and Diameter,J136,source_derived
30157108,R|P2-Raw|1030|D,R,SSA-P2-Raw,0.3,1030,fired_diameter_mean,17.753333333333334,mm,D,public-data/30157108/DTU Data - Brick Pellet Production.xlsx,High and Diameter,Q136,source_derived
30157108,R|P2-Raw|1030|D,R,SSA-P2-Raw,0.3,1030,fired_height_mean,6.263333333333333,mm,D,public-data/30157108/DTU Data - Brick Pellet Production.xlsx,High and Diameter,U136,source_derived
30157108,R|P2-Raw|1030|D,R,SSA-P2-Raw,0.3,1030,dry_geometric_volume,1873.4886274155167,mm3,D,public-data/30157108/DTU Data - Brick Pellet Production.xlsx,High and Diameter,K136,source_derived
30157108,R|P2-Raw|1030|D,R,SSA-P2-Raw,0.3,1030,fired_geometric_volume,1550.4409183643847,mm3,D,public-data/30157108/DTU Data - Brick Pellet Production.xlsx,High and Diameter,V136,source_derived
30157108,R|P2-Raw|1030|D,R,SSA-P2-Raw,0.3,1030,diameter_shrinkage,6.380734751274393,%,D,public-data/30157108/DTU Data - Brick Pellet Production.xlsx,High and Diameter,W136,source_derived
30157108,R|P2-Raw|1030|D,R,SSA-P2-Raw,0.3,1030,height_shrinkage,5.577889447236182,%,D,public-data/30157108/DTU Data - Brick Pellet Production.xlsx,High and Diameter,X136,source_derived
30157108,R|P2-Raw|1030|D,R,SSA-P2-Raw,0.3,1030,volume_shrinkage,17.2431102235607,%,D,public-data/30157108/DTU Data - Brick Pellet Production.xlsx,High and Diameter,Y136,source_derived
30157108,R|P2-Raw|1030|D,R,SSA-P2-Raw,0.3,1030,green_mass,4.0749,g,D,public-data/30157108/DTU Data - Brick Pellet Production.xlsx,Water and Burning,C136,measured
30157108,R|P2-Raw|1030|D,R,SSA-P2-Raw,0.3,1030,dried_mass_105C,3.223,g,D,public-data/30157108/DTU Data - Brick Pellet Production.xlsx,Water and Burning,D136,measured
30157108,R|P2-Raw|1030|D,R,SSA-P2-Raw,0.3,1030,fired_mass,3.1203,g,D,public-data/30157108/DTU Data - Brick Pellet Production.xlsx,Water and Burning,F136,measured
30157108,R|P2-Raw|1030|D,R,SSA-P2-Raw,0.3,1030,forming_water_content,20.906034503914217,%,D,public-data/30157108/DTU Data - Brick Pellet Production.xlsx,Water and Burning,E136,source_derived
30157108,R|P2-Raw|1030|D,R,SSA-P2-Raw,0.3,1030,firing_mass_loss,3.186472230840832,%,D,public-data/30157108/DTU Data - Brick Pellet Production.xlsx,Water and Burning,G136,source_derived
30157108,R|P2-Raw|1030|E,R,SSA-P2-Raw,0.3,1030,dry_diameter_reading_1,18.97,mm,E,public-data/30157108/DTU Data - Brick Pellet Production.xlsx,High and Diameter,C137,measured
30157108,R|P2-Raw|1030|E,R,SSA-P2-Raw,0.3,1030,dry_diameter_reading_2,19.05,mm,E,public-data/30157108/DTU Data - Brick Pellet Production.xlsx,High and Diameter,D137,measured
30157108,R|P2-Raw|1030|E,R,SSA-P2-Raw,0.3,1030,dry_diameter_reading_3,19.04,mm,E,public-data/30157108/DTU Data - Brick Pellet Production.xlsx,High and Diameter,E137,measured
30157108,R|P2-Raw|1030|E,R,SSA-P2-Raw,0.3,1030,dry_height_reading_1,6.61,mm,E,public-data/30157108/DTU Data - Brick Pellet Production.xlsx,High and Diameter,G137,measured
30157108,R|P2-Raw|1030|E,R,SSA-P2-Raw,0.3,1030,dry_height_reading_2,6.36,mm,E,public-data/30157108/DTU Data - Brick Pellet Production.xlsx,High and Diameter,H137,measured
30157108,R|P2-Raw|1030|E,R,SSA-P2-Raw,0.3,1030,dry_height_reading_3,6.52,mm,E,public-data/30157108/DTU Data - Brick Pellet Production.xlsx,High and Diameter,I137,measured
30157108,R|P2-Raw|1030|E,R,SSA-P2-Raw,0.3,1030,fired_diameter_reading_1,17.72,mm,E,public-data/30157108/DTU Data - Brick Pellet Production.xlsx,High and Diameter,N137,measured
30157108,R|P2-Raw|1030|E,R,SSA-P2-Raw,0.3,1030,fired_diameter_reading_2,17.8,mm,E,public-data/30157108/DTU Data - Brick Pellet Production.xlsx,High and Diameter,O137,measured
30157108,R|P2-Raw|1030|E,R,SSA-P2-Raw,0.3,1030,fired_diameter_reading_3,17.83,mm,E,public-data/30157108/DTU Data - Brick Pellet Production.xlsx,High and Diameter,P137,measured
30157108,R|P2-Raw|1030|E,R,SSA-P2-Raw,0.3,1030,fired_height_reading_1,6.15,mm,E,public-data/30157108/DTU Data - Brick Pellet Production.xlsx,High and Diameter,R137,measured
30157108,R|P2-Raw|1030|E,R,SSA-P2-Raw,0.3,1030,fired_height_reading_2,6.18,mm,E,public-data/30157108/DTU Data - Brick Pellet Production.xlsx,High and Diameter,S137,measured
30157108,R|P2-Raw|1030|E,R,SSA-P2-Raw,0.3,1030,fired_height_reading_3,6.14,mm,E,public-data/30157108/DTU Data - Brick Pellet Production.xlsx,High and Diameter,T137,measured
30157108,R|P2-Raw|1030|E,R,SSA-P2-Raw,0.3,1030,dry_diameter_mean,19.02,mm,E,public-data/30157108/DTU Data - Brick Pellet Production.xlsx,High and Diameter,F137,source_derived
30157108,R|P2-Raw|1030|E,R,SSA-P2-Raw,0.3,1030,dry_height_mean,6.496666666666667,mm,E,public-data/30157108/DTU Data - Brick Pellet Production.xlsx,High and Diameter,J137,source_derived
30157108,R|P2-Raw|1030|E,R,SSA-P2-Raw,0.3,1030,fired_diameter_mean,17.78333333333333,mm,E,public-data/30157108/DTU Data - Brick Pellet Production.xlsx,High and Diameter,Q137,source_derived
30157108,R|P2-Raw|1030|E,R,SSA-P2-Raw,0.3,1030,fired_height_mean,6.156666666666666,mm,E,public-data/30157108/DTU Data - Brick Pellet Production.xlsx,High and Diameter,U137,source_derived
30157108,R|P2-Raw|1030|E,R,SSA-P2-Raw,0.3,1030,dry_geometric_volume,1845.8716128620208,mm3,E,public-data/30157108/DTU Data - Brick Pellet Production.xlsx,High and Diameter,K137,source_derived
30157108,R|P2-Raw|1030|E,R,SSA-P2-Raw,0.3,1030,fired_geometric_volume,1529.1914466113149,mm3,E,public-data/30157108/DTU Data - Brick Pellet Production.xlsx,High and Diameter,V137,source_derived
30157108,R|P2-Raw|1030|E,R,SSA-P2-Raw,0.3,1030,diameter_shrinkage,6.501927795303198,%,E,public-data/30157108/DTU Data - Brick Pellet Production.xlsx,High and Diameter,W137,source_derived
30157108,R|P2-Raw|1030|E,R,SSA-P2-Raw,0.3,1030,height_shrinkage,5.233453052847626,%,E,public-data/30157108/DTU Data - Brick Pellet Production.xlsx,High and Diameter,X137,source_derived
30157108,R|P2-Raw|1030|E,R,SSA-P2-Raw,0.3,1030,volume_shrinkage,17.1561317723335,%,E,public-data/30157108/DTU Data - Brick Pellet Production.xlsx,High and Diameter,Y137,source_derived
30157108,R|P2-Raw|1030|E,R,SSA-P2-Raw,0.3,1030,green_mass,4.0532,g,E,public-data/30157108/DTU Data - Brick Pellet Production.xlsx,Water and Burning,C137,measured
30157108,R|P2-Raw|1030|E,R,SSA-P2-Raw,0.3,1030,dried_mass_105C,3.2178,g,E,public-data/30157108/DTU Data - Brick Pellet Production.xlsx,Water and Burning,D137,measured
30157108,R|P2-Raw|1030|E,R,SSA-P2-Raw,0.3,1030,fired_mass,3.1155,g,E,public-data/30157108/DTU Data - Brick Pellet Production.xlsx,Water and Burning,F137,measured
30157108,R|P2-Raw|1030|E,R,SSA-P2-Raw,0.3,1030,forming_water_content,20.61087535774204,%,E,public-data/30157108/DTU Data - Brick Pellet Production.xlsx,Water and Burning,E137,source_derived
30157108,R|P2-Raw|1030|E,R,SSA-P2-Raw,0.3,1030,firing_mass_loss,3.1791907514450886,%,E,public-data/30157108/DTU Data - Brick Pellet Production.xlsx,Water and Burning,G137,source_derived
30157108,R|P2-Raw|1030|F,R,SSA-P2-Raw,0.3,1030,dry_diameter_reading_1,18.9,mm,F,public-data/30157108/DTU Data - Brick Pellet Production.xlsx,High and Diameter,C138,measured
30157108,R|P2-Raw|1030|F,R,SSA-P2-Raw,0.3,1030,dry_diameter_reading_2,18.96,mm,F,public-data/30157108/DTU Data - Brick Pellet Production.xlsx,High and Diameter,D138,measured
30157108,R|P2-Raw|1030|F,R,SSA-P2-Raw,0.3,1030,dry_diameter_reading_3,19.07,mm,F,public-data/30157108/DTU Data - Brick Pellet Production.xlsx,High and Diameter,E138,measured
30157108,R|P2-Raw|1030|F,R,SSA-P2-Raw,0.3,1030,dry_height_reading_1,6.5,mm,F,public-data/30157108/DTU Data - Brick Pellet Production.xlsx,High and Diameter,G138,measured
30157108,R|P2-Raw|1030|F,R,SSA-P2-Raw,0.3,1030,dry_height_reading_2,6.52,mm,F,public-data/30157108/DTU Data - Brick Pellet Production.xlsx,High and Diameter,H138,measured
30157108,R|P2-Raw|1030|F,R,SSA-P2-Raw,0.3,1030,dry_height_reading_3,6.59,mm,F,public-data/30157108/DTU Data - Brick Pellet Production.xlsx,High and Diameter,I138,measured
30157108,R|P2-Raw|1030|F,R,SSA-P2-Raw,0.3,1030,fired_diameter_reading_1,17.8,mm,F,public-data/30157108/DTU Data - Brick Pellet Production.xlsx,High and Diameter,N138,measured
30157108,R|P2-Raw|1030|F,R,SSA-P2-Raw,0.3,1030,fired_diameter_reading_2,17.8,mm,F,public-data/30157108/DTU Data - Brick Pellet Production.xlsx,High and Diameter,O138,measured
30157108,R|P2-Raw|1030|F,R,SSA-P2-Raw,0.3,1030,fired_diameter_reading_3,17.83,mm,F,public-data/30157108/DTU Data - Brick Pellet Production.xlsx,High and Diameter,P138,measured
30157108,R|P2-Raw|1030|F,R,SSA-P2-Raw,0.3,1030,fired_height_reading_1,6.17,mm,F,public-data/30157108/DTU Data - Brick Pellet Production.xlsx,High and Diameter,R138,measured
30157108,R|P2-Raw|1030|F,R,SSA-P2-Raw,0.3,1030,fired_height_reading_2,6.18,mm,F,public-data/30157108/DTU Data - Brick Pellet Production.xlsx,High and Diameter,S138,measured
30157108,R|P2-Raw|1030|F,R,SSA-P2-Raw,0.3,1030,fired_height_reading_3,6.16,mm,F,public-data/30157108/DTU Data - Brick Pellet Production.xlsx,High and Diameter,T138,measured
30157108,R|P2-Raw|1030|F,R,SSA-P2-Raw,0.3,1030,dry_diameter_mean,18.976666666666667,mm,F,public-data/30157108/DTU Data - Brick Pellet Production.xlsx,High and Diameter,F138,source_derived
30157108,R|P2-Raw|1030|F,R,SSA-P2-Raw,0.3,1030,dry_height_mean,6.536666666666666,mm,F,public-data/30157108/DTU Data - Brick Pellet Production.xlsx,High and Diameter,J138,source_derived
30157108,R|P2-Raw|1030|F,R,SSA-P2-Raw,0.3,1030,fired_diameter_mean,17.81,mm,F,public-data/30157108/DTU Data - Brick Pellet Production.xlsx,High and Diameter,Q138,source_derived
30157108,R|P2-Raw|1030|F,R,SSA-P2-Raw,0.3,1030,fired_height_mean,6.169999999999999,mm,F,public-data/30157108/DTU Data - Brick Pellet Production.xlsx,High and Diameter,U138,source_derived
30157108,R|P2-Raw|1030|F,R,SSA-P2-Raw,0.3,1030,dry_geometric_volume,1848.7835936353208,mm3,F,public-data/30157108/DTU Data - Brick Pellet Production.xlsx,High and Diameter,K138,source_derived
30157108,R|P2-Raw|1030|F,R,SSA-P2-Raw,0.3,1030,fired_geometric_volume,1537.1026961050613,mm3,F,public-data/30157108/DTU Data - Brick Pellet Production.xlsx,High and Diameter,V138,source_derived
30157108,R|P2-Raw|1030|F,R,SSA-P2-Raw,0.3,1030,diameter_shrinkage,6.147900930967862,%,F,public-data/30157108/DTU Data - Brick Pellet Production.xlsx,High and Diameter,W138,source_derived
30157108,R|P2-Raw|1030|F,R,SSA-P2-Raw,0.3,1030,height_shrinkage,5.609382967873541,%,F,public-data/30157108/DTU Data - Brick Pellet Production.xlsx,High and Diameter,X138,source_derived
30157108,R|P2-Raw|1030|F,R,SSA-P2-Raw,0.3,1030,volume_shrinkage,16.85870096442124,%,F,public-data/30157108/DTU Data - Brick Pellet Production.xlsx,High and Diameter,Y138,source_derived
30157108,R|P2-Raw|1030|F,R,SSA-P2-Raw,0.3,1030,green_mass,4.0258,g,F,public-data/30157108/DTU Data - Brick Pellet Production.xlsx,Water and Burning,C138,measured
30157108,R|P2-Raw|1030|F,R,SSA-P2-Raw,0.3,1030,dried_mass_105C,3.1951,g,F,public-data/30157108/DTU Data - Brick Pellet Production.xlsx,Water and Burning,D138,measured
30157108,R|P2-Raw|1030|F,R,SSA-P2-Raw,0.3,1030,fired_mass,3.0925,g,F,public-data/30157108/DTU Data - Brick Pellet Production.xlsx,Water and Burning,F138,measured
30157108,R|P2-Raw|1030|F,R,SSA-P2-Raw,0.3,1030,forming_water_content,20.63440806796165,%,F,public-data/30157108/DTU Data - Brick Pellet Production.xlsx,Water and Burning,E138,source_derived
30157108,R|P2-Raw|1030|F,R,SSA-P2-Raw,0.3,1030,firing_mass_loss,3.211167099621303,%,F,public-data/30157108/DTU Data - Brick Pellet Production.xlsx,Water and Burning,G138,source_derived
30157108,R|P2-Raw|1030|G,R,SSA-P2-Raw,0.3,1030,dry_diameter_reading_1,18.96,mm,G,public-data/30157108/DTU Data - Brick Pellet Production.xlsx,High and Diameter,C139,measured
30157108,R|P2-Raw|1030|G,R,SSA-P2-Raw,0.3,1030,dry_diameter_reading_2,19.02,mm,G,public-data/30157108/DTU Data - Brick Pellet Production.xlsx,High and Diameter,D139,measured
30157108,R|P2-Raw|1030|G,R,SSA-P2-Raw,0.3,1030,dry_diameter_reading_3,18.96,mm,G,public-data/30157108/DTU Data - Brick Pellet Production.xlsx,High and Diameter,E139,measured
30157108,R|P2-Raw|1030|G,R,SSA-P2-Raw,0.3,1030,dry_height_reading_1,6.52,mm,G,public-data/30157108/DTU Data - Brick Pellet Production.xlsx,High and Diameter,G139,measured
30157108,R|P2-Raw|1030|G,R,SSA-P2-Raw,0.3,1030,dry_height_reading_2,6.55,mm,G,public-data/30157108/DTU Data - Brick Pellet Production.xlsx,High and Diameter,H139,measured
30157108,R|P2-Raw|1030|G,R,SSA-P2-Raw,0.3,1030,dry_height_reading_3,6.42,mm,G,public-data/30157108/DTU Data - Brick Pellet Production.xlsx,High and Diameter,I139,measured
30157108,R|P2-Raw|1030|G,R,SSA-P2-Raw,0.3,1030,fired_diameter_reading_1,17.86,mm,G,public-data/30157108/DTU Data - Brick Pellet Production.xlsx,High and Diameter,N139,measured
30157108,R|P2-Raw|1030|G,R,SSA-P2-Raw,0.3,1030,fired_diameter_reading_2,17.89,mm,G,public-data/30157108/DTU Data - Brick Pellet Production.xlsx,High and Diameter,O139,measured
30157108,R|P2-Raw|1030|G,R,SSA-P2-Raw,0.3,1030,fired_diameter_reading_3,17.84,mm,G,public-data/30157108/DTU Data - Brick Pellet Production.xlsx,High and Diameter,P139,measured
30157108,R|P2-Raw|1030|G,R,SSA-P2-Raw,0.3,1030,fired_height_reading_1,6.1,mm,G,public-data/30157108/DTU Data - Brick Pellet Production.xlsx,High and Diameter,R139,measured
30157108,R|P2-Raw|1030|G,R,SSA-P2-Raw,0.3,1030,fired_height_reading_2,6.08,mm,G,public-data/30157108/DTU Data - Brick Pellet Production.xlsx,High and Diameter,S139,measured
30157108,R|P2-Raw|1030|G,R,SSA-P2-Raw,0.3,1030,fired_height_reading_3,6.26,mm,G,public-data/30157108/DTU Data - Brick Pellet Production.xlsx,High and Diameter,T139,measured
30157108,R|P2-Raw|1030|G,R,SSA-P2-Raw,0.3,1030,dry_diameter_mean,18.98,mm,G,public-data/30157108/DTU Data - Brick Pellet Production.xlsx,High and Diameter,F139,source_derived
30157108,R|P2-Raw|1030|G,R,SSA-P2-Raw,0.3,1030,dry_height_mean,6.496666666666667,mm,G,public-data/30157108/DTU Data - Brick Pellet Production.xlsx,High and Diameter,J139,source_derived
30157108,R|P2-Raw|1030|G,R,SSA-P2-Raw,0.3,1030,fired_diameter_mean,17.863333333333333,mm,G,public-data/30157108/DTU Data - Brick Pellet Production.xlsx,High and Diameter,Q139,source_derived
30157108,R|P2-Raw|1030|G,R,SSA-P2-Raw,0.3,1030,fired_height_mean,6.146666666666666,mm,G,public-data/30157108/DTU Data - Brick Pellet Production.xlsx,High and Diameter,U139,source_derived
30157108,R|P2-Raw|1030|G,R,SSA-P2-Raw,0.3,1030,dry_geometric_volume,1838.1158583583488,mm3,G,public-data/30157108/DTU Data - Brick Pellet Production.xlsx,High and Diameter,K139,source_derived
30157108,R|P2-Raw|1030|G,R,SSA-P2-Raw,0.3,1030,fired_geometric_volume,1540.4746217508102,mm3,G,public-data/30157108/DTU Data - Brick Pellet Production.xlsx,High and Diameter,V139,source_derived
30157108,R|P2-Raw|1030|G,R,SSA-P2-Raw,0.3,1030,diameter_shrinkage,5.883386020372324,%,G,public-data/30157108/DTU Data - Brick Pellet Production.xlsx,High and Diameter,W139,source_derived
30157108,R|P2-Raw|1030|G,R,SSA-P2-Raw,0.3,1030,height_shrinkage,5.387378142637272,%,G,public-data/30157108/DTU Data - Brick Pellet Production.xlsx,High and Diameter,X139,source_derived
30157108,R|P2-Raw|1030|G,R,SSA-P2-Raw,0.3,1030,volume_shrinkage,16.19273536290399,%,G,public-data/30157108/DTU Data - Brick Pellet Production.xlsx,High and Diameter,Y139,source_derived
30157108,R|P2-Raw|1030|G,R,SSA-P2-Raw,0.3,1030,green_mass,4.0108,g,G,public-data/30157108/DTU Data - Brick Pellet Production.xlsx,Water and Burning,C139,measured
30157108,R|P2-Raw|1030|G,R,SSA-P2-Raw,0.3,1030,dried_mass_105C,3.1946,g,G,public-data/30157108/DTU Data - Brick Pellet Production.xlsx,Water and Burning,D139,measured
30157108,R|P2-Raw|1030|G,R,SSA-P2-Raw,0.3,1030,fired_mass,3.0913,g,G,public-data/30157108/DTU Data - Brick Pellet Production.xlsx,Water and Burning,F139,measured
30157108,R|P2-Raw|1030|G,R,SSA-P2-Raw,0.3,1030,forming_water_content,20.35005485189987,%,G,public-data/30157108/DTU Data - Brick Pellet Production.xlsx,Water and Burning,E139,source_derived
30157108,R|P2-Raw|1030|G,R,SSA-P2-Raw,0.3,1030,firing_mass_loss,3.233581669066548,%,G,public-data/30157108/DTU Data - Brick Pellet Production.xlsx,Water and Burning,G139,source_derived
30157108,R|P2-Raw|1050|A,R,SSA-P2-Raw,0.3,1050,dry_diameter_reading_1,18.94,mm,A,public-data/30157108/DTU Data - Brick Pellet Production.xlsx,High and Diameter,C149,measured
30157108,R|P2-Raw|1050|A,R,SSA-P2-Raw,0.3,1050,dry_diameter_reading_2,18.96,mm,A,public-data/30157108/DTU Data - Brick Pellet Production.xlsx,High and Diameter,D149,measured
30157108,R|P2-Raw|1050|A,R,SSA-P2-Raw,0.3,1050,dry_diameter_reading_3,18.91,mm,A,public-data/30157108/DTU Data - Brick Pellet Production.xlsx,High and Diameter,E149,measured
30157108,R|P2-Raw|1050|A,R,SSA-P2-Raw,0.3,1050,dry_height_reading_1,6.36,mm,A,public-data/30157108/DTU Data - Brick Pellet Production.xlsx,High and Diameter,G149,measured
30157108,R|P2-Raw|1050|A,R,SSA-P2-Raw,0.3,1050,dry_height_reading_2,6.29,mm,A,public-data/30157108/DTU Data - Brick Pellet Production.xlsx,High and Diameter,H149,measured
30157108,R|P2-Raw|1050|A,R,SSA-P2-Raw,0.3,1050,dry_height_reading_3,6.4,mm,A,public-data/30157108/DTU Data - Brick Pellet Production.xlsx,High and Diameter,I149,measured
30157108,R|P2-Raw|1050|A,R,SSA-P2-Raw,0.3,1050,fired_diameter_reading_1,17.26,mm,A,public-data/30157108/DTU Data - Brick Pellet Production.xlsx,High and Diameter,N149,measured
30157108,R|P2-Raw|1050|A,R,SSA-P2-Raw,0.3,1050,fired_diameter_reading_2,17.45,mm,A,public-data/30157108/DTU Data - Brick Pellet Production.xlsx,High and Diameter,O149,measured
30157108,R|P2-Raw|1050|A,R,SSA-P2-Raw,0.3,1050,fired_diameter_reading_3,17.29,mm,A,public-data/30157108/DTU Data - Brick Pellet Production.xlsx,High and Diameter,P149,measured
30157108,R|P2-Raw|1050|A,R,SSA-P2-Raw,0.3,1050,fired_height_reading_1,5.9,mm,A,public-data/30157108/DTU Data - Brick Pellet Production.xlsx,High and Diameter,R149,measured
30157108,R|P2-Raw|1050|A,R,SSA-P2-Raw,0.3,1050,fired_height_reading_2,5.92,mm,A,public-data/30157108/DTU Data - Brick Pellet Production.xlsx,High and Diameter,S149,measured
30157108,R|P2-Raw|1050|A,R,SSA-P2-Raw,0.3,1050,fired_height_reading_3,5.9,mm,A,public-data/30157108/DTU Data - Brick Pellet Production.xlsx,High and Diameter,T149,measured
30157108,R|P2-Raw|1050|A,R,SSA-P2-Raw,0.3,1050,dry_diameter_mean,18.936666666666667,mm,A,public-data/30157108/DTU Data - Brick Pellet Production.xlsx,High and Diameter,F149,source_derived
30157108,R|P2-Raw|1050|A,R,SSA-P2-Raw,0.3,1050,dry_height_mean,6.3500000000000005,mm,A,public-data/30157108/DTU Data - Brick Pellet Production.xlsx,High and Diameter,J149,source_derived
30157108,R|P2-Raw|1050|A,R,SSA-P2-Raw,0.3,1050,fired_diameter_mean,17.333333333333332,mm,A,public-data/30157108/DTU Data - Brick Pellet Production.xlsx,High and Diameter,Q149,source_derived
30157108,R|P2-Raw|1050|A,R,SSA-P2-Raw,0.3,1050,fired_height_mean,5.906666666666666,mm,A,public-data/30157108/DTU Data - Brick Pellet Production.xlsx,High and Diameter,U149,source_derived
30157108,R|P2-Raw|1050|A,R,SSA-P2-Raw,0.3,1050,dry_geometric_volume,1788.4247678592671,mm3,A,public-data/30157108/DTU Data - Brick Pellet Production.xlsx,High and Diameter,K149,source_derived
30157108,R|P2-Raw|1050|A,R,SSA-P2-Raw,0.3,1050,fired_geometric_volume,1393.7873611633006,mm3,A,public-data/30157108/DTU Data - Brick Pellet Production.xlsx,High and Diameter,V149,source_derived
30157108,R|P2-Raw|1050|A,R,SSA-P2-Raw,0.3,1050,diameter_shrinkage,8.466819221967974,%,A,public-data/30157108/DTU Data - Brick Pellet Production.xlsx,High and Diameter,W149,source_derived
30157108,R|P2-Raw|1050|A,R,SSA-P2-Raw,0.3,1050,height_shrinkage,6.9816272965879405,%,A,public-data/30157108/DTU Data - Brick Pellet Production.xlsx,High and Diameter,X149,source_derived
30157108,R|P2-Raw|1050|A,R,SSA-P2-Raw,0.3,1050,volume_shrinkage,22.06620115020801,%,A,public-data/30157108/DTU Data - Brick Pellet Production.xlsx,High and Diameter,Y149,source_derived
30157108,R|P2-Raw|1050|A,R,SSA-P2-Raw,0.3,1050,green_mass,3.9404,g,A,public-data/30157108/DTU Data - Brick Pellet Production.xlsx,Water and Burning,C149,measured
30157108,R|P2-Raw|1050|A,R,SSA-P2-Raw,0.3,1050,dried_mass_105C,3.1389,g,A,public-data/30157108/DTU Data - Brick Pellet Production.xlsx,Water and Burning,D149,measured
30157108,R|P2-Raw|1050|A,R,SSA-P2-Raw,0.3,1050,fired_mass,3.0382,g,A,public-data/30157108/DTU Data - Brick Pellet Production.xlsx,Water and Burning,F149,measured
30157108,R|P2-Raw|1050|A,R,SSA-P2-Raw,0.3,1050,forming_water_content,20.340574560958274,%,A,public-data/30157108/DTU Data - Brick Pellet Production.xlsx,Water and Burning,E149,source_derived
30157108,R|P2-Raw|1050|A,R,SSA-P2-Raw,0.3,1050,firing_mass_loss,3.2081302367071345,%,A,public-data/30157108/DTU Data - Brick Pellet Production.xlsx,Water and Burning,G149,source_derived
30157108,R|P2-Raw|1050|A,R,SSA-P2-Raw,0.3,1050,saturated_mass,3.228,g,A,public-data/30157108/DTU Data - Brick Pellet Production.xlsx,Porosity and Density,F93,measured
30157108,R|P2-Raw|1050|A,R,SSA-P2-Raw,0.3,1050,submerged_mass,1.903,g,A,public-data/30157108/DTU Data - Brick Pellet Production.xlsx,Porosity and Density,G93,measured
30157108,R|P2-Raw|1050|A,R,SSA-P2-Raw,0.3,1050,water_displacement_volume,1.3273893007413348e-06,m3,A,public-data/30157108/DTU Data - Brick Pellet Production.xlsx,Porosity and Density,K93,source_derived
30157108,R|P2-Raw|1050|A,R,SSA-P2-Raw,0.3,1050,open_pore_volume,1.9014225606091002e-07,m3,A,public-data/30157108/DTU Data - Brick Pellet Production.xlsx,Porosity and Density,L93,source_derived
30157108,R|P2-Raw|1050|A,R,SSA-P2-Raw,0.3,1050,open_porosity,0.14324528301886816,m3/m3,A,public-data/30157108/DTU Data - Brick Pellet Production.xlsx,Porosity and Density,M93,source_derived
30157108,R|P2-Raw|1050|A,R,SSA-P2-Raw,0.3,1050,dry_density,2288.853766037735,kg/m3,A,public-data/30157108/DTU Data - Brick Pellet Production.xlsx,Porosity and Density,N93,source_derived
30157108,R|P2-Raw|1050|A,R,SSA-P2-Raw,0.3,1050,apparent_solid_density,2671.5391472868214,kg/m3,A,public-data/30157108/DTU Data - Brick Pellet Production.xlsx,Porosity and Density,O93,source_derived
30157108,R|P2-Raw|1050|A,R,SSA-P2-Raw,0.3,1050,saturated_density,2431.8412075471692,kg/m3,A,public-data/30157108/DTU Data - Brick Pellet Production.xlsx,Porosity and Density,P93,source_derived
30157108,R|P2-Raw|1050|A,R,SSA-P2-Raw,0.3,1050,water_absorption,0.062471200052662886,kg/kg,A,public-data/30157108/DTU Data - Brick Pellet Production.xlsx,Porosity and Density,Q93,source_derived
30157108,R|P2-Raw|1050|B,R,SSA-P2-Raw,0.3,1050,dry_diameter_reading_1,18.97,mm,B,public-data/30157108/DTU Data - Brick Pellet Production.xlsx,High and Diameter,C150,measured
30157108,R|P2-Raw|1050|B,R,SSA-P2-Raw,0.3,1050,dry_diameter_reading_2,18.87,mm,B,public-data/30157108/DTU Data - Brick Pellet Production.xlsx,High and Diameter,D150,measured
30157108,R|P2-Raw|1050|B,R,SSA-P2-Raw,0.3,1050,dry_diameter_reading_3,19.1,mm,B,public-data/30157108/DTU Data - Brick Pellet Production.xlsx,High and Diameter,E150,measured
30157108,R|P2-Raw|1050|B,R,SSA-P2-Raw,0.3,1050,dry_height_reading_1,6.39,mm,B,public-data/30157108/DTU Data - Brick Pellet Production.xlsx,High and Diameter,G150,measured
30157108,R|P2-Raw|1050|B,R,SSA-P2-Raw,0.3,1050,dry_height_reading_2,6.38,mm,B,public-data/30157108/DTU Data - Brick Pellet Production.xlsx,High and Diameter,H150,measured
30157108,R|P2-Raw|1050|B,R,SSA-P2-Raw,0.3,1050,dry_height_reading_3,6.41,mm,B,public-data/30157108/DTU Data - Brick Pellet Production.xlsx,High and Diameter,I150,measured
30157108,R|P2-Raw|1050|B,R,SSA-P2-Raw,0.3,1050,fired_diameter_reading_1,17.33,mm,B,public-data/30157108/DTU Data - Brick Pellet Production.xlsx,High and Diameter,N150,measured
30157108,R|P2-Raw|1050|B,R,SSA-P2-Raw,0.3,1050,fired_diameter_reading_2,17.24,mm,B,public-data/30157108/DTU Data - Brick Pellet Production.xlsx,High and Diameter,O150,measured
30157108,R|P2-Raw|1050|B,R,SSA-P2-Raw,0.3,1050,fired_diameter_reading_3,17.32,mm,B,public-data/30157108/DTU Data - Brick Pellet Production.xlsx,High and Diameter,P150,measured
30157108,R|P2-Raw|1050|B,R,SSA-P2-Raw,0.3,1050,fired_height_reading_1,5.94,mm,B,public-data/30157108/DTU Data - Brick Pellet Production.xlsx,High and Diameter,R150,measured
30157108,R|P2-Raw|1050|B,R,SSA-P2-Raw,0.3,1050,fired_height_reading_2,5.96,mm,B,public-data/30157108/DTU Data - Brick Pellet Production.xlsx,High and Diameter,S150,measured
30157108,R|P2-Raw|1050|B,R,SSA-P2-Raw,0.3,1050,fired_height_reading_3,5.91,mm,B,public-data/30157108/DTU Data - Brick Pellet Production.xlsx,High and Diameter,T150,measured
30157108,R|P2-Raw|1050|B,R,SSA-P2-Raw,0.3,1050,dry_diameter_mean,18.98,mm,B,public-data/30157108/DTU Data - Brick Pellet Production.xlsx,High and Diameter,F150,source_derived
30157108,R|P2-Raw|1050|B,R,SSA-P2-Raw,0.3,1050,dry_height_mean,6.3933333333333335,mm,B,public-data/30157108/DTU Data - Brick Pellet Production.xlsx,High and Diameter,J150,source_derived
30157108,R|P2-Raw|1050|B,R,SSA-P2-Raw,0.3,1050,fired_diameter_mean,17.296666666666663,mm,B,public-data/30157108/DTU Data - Brick Pellet Production.xlsx,High and Diameter,Q150,source_derived
30157108,R|P2-Raw|1050|B,R,SSA-P2-Raw,0.3,1050,fired_height_mean,5.936666666666667,mm,B,public-data/30157108/DTU Data - Brick Pellet Production.xlsx,High and Diameter,U150,source_derived
30157108,R|P2-Raw|1050|B,R,SSA-P2-Raw,0.3,1050,dry_geometric_volume,1808.8795363423872,mm3,B,public-data/30157108/DTU Data - Brick Pellet Production.xlsx,High and Diameter,K150,source_derived
30157108,R|P2-Raw|1050|B,R,SSA-P2-Raw,0.3,1050,fired_geometric_volume,1394.9459427475663,mm3,B,public-data/30157108/DTU Data - Brick Pellet Production.xlsx,High and Diameter,V150,source_derived
30157108,R|P2-Raw|1050|B,R,SSA-P2-Raw,0.3,1050,diameter_shrinkage,8.868984896382177,%,B,public-data/30157108/DTU Data - Brick Pellet Production.xlsx,High and Diameter,W150,source_derived
30157108,R|P2-Raw|1050|B,R,SSA-P2-Raw,0.3,1050,height_shrinkage,7.142857142857134,%,B,public-data/30157108/DTU Data - Brick Pellet Production.xlsx,High and Diameter,X150,source_derived
30157108,R|P2-Raw|1050|B,R,SSA-P2-Raw,0.3,1050,volume_shrinkage,22.88342508599594,%,B,public-data/30157108/DTU Data - Brick Pellet Production.xlsx,High and Diameter,Y150,source_derived
30157108,R|P2-Raw|1050|B,R,SSA-P2-Raw,0.3,1050,green_mass,3.9513,g,B,public-data/30157108/DTU Data - Brick Pellet Production.xlsx,Water and Burning,C150,measured
30157108,R|P2-Raw|1050|B,R,SSA-P2-Raw,0.3,1050,dried_mass_105C,3.1382,g,B,public-data/30157108/DTU Data - Brick Pellet Production.xlsx,Water and Burning,D150,measured
30157108,R|P2-Raw|1050|B,R,SSA-P2-Raw,0.3,1050,fired_mass,3.0383,g,B,public-data/30157108/DTU Data - Brick Pellet Production.xlsx,Water and Burning,F150,measured
30157108,R|P2-Raw|1050|B,R,SSA-P2-Raw,0.3,1050,forming_water_content,20.57803760787589,%,B,public-data/30157108/DTU Data - Brick Pellet Production.xlsx,Water and Burning,E150,source_derived
30157108,R|P2-Raw|1050|B,R,SSA-P2-Raw,0.3,1050,firing_mass_loss,3.1833535147536764,%,B,public-data/30157108/DTU Data - Brick Pellet Production.xlsx,Water and Burning,G150,source_derived
30157108,R|P2-Raw|1050|B,R,SSA-P2-Raw,0.3,1050,saturated_mass,3.232,g,B,public-data/30157108/DTU Data - Brick Pellet Production.xlsx,Porosity and Density,F94,measured
30157108,R|P2-Raw|1050|B,R,SSA-P2-Raw,0.3,1050,submerged_mass,1.903,g,B,public-data/30157108/DTU Data - Brick Pellet Production.xlsx,Porosity and Density,G94,measured
30157108,R|P2-Raw|1050|B,R,SSA-P2-Raw,0.3,1050,water_displacement_volume,1.3313965137247045e-06,m3,B,public-data/30157108/DTU Data - Brick Pellet Production.xlsx,Porosity and Density,K94,source_derived
30157108,R|P2-Raw|1050|B,R,SSA-P2-Raw,0.3,1050,open_pore_volume,1.9404928871969566e-07,m3,B,public-data/30157108/DTU Data - Brick Pellet Production.xlsx,Porosity and Density,L94,source_derived
30157108,R|P2-Raw|1050|B,R,SSA-P2-Raw,0.3,1050,open_porosity,0.14574868322046666,m3/m3,B,public-data/30157108/DTU Data - Brick Pellet Production.xlsx,Porosity and Density,M94,source_derived
30157108,R|P2-Raw|1050|B,R,SSA-P2-Raw,0.3,1050,dry_density,2282.039924755455,kg/m3,B,public-data/30157108/DTU Data - Brick Pellet Production.xlsx,Porosity and Density,N94,source_derived
30157108,R|P2-Raw|1050|B,R,SSA-P2-Raw,0.3,1050,apparent_solid_density,2671.391755483133,kg/m3,B,public-data/30157108/DTU Data - Brick Pellet Production.xlsx,Porosity and Density,O94,source_derived
30157108,R|P2-Raw|1050|B,R,SSA-P2-Raw,0.3,1050,saturated_density,2427.526260346125,kg/m3,B,public-data/30157108/DTU Data - Brick Pellet Production.xlsx,Porosity and Density,P94,source_derived
30157108,R|P2-Raw|1050|B,R,SSA-P2-Raw,0.3,1050,water_absorption,0.0637527564756608,kg/kg,B,public-data/30157108/DTU Data - Brick Pellet Production.xlsx,Porosity and Density,Q94,source_derived
30157108,R|P2-Raw|1050|C,R,SSA-P2-Raw,0.3,1050,dry_diameter_reading_1,18.89,mm,C,public-data/30157108/DTU Data - Brick Pellet Production.xlsx,High and Diameter,C151,measured
30157108,R|P2-Raw|1050|C,R,SSA-P2-Raw,0.3,1050,dry_diameter_reading_2,19.42,mm,C,public-data/30157108/DTU Data - Brick Pellet Production.xlsx,High and Diameter,D151,measured
30157108,R|P2-Raw|1050|C,R,SSA-P2-Raw,0.3,1050,dry_diameter_reading_3,18.91,mm,C,public-data/30157108/DTU Data - Brick Pellet Production.xlsx,High and Diameter,E151,measured
30157108,R|P2-Raw|1050|C,R,SSA-P2-Raw,0.3,1050,dry_height_reading_1,6.36,mm,C,public-data/30157108/DTU Data - Brick Pellet Production.xlsx,High and Diameter,G151,measured
30157108,R|P2-Raw|1050|C,R,SSA-P2-Raw,0.3,1050,dry_height_reading_2,6.26,mm,C,public-data/30157108/DTU Data - Brick Pellet Production.xlsx,High and Diameter,H151,measured
30157108,R|P2-Raw|1050|C,R,SSA-P2-Raw,0.3,1050,dry_height_reading_3,6.38,mm,C,public-data/30157108/DTU Data - Brick Pellet Production.xlsx,High and Diameter,I151,measured
30157108,R|P2-Raw|1050|C,R,SSA-P2-Raw,0.3,1050,fired_diameter_reading_1,17.2,mm,C,public-data/30157108/DTU Data - Brick Pellet Production.xlsx,High and Diameter,N151,measured
30157108,R|P2-Raw|1050|C,R,SSA-P2-Raw,0.3,1050,fired_diameter_reading_2,17.39,mm,C,public-data/30157108/DTU Data - Brick Pellet Production.xlsx,High and Diameter,O151,measured
30157108,R|P2-Raw|1050|C,R,SSA-P2-Raw,0.3,1050,fired_diameter_reading_3,17.4,mm,C,public-data/30157108/DTU Data - Brick Pellet Production.xlsx,High and Diameter,P151,measured
30157108,R|P2-Raw|1050|C,R,SSA-P2-Raw,0.3,1050,fired_height_reading_1,5.87,mm,C,public-data/30157108/DTU Data - Brick Pellet Production.xlsx,High and Diameter,R151,measured
30157108,R|P2-Raw|1050|C,R,SSA-P2-Raw,0.3,1050,fired_height_reading_2,5.99,mm,C,public-data/30157108/DTU Data - Brick Pellet Production.xlsx,High and Diameter,S151,measured
30157108,R|P2-Raw|1050|C,R,SSA-P2-Raw,0.3,1050,fired_height_reading_3,5.9,mm,C,public-data/30157108/DTU Data - Brick Pellet Production.xlsx,High and Diameter,T151,measured
30157108,R|P2-Raw|1050|C,R,SSA-P2-Raw,0.3,1050,dry_diameter_mean,19.073333333333334,mm,C,public-data/30157108/DTU Data - Brick Pellet Production.xlsx,High and Diameter,F151,source_derived
30157108,R|P2-Raw|1050|C,R,SSA-P2-Raw,0.3,1050,dry_height_mean,6.333333333333333,mm,C,public-data/30157108/DTU Data - Brick Pellet Production.xlsx,High and Diameter,J151,source_derived
30157108,R|P2-Raw|1050|C,R,SSA-P2-Raw,0.3,1050,fired_diameter_mean,17.330000000000002,mm,C,public-data/30157108/DTU Data - Brick Pellet Production.xlsx,High and Diameter,Q151,source_derived
30157108,R|P2-Raw|1050|C,R,SSA-P2-Raw,0.3,1050,fired_height_mean,5.919999999999999,mm,C,public-data/30157108/DTU Data - Brick Pellet Production.xlsx,High and Diameter,U151,source_derived
30157108,R|P2-Raw|1050|C,R,SSA-P2-Raw,0.3,1050,dry_geometric_volume,1809.5701559133738,mm3,C,public-data/30157108/DTU Data - Brick Pellet Production.xlsx,High and Diameter,K151,source_derived
30157108,R|P2-Raw|1050|C,R,SSA-P2-Raw,0.3,1050,fired_geometric_volume,1396.3963775330415,mm3,C,public-data/30157108/DTU Data - Brick Pellet Production.xlsx,High and Diameter,V151,source_derived
30157108,R|P2-Raw|1050|C,R,SSA-P2-Raw,0.3,1050,diameter_shrinkage,9.140160782943022,%,C,public-data/30157108/DTU Data - Brick Pellet Production.xlsx,High and Diameter,W151,source_derived
30157108,R|P2-Raw|1050|C,R,SSA-P2-Raw,0.3,1050,height_shrinkage,6.526315789473696,%,C,public-data/30157108/DTU Data - Brick Pellet Production.xlsx,High and Diameter,X151,source_derived
30157108,R|P2-Raw|1050|C,R,SSA-P2-Raw,0.3,1050,volume_shrinkage,22.83270295048519,%,C,public-data/30157108/DTU Data - Brick Pellet Production.xlsx,High and Diameter,Y151,source_derived
30157108,R|P2-Raw|1050|C,R,SSA-P2-Raw,0.3,1050,green_mass,3.9672,g,C,public-data/30157108/DTU Data - Brick Pellet Production.xlsx,Water and Burning,C151,measured
30157108,R|P2-Raw|1050|C,R,SSA-P2-Raw,0.3,1050,dried_mass_105C,3.1507,g,C,public-data/30157108/DTU Data - Brick Pellet Production.xlsx,Water and Burning,D151,measured
30157108,R|P2-Raw|1050|C,R,SSA-P2-Raw,0.3,1050,fired_mass,3.0489,g,C,public-data/30157108/DTU Data - Brick Pellet Production.xlsx,Water and Burning,F151,measured
30157108,R|P2-Raw|1050|C,R,SSA-P2-Raw,0.3,1050,forming_water_content,20.581266384351686,%,C,public-data/30157108/DTU Data - Brick Pellet Production.xlsx,Water and Burning,E151,source_derived
30157108,R|P2-Raw|1050|C,R,SSA-P2-Raw,0.3,1050,firing_mass_loss,3.2310280255181354,%,C,public-data/30157108/DTU Data - Brick Pellet Production.xlsx,Water and Burning,G151,source_derived
30157108,R|P2-Raw|1050|C,R,SSA-P2-Raw,0.3,1050,saturated_mass,3.236,g,C,public-data/30157108/DTU Data - Brick Pellet Production.xlsx,Porosity and Density,F95,measured
30157108,R|P2-Raw|1050|C,R,SSA-P2-Raw,0.3,1050,submerged_mass,1.91,g,C,public-data/30157108/DTU Data - Brick Pellet Production.xlsx,Porosity and Density,G95,measured
30157108,R|P2-Raw|1050|C,R,SSA-P2-Raw,0.3,1050,water_displacement_volume,1.328391103987177e-06,m3,C,public-data/30157108/DTU Data - Brick Pellet Production.xlsx,Porosity and Density,K95,source_derived
30157108,R|P2-Raw|1050|C,R,SSA-P2-Raw,0.3,1050,open_pore_volume,1.8743738729713478e-07,m3,C,public-data/30157108/DTU Data - Brick Pellet Production.xlsx,Porosity and Density,L95,source_derived
30157108,R|P2-Raw|1050|C,R,SSA-P2-Raw,0.3,1050,open_porosity,0.1411010558069381,m3/m3,C,public-data/30157108/DTU Data - Brick Pellet Production.xlsx,Porosity and Density,M95,source_derived
30157108,R|P2-Raw|1050|C,R,SSA-P2-Raw,0.3,1050,dry_density,2295.182488687783,kg/m3,C,public-data/30157108/DTU Data - Brick Pellet Production.xlsx,Porosity and Density,N95,source_derived
30157108,R|P2-Raw|1050|C,R,SSA-P2-Raw,0.3,1050,apparent_solid_density,2672.238106945298,kg/m3,C,public-data/30157108/DTU Data - Brick Pellet Production.xlsx,Porosity and Density,O95,source_derived
30157108,R|P2-Raw|1050|C,R,SSA-P2-Raw,0.3,1050,saturated_density,2436.0295625942686,kg/m3,C,public-data/30157108/DTU Data - Brick Pellet Production.xlsx,Porosity and Density,P95,source_derived
30157108,R|P2-Raw|1050|C,R,SSA-P2-Raw,0.3,1050,water_absorption,0.06136639443733803,kg/kg,C,public-data/30157108/DTU Data - Brick Pellet Production.xlsx,Porosity and Density,Q95,source_derived
30157108,R|P2-Raw|1050|D,R,SSA-P2-Raw,0.3,1050,dry_diameter_reading_1,18.87,mm,D,public-data/30157108/DTU Data - Brick Pellet Production.xlsx,High and Diameter,C152,measured
