Repository: gaw008/brickmodel

# 材料设计 v2 首阶段（研究用途，待独立审核）

直接结果见 artifacts/DIRECTION_REPORT.md；数据问题见 artifacts/DATA_AUDIT.md；后续模块优先级见 artifacts/MODEL_GAP_PRIORITY.md。

本目录独立于既有 solver/verifier。仅用 Python 3.12 标准库解析公开 OOXML、CSV、JSON 和生成浅色中文 SVG；不执行 Excel 公式/宏/外部链接，不联网运行，不安装包。原始DTU输入仍留在授权只读目录，没有复制/改写工作簿。

## 复跑

从 /home/ubuntu/sludge-brick-design-v2 运行：

    python3 experiments/material_design_v2/verify.py

该命令实际串行执行完整pipeline、focused unittest、compileall、git diff --check；若本机存在已安装的grounded-citations工具，也执行三个报告的证据引用检查。命令、原始退出码/输出、耗时、输入hash、计数、峰值RSS和边界写入 artifacts/verification.json。测试不是旧项目full suite。

仅重新生成数据/图/报告：

    python3 experiments/material_design_v2/pipeline.py

更换输入根或保留另一次输出（输出必须是本目录的子目录）：

File: experiments/material_design_v2/artifacts/observations.csv (part 23 of 35)
source_id,specimen_id,matrix_id,additive_id,additive_fraction_dry,firing_temperature_C,property,value,unit,replicate_id,file,sheet,cell,evidence_status
30157108,R|P2-Raw|1050|D,R,SSA-P2-Raw,0.3,1050,dry_diameter_reading_2,19.01,mm,D,public-data/30157108/DTU Data - Brick Pellet Production.xlsx,High and Diameter,D152,measured
30157108,R|P2-Raw|1050|D,R,SSA-P2-Raw,0.3,1050,dry_diameter_reading_3,18.96,mm,D,public-data/30157108/DTU Data - Brick Pellet Production.xlsx,High and Diameter,E152,measured
30157108,R|P2-Raw|1050|D,R,SSA-P2-Raw,0.3,1050,dry_height_reading_1,6.33,mm,D,public-data/30157108/DTU Data - Brick Pellet Production.xlsx,High and Diameter,G152,measured
30157108,R|P2-Raw|1050|D,R,SSA-P2-Raw,0.3,1050,dry_height_reading_2,6.49,mm,D,public-data/30157108/DTU Data - Brick Pellet Production.xlsx,High and Diameter,H152,measured
30157108,R|P2-Raw|1050|D,R,SSA-P2-Raw,0.3,1050,dry_height_reading_3,6.2,mm,D,public-data/30157108/DTU Data - Brick Pellet Production.xlsx,High and Diameter,I152,measured
30157108,R|P2-Raw|1050|D,R,SSA-P2-Raw,0.3,1050,fired_diameter_reading_1,17.07,mm,D,public-data/30157108/DTU Data - Brick Pellet Production.xlsx,High and Diameter,N152,measured
30157108,R|P2-Raw|1050|D,R,SSA-P2-Raw,0.3,1050,fired_diameter_reading_2,17.31,mm,D,public-data/30157108/DTU Data - Brick Pellet Production.xlsx,High and Diameter,O152,measured
30157108,R|P2-Raw|1050|D,R,SSA-P2-Raw,0.3,1050,fired_diameter_reading_3,17.17,mm,D,public-data/30157108/DTU Data - Brick Pellet Production.xlsx,High and Diameter,P152,measured
30157108,R|P2-Raw|1050|D,R,SSA-P2-Raw,0.3,1050,fired_height_reading_1,5.85,mm,D,public-data/30157108/DTU Data - Brick Pellet Production.xlsx,High and Diameter,R152,measured
30157108,R|P2-Raw|1050|D,R,SSA-P2-Raw,0.3,1050,fired_height_reading_2,5.97,mm,D,public-data/30157108/DTU Data - Brick Pellet Production.xlsx,High and Diameter,S152,measured
30157108,R|P2-Raw|1050|D,R,SSA-P2-Raw,0.3,1050,fired_height_reading_3,5.92,mm,D,public-data/30157108/DTU Data - Brick Pellet Production.xlsx,High and Diameter,T152,measured
30157108,R|P2-Raw|1050|D,R,SSA-P2-Raw,0.3,1050,dry_diameter_mean,18.94666666666667,mm,D,public-data/30157108/DTU Data - Brick Pellet Production.xlsx,High and Diameter,F152,source_derived
30157108,R|P2-Raw|1050|D,R,SSA-P2-Raw,0.3,1050,dry_height_mean,6.34,mm,D,public-data/30157108/DTU Data - Brick Pellet Production.xlsx,High and Diameter,J152,source_derived
30157108,R|P2-Raw|1050|D,R,SSA-P2-Raw,0.3,1050,fired_diameter_mean,17.183333333333334,mm,D,public-data/30157108/DTU Data - Brick Pellet Production.xlsx,High and Diameter,Q152,source_derived
30157108,R|P2-Raw|1050|D,R,SSA-P2-Raw,0.3,1050,fired_height_mean,5.913333333333334,mm,D,public-data/30157108/DTU Data - Brick Pellet Production.xlsx,High and Diameter,U152,source_derived
30157108,R|P2-Raw|1050|D,R,SSA-P2-Raw,0.3,1050,dry_geometric_volume,1787.4947228288506,mm3,D,public-data/30157108/DTU Data - Brick Pellet Production.xlsx,High and Diameter,K152,source_derived
30157108,R|P2-Raw|1050|D,R,SSA-P2-Raw,0.3,1050,fired_geometric_volume,1371.3145118957095,mm3,D,public-data/30157108/DTU Data - Brick Pellet Production.xlsx,High and Diameter,V152,source_derived
30157108,R|P2-Raw|1050|D,R,SSA-P2-Raw,0.3,1050,diameter_shrinkage,9.306826178747372,%,D,public-data/30157108/DTU Data - Brick Pellet Production.xlsx,High and Diameter,W152,source_derived
30157108,R|P2-Raw|1050|D,R,SSA-P2-Raw,0.3,1050,height_shrinkage,6.729758149316496,%,D,public-data/30157108/DTU Data - Brick Pellet Production.xlsx,High and Diameter,X152,source_derived
30157108,R|P2-Raw|1050|D,R,SSA-P2-Raw,0.3,1050,volume_shrinkage,23.28287774044464,%,D,public-data/30157108/DTU Data - Brick Pellet Production.xlsx,High and Diameter,Y152,source_derived
30157108,R|P2-Raw|1050|D,R,SSA-P2-Raw,0.3,1050,green_mass,3.9348,g,D,public-data/30157108/DTU Data - Brick Pellet Production.xlsx,Water and Burning,C152,measured
30157108,R|P2-Raw|1050|D,R,SSA-P2-Raw,0.3,1050,dried_mass_105C,3.1176,g,D,public-data/30157108/DTU Data - Brick Pellet Production.xlsx,Water and Burning,D152,measured
30157108,R|P2-Raw|1050|D,R,SSA-P2-Raw,0.3,1050,fired_mass,3.0168,g,D,public-data/30157108/DTU Data - Brick Pellet Production.xlsx,Water and Burning,F152,measured
30157108,R|P2-Raw|1050|D,R,SSA-P2-Raw,0.3,1050,forming_water_content,20.76852698993596,%,D,public-data/30157108/DTU Data - Brick Pellet Production.xlsx,Water and Burning,E152,source_derived
30157108,R|P2-Raw|1050|D,R,SSA-P2-Raw,0.3,1050,firing_mass_loss,3.233256351039261,%,D,public-data/30157108/DTU Data - Brick Pellet Production.xlsx,Water and Burning,G152,source_derived
30157108,R|P2-Raw|1050|E,R,SSA-P2-Raw,0.3,1050,dry_diameter_reading_1,18.98,mm,E,public-data/30157108/DTU Data - Brick Pellet Production.xlsx,High and Diameter,C153,measured
30157108,R|P2-Raw|1050|E,R,SSA-P2-Raw,0.3,1050,dry_diameter_reading_2,18.92,mm,E,public-data/30157108/DTU Data - Brick Pellet Production.xlsx,High and Diameter,D153,measured
30157108,R|P2-Raw|1050|E,R,SSA-P2-Raw,0.3,1050,dry_diameter_reading_3,18.99,mm,E,public-data/30157108/DTU Data - Brick Pellet Production.xlsx,High and Diameter,E153,measured
30157108,R|P2-Raw|1050|E,R,SSA-P2-Raw,0.3,1050,dry_height_reading_1,6.32,mm,E,public-data/30157108/DTU Data - Brick Pellet Production.xlsx,High and Diameter,G153,measured
30157108,R|P2-Raw|1050|E,R,SSA-P2-Raw,0.3,1050,dry_height_reading_2,6.36,mm,E,public-data/30157108/DTU Data - Brick Pellet Production.xlsx,High and Diameter,H153,measured
30157108,R|P2-Raw|1050|E,R,SSA-P2-Raw,0.3,1050,dry_height_reading_3,6.29,mm,E,public-data/30157108/DTU Data - Brick Pellet Production.xlsx,High and Diameter,I153,measured
30157108,R|P2-Raw|1050|E,R,SSA-P2-Raw,0.3,1050,fired_diameter_reading_1,17.3,mm,E,public-data/30157108/DTU Data - Brick Pellet Production.xlsx,High and Diameter,N153,measured
30157108,R|P2-Raw|1050|E,R,SSA-P2-Raw,0.3,1050,fired_diameter_reading_2,17.29,mm,E,public-data/30157108/DTU Data - Brick Pellet Production.xlsx,High and Diameter,O153,measured
30157108,R|P2-Raw|1050|E,R,SSA-P2-Raw,0.3,1050,fired_diameter_reading_3,17.31,mm,E,public-data/30157108/DTU Data - Brick Pellet Production.xlsx,High and Diameter,P153,measured
30157108,R|P2-Raw|1050|E,R,SSA-P2-Raw,0.3,1050,fired_height_reading_1,5.79,mm,E,public-data/30157108/DTU Data - Brick Pellet Production.xlsx,High and Diameter,R153,measured
30157108,R|P2-Raw|1050|E,R,SSA-P2-Raw,0.3,1050,fired_height_reading_2,5.86,mm,E,public-data/30157108/DTU Data - Brick Pellet Production.xlsx,High and Diameter,S153,measured
30157108,R|P2-Raw|1050|E,R,SSA-P2-Raw,0.3,1050,fired_height_reading_3,5.85,mm,E,public-data/30157108/DTU Data - Brick Pellet Production.xlsx,High and Diameter,T153,measured
30157108,R|P2-Raw|1050|E,R,SSA-P2-Raw,0.3,1050,dry_diameter_mean,18.963333333333335,mm,E,public-data/30157108/DTU Data - Brick Pellet Production.xlsx,High and Diameter,F153,source_derived
30157108,R|P2-Raw|1050|E,R,SSA-P2-Raw,0.3,1050,dry_height_mean,6.323333333333333,mm,E,public-data/30157108/DTU Data - Brick Pellet Production.xlsx,High and Diameter,J153,source_derived
30157108,R|P2-Raw|1050|E,R,SSA-P2-Raw,0.3,1050,fired_diameter_mean,17.3,mm,E,public-data/30157108/DTU Data - Brick Pellet Production.xlsx,High and Diameter,Q153,source_derived
30157108,R|P2-Raw|1050|E,R,SSA-P2-Raw,0.3,1050,fired_height_mean,5.833333333333333,mm,E,public-data/30157108/DTU Data - Brick Pellet Production.xlsx,High and Diameter,U153,source_derived
30157108,R|P2-Raw|1050|E,R,SSA-P2-Raw,0.3,1050,dry_geometric_volume,1785.9336312599173,mm3,E,public-data/30157108/DTU Data - Brick Pellet Production.xlsx,High and Diameter,K153,source_derived
30157108,R|P2-Raw|1050|E,R,SSA-P2-Raw,0.3,1050,fired_geometric_volume,1371.19392855213,mm3,E,public-data/30157108/DTU Data - Brick Pellet Production.xlsx,High and Diameter,V153,source_derived
30157108,R|P2-Raw|1050|E,R,SSA-P2-Raw,0.3,1050,diameter_shrinkage,8.771313060291794,%,E,public-data/30157108/DTU Data - Brick Pellet Production.xlsx,High and Diameter,W153,source_derived
30157108,R|P2-Raw|1050|E,R,SSA-P2-Raw,0.3,1050,height_shrinkage,7.749077490774911,%,E,public-data/30157108/DTU Data - Brick Pellet Production.xlsx,High and Diameter,X153,source_derived
30157108,R|P2-Raw|1050|E,R,SSA-P2-Raw,0.3,1050,volume_shrinkage,23.222570841851613,%,E,public-data/30157108/DTU Data - Brick Pellet Production.xlsx,High and Diameter,Y153,source_derived
30157108,R|P2-Raw|1050|E,R,SSA-P2-Raw,0.3,1050,green_mass,3.9208,g,E,public-data/30157108/DTU Data - Brick Pellet Production.xlsx,Water and Burning,C153,measured
30157108,R|P2-Raw|1050|E,R,SSA-P2-Raw,0.3,1050,dried_mass_105C,3.112,g,E,public-data/30157108/DTU Data - Brick Pellet Production.xlsx,Water and Burning,D153,measured
30157108,R|P2-Raw|1050|E,R,SSA-P2-Raw,0.3,1050,fired_mass,3.0118,g,E,public-data/30157108/DTU Data - Brick Pellet Production.xlsx,Water and Burning,F153,measured
30157108,R|P2-Raw|1050|E,R,SSA-P2-Raw,0.3,1050,forming_water_content,20.62844317486227,%,E,public-data/30157108/DTU Data - Brick Pellet Production.xlsx,Water and Burning,E153,source_derived
30157108,R|P2-Raw|1050|E,R,SSA-P2-Raw,0.3,1050,firing_mass_loss,3.21979434447301,%,E,public-data/30157108/DTU Data - Brick Pellet Production.xlsx,Water and Burning,G153,source_derived
30157108,R|P2-Raw|1050|F,R,SSA-P2-Raw,0.3,1050,dry_diameter_reading_1,18.98,mm,F,public-data/30157108/DTU Data - Brick Pellet Production.xlsx,High and Diameter,C154,measured
30157108,R|P2-Raw|1050|F,R,SSA-P2-Raw,0.3,1050,dry_diameter_reading_2,18.92,mm,F,public-data/30157108/DTU Data - Brick Pellet Production.xlsx,High and Diameter,D154,measured
30157108,R|P2-Raw|1050|F,R,SSA-P2-Raw,0.3,1050,dry_diameter_reading_3,18.89,mm,F,public-data/30157108/DTU Data - Brick Pellet Production.xlsx,High and Diameter,E154,measured
30157108,R|P2-Raw|1050|F,R,SSA-P2-Raw,0.3,1050,dry_height_reading_1,6.45,mm,F,public-data/30157108/DTU Data - Brick Pellet Production.xlsx,High and Diameter,G154,measured
30157108,R|P2-Raw|1050|F,R,SSA-P2-Raw,0.3,1050,dry_height_reading_2,6.5,mm,F,public-data/30157108/DTU Data - Brick Pellet Production.xlsx,High and Diameter,H154,measured
30157108,R|P2-Raw|1050|F,R,SSA-P2-Raw,0.3,1050,dry_height_reading_3,6.95,mm,F,public-data/30157108/DTU Data - Brick Pellet Production.xlsx,High and Diameter,I154,measured
30157108,R|P2-Raw|1050|F,R,SSA-P2-Raw,0.3,1050,fired_diameter_reading_1,17.27,mm,F,public-data/30157108/DTU Data - Brick Pellet Production.xlsx,High and Diameter,N154,measured
30157108,R|P2-Raw|1050|F,R,SSA-P2-Raw,0.3,1050,fired_diameter_reading_2,17.22,mm,F,public-data/30157108/DTU Data - Brick Pellet Production.xlsx,High and Diameter,O154,measured
30157108,R|P2-Raw|1050|F,R,SSA-P2-Raw,0.3,1050,fired_diameter_reading_3,17.26,mm,F,public-data/30157108/DTU Data - Brick Pellet Production.xlsx,High and Diameter,P154,measured
30157108,R|P2-Raw|1050|F,R,SSA-P2-Raw,0.3,1050,fired_height_reading_1,5.98,mm,F,public-data/30157108/DTU Data - Brick Pellet Production.xlsx,High and Diameter,R154,measured
30157108,R|P2-Raw|1050|F,R,SSA-P2-Raw,0.3,1050,fired_height_reading_2,5.93,mm,F,public-data/30157108/DTU Data - Brick Pellet Production.xlsx,High and Diameter,S154,measured
30157108,R|P2-Raw|1050|F,R,SSA-P2-Raw,0.3,1050,fired_height_reading_3,5.98,mm,F,public-data/30157108/DTU Data - Brick Pellet Production.xlsx,High and Diameter,T154,measured
30157108,R|P2-Raw|1050|F,R,SSA-P2-Raw,0.3,1050,dry_diameter_mean,18.930000000000003,mm,F,public-data/30157108/DTU Data - Brick Pellet Production.xlsx,High and Diameter,F154,source_derived
30157108,R|P2-Raw|1050|F,R,SSA-P2-Raw,0.3,1050,dry_height_mean,6.633333333333333,mm,F,public-data/30157108/DTU Data - Brick Pellet Production.xlsx,High and Diameter,J154,source_derived
30157108,R|P2-Raw|1050|F,R,SSA-P2-Raw,0.3,1050,fired_diameter_mean,17.25,mm,F,public-data/30157108/DTU Data - Brick Pellet Production.xlsx,High and Diameter,Q154,source_derived
30157108,R|P2-Raw|1050|F,R,SSA-P2-Raw,0.3,1050,fired_height_mean,5.963333333333334,mm,F,public-data/30157108/DTU Data - Brick Pellet Production.xlsx,High and Diameter,U154,source_derived
30157108,R|P2-Raw|1050|F,R,SSA-P2-Raw,0.3,1050,dry_geometric_volume,1866.9080612748542,mm3,F,public-data/30157108/DTU Data - Brick Pellet Production.xlsx,High and Diameter,K154,source_derived
30157108,R|P2-Raw|1050|F,R,SSA-P2-Raw,0.3,1050,fired_geometric_volume,1393.661061139201,mm3,F,public-data/30157108/DTU Data - Brick Pellet Production.xlsx,High and Diameter,V154,source_derived
30157108,R|P2-Raw|1050|F,R,SSA-P2-Raw,0.3,1050,diameter_shrinkage,8.87480190174328,%,F,public-data/30157108/DTU Data - Brick Pellet Production.xlsx,High and Diameter,W154,source_derived
30157108,R|P2-Raw|1050|F,R,SSA-P2-Raw,0.3,1050,height_shrinkage,10.1005025125628,%,F,public-data/30157108/DTU Data - Brick Pellet Production.xlsx,High and Diameter,X154,source_derived
30157108,R|P2-Raw|1050|F,R,SSA-P2-Raw,0.3,1050,volume_shrinkage,25.349239737734457,%,F,public-data/30157108/DTU Data - Brick Pellet Production.xlsx,High and Diameter,Y154,source_derived
30157108,R|P2-Raw|1050|F,R,SSA-P2-Raw,0.3,1050,green_mass,3.9872,g,F,public-data/30157108/DTU Data - Brick Pellet Production.xlsx,Water and Burning,C154,measured
30157108,R|P2-Raw|1050|F,R,SSA-P2-Raw,0.3,1050,dried_mass_105C,3.1706,g,F,public-data/30157108/DTU Data - Brick Pellet Production.xlsx,Water and Burning,D154,measured
30157108,R|P2-Raw|1050|F,R,SSA-P2-Raw,0.3,1050,fired_mass,3.0666,g,F,public-data/30157108/DTU Data - Brick Pellet Production.xlsx,Water and Burning,F154,measured
30157108,R|P2-Raw|1050|F,R,SSA-P2-Raw,0.3,1050,forming_water_content,20.480537720706266,%,F,public-data/30157108/DTU Data - Brick Pellet Production.xlsx,Water and Burning,E154,source_derived
30157108,R|P2-Raw|1050|F,R,SSA-P2-Raw,0.3,1050,firing_mass_loss,3.2801362518135257,%,F,public-data/30157108/DTU Data - Brick Pellet Production.xlsx,Water and Burning,G154,source_derived
30157108,R|P2-Raw|1050|G,R,SSA-P2-Raw,0.3,1050,dry_diameter_reading_1,18.94,mm,G,public-data/30157108/DTU Data - Brick Pellet Production.xlsx,High and Diameter,C155,measured
30157108,R|P2-Raw|1050|G,R,SSA-P2-Raw,0.3,1050,dry_diameter_reading_2,18.94,mm,G,public-data/30157108/DTU Data - Brick Pellet Production.xlsx,High and Diameter,D155,measured
30157108,R|P2-Raw|1050|G,R,SSA-P2-Raw,0.3,1050,dry_diameter_reading_3,18.87,mm,G,public-data/30157108/DTU Data - Brick Pellet Production.xlsx,High and Diameter,E155,measured
30157108,R|P2-Raw|1050|G,R,SSA-P2-Raw,0.3,1050,dry_height_reading_1,6.44,mm,G,public-data/30157108/DTU Data - Brick Pellet Production.xlsx,High and Diameter,G155,measured
30157108,R|P2-Raw|1050|G,R,SSA-P2-Raw,0.3,1050,dry_height_reading_2,6.44,mm,G,public-data/30157108/DTU Data - Brick Pellet Production.xlsx,High and Diameter,H155,measured
30157108,R|P2-Raw|1050|G,R,SSA-P2-Raw,0.3,1050,dry_height_reading_3,6.37,mm,G,public-data/30157108/DTU Data - Brick Pellet Production.xlsx,High and Diameter,I155,measured
30157108,R|P2-Raw|1050|G,R,SSA-P2-Raw,0.3,1050,fired_diameter_reading_1,17.38,mm,G,public-data/30157108/DTU Data - Brick Pellet Production.xlsx,High and Diameter,N155,measured
30157108,R|P2-Raw|1050|G,R,SSA-P2-Raw,0.3,1050,fired_diameter_reading_2,17.23,mm,G,public-data/30157108/DTU Data - Brick Pellet Production.xlsx,High and Diameter,O155,measured
30157108,R|P2-Raw|1050|G,R,SSA-P2-Raw,0.3,1050,fired_diameter_reading_3,17.17,mm,G,public-data/30157108/DTU Data - Brick Pellet Production.xlsx,High and Diameter,P155,measured
30157108,R|P2-Raw|1050|G,R,SSA-P2-Raw,0.3,1050,fired_height_reading_1,5.99,mm,G,public-data/30157108/DTU Data - Brick Pellet Production.xlsx,High and Diameter,R155,measured
30157108,R|P2-Raw|1050|G,R,SSA-P2-Raw,0.3,1050,fired_height_reading_2,5.97,mm,G,public-data/30157108/DTU Data - Brick Pellet Production.xlsx,High and Diameter,S155,measured
30157108,R|P2-Raw|1050|G,R,SSA-P2-Raw,0.3,1050,fired_height_reading_3,5.99,mm,G,public-data/30157108/DTU Data - Brick Pellet Production.xlsx,High and Diameter,T155,measured
30157108,R|P2-Raw|1050|G,R,SSA-P2-Raw,0.3,1050,dry_diameter_mean,18.916666666666668,mm,G,public-data/30157108/DTU Data - Brick Pellet Production.xlsx,High and Diameter,F155,source_derived
30157108,R|P2-Raw|1050|G,R,SSA-P2-Raw,0.3,1050,dry_height_mean,6.416666666666667,mm,G,public-data/30157108/DTU Data - Brick Pellet Production.xlsx,High and Diameter,J155,source_derived
30157108,R|P2-Raw|1050|G,R,SSA-P2-Raw,0.3,1050,fired_diameter_mean,17.26,mm,G,public-data/30157108/DTU Data - Brick Pellet Production.xlsx,High and Diameter,Q155,source_derived
30157108,R|P2-Raw|1050|G,R,SSA-P2-Raw,0.3,1050,fired_height_mean,5.983333333333334,mm,G,public-data/30157108/DTU Data - Brick Pellet Production.xlsx,High and Diameter,U155,source_derived
30157108,R|P2-Raw|1050|G,R,SSA-P2-Raw,0.3,1050,dry_geometric_volume,1803.3855388029212,mm3,G,public-data/30157108/DTU Data - Brick Pellet Production.xlsx,High and Diameter,K155,source_derived
30157108,R|P2-Raw|1050|G,R,SSA-P2-Raw,0.3,1050,fired_geometric_volume,1399.9568900478148,mm3,G,public-data/30157108/DTU Data - Brick Pellet Production.xlsx,High and Diameter,V155,source_derived
30157108,R|P2-Raw|1050|G,R,SSA-P2-Raw,0.3,1050,diameter_shrinkage,8.757709251101318,%,G,public-data/30157108/DTU Data - Brick Pellet Production.xlsx,High and Diameter,W155,source_derived
30157108,R|P2-Raw|1050|G,R,SSA-P2-Raw,0.3,1050,height_shrinkage,6.753246753246743,%,G,public-data/30157108/DTU Data - Brick Pellet Production.xlsx,High and Diameter,X155,source_derived
30157108,R|P2-Raw|1050|G,R,SSA-P2-Raw,0.3,1050,volume_shrinkage,22.370626805785548,%,G,public-data/30157108/DTU Data - Brick Pellet Production.xlsx,High and Diameter,Y155,source_derived
30157108,R|P2-Raw|1050|G,R,SSA-P2-Raw,0.3,1050,green_mass,3.9859,g,G,public-data/30157108/DTU Data - Brick Pellet Production.xlsx,Water and Burning,C155,measured
30157108,R|P2-Raw|1050|G,R,SSA-P2-Raw,0.3,1050,dried_mass_105C,3.1815,g,G,public-data/30157108/DTU Data - Brick Pellet Production.xlsx,Water and Burning,D155,measured
30157108,R|P2-Raw|1050|G,R,SSA-P2-Raw,0.3,1050,fired_mass,3.0788,g,G,public-data/30157108/DTU Data - Brick Pellet Production.xlsx,Water and Burning,F155,measured
30157108,R|P2-Raw|1050|G,R,SSA-P2-Raw,0.3,1050,forming_water_content,20.181138513259235,%,G,public-data/30157108/DTU Data - Brick Pellet Production.xlsx,Water and Burning,E155,source_derived
30157108,R|P2-Raw|1050|G,R,SSA-P2-Raw,0.3,1050,firing_mass_loss,3.228037089423228,%,G,public-data/30157108/DTU Data - Brick Pellet Production.xlsx,Water and Burning,G155,source_derived
30157108,Y|P2-ED|1020|A,Y,SSA-P2-ED,0.3,1020,dry_diameter_reading_1,19.04,mm,A,public-data/30157108/DTU Data - Brick Pellet Production.xlsx,High and Diameter,AC110,measured
30157108,Y|P2-ED|1020|A,Y,SSA-P2-ED,0.3,1020,dry_diameter_reading_2,19.13,mm,A,public-data/30157108/DTU Data - Brick Pellet Production.xlsx,High and Diameter,AD110,measured
30157108,Y|P2-ED|1020|A,Y,SSA-P2-ED,0.3,1020,dry_diameter_reading_3,19.16,mm,A,public-data/30157108/DTU Data - Brick Pellet Production.xlsx,High and Diameter,AE110,measured
30157108,Y|P2-ED|1020|A,Y,SSA-P2-ED,0.3,1020,dry_height_reading_1,6.35,mm,A,public-data/30157108/DTU Data - Brick Pellet Production.xlsx,High and Diameter,AG110,measured
30157108,Y|P2-ED|1020|A,Y,SSA-P2-ED,0.3,1020,dry_height_reading_2,6.34,mm,A,public-data/30157108/DTU Data - Brick Pellet Production.xlsx,High and Diameter,AH110,measured
30157108,Y|P2-ED|1020|A,Y,SSA-P2-ED,0.3,1020,dry_height_reading_3,6.41,mm,A,public-data/30157108/DTU Data - Brick Pellet Production.xlsx,High and Diameter,AI110,measured
30157108,Y|P2-ED|1020|A,Y,SSA-P2-ED,0.3,1020,fired_diameter_reading_1,18.55,mm,A,public-data/30157108/DTU Data - Brick Pellet Production.xlsx,High and Diameter,AN110,measured
30157108,Y|P2-ED|1020|A,Y,SSA-P2-ED,0.3,1020,fired_diameter_reading_2,18.64,mm,A,public-data/30157108/DTU Data - Brick Pellet Production.xlsx,High and Diameter,AO110,measured
30157108,Y|P2-ED|1020|A,Y,SSA-P2-ED,0.3,1020,fired_diameter_reading_3,18.47,mm,A,public-data/30157108/DTU Data - Brick Pellet Production.xlsx,High and Diameter,AP110,measured
30157108,Y|P2-ED|1020|A,Y,SSA-P2-ED,0.3,1020,fired_height_reading_1,6.16,mm,A,public-data/30157108/DTU Data - Brick Pellet Production.xlsx,High and Diameter,AR110,measured
30157108,Y|P2-ED|1020|A,Y,SSA-P2-ED,0.3,1020,fired_height_reading_2,6.15,mm,A,public-data/30157108/DTU Data - Brick Pellet Production.xlsx,High and Diameter,AS110,measured
30157108,Y|P2-ED|1020|A,Y,SSA-P2-ED,0.3,1020,fired_height_reading_3,6.32,mm,A,public-data/30157108/DTU Data - Brick Pellet Production.xlsx,High and Diameter,AT110,measured
30157108,Y|P2-ED|1020|A,Y,SSA-P2-ED,0.3,1020,dry_diameter_mean,19.11,mm,A,public-data/30157108/DTU Data - Brick Pellet Production.xlsx,High and Diameter,AF110,source_derived
30157108,Y|P2-ED|1020|A,Y,SSA-P2-ED,0.3,1020,dry_height_mean,6.366666666666667,mm,A,public-data/30157108/DTU Data - Brick Pellet Production.xlsx,High and Diameter,AJ110,source_derived
30157108,Y|P2-ED|1020|A,Y,SSA-P2-ED,0.3,1020,fired_diameter_mean,18.55333333333333,mm,A,public-data/30157108/DTU Data - Brick Pellet Production.xlsx,High and Diameter,AQ110,source_derived
30157108,Y|P2-ED|1020|A,Y,SSA-P2-ED,0.3,1020,fired_height_mean,6.210000000000001,mm,A,public-data/30157108/DTU Data - Brick Pellet Production.xlsx,High and Diameter,AU110,source_derived
30157108,Y|P2-ED|1020|A,Y,SSA-P2-ED,0.3,1020,dry_geometric_volume,1826.095002793538,mm3,A,public-data/30157108/DTU Data - Brick Pellet Production.xlsx,High and Diameter,AK110,source_derived
30157108,Y|P2-ED|1020|A,Y,SSA-P2-ED,0.3,1020,fired_geometric_volume,1678.9021145621389,mm3,A,public-data/30157108/DTU Data - Brick Pellet Production.xlsx,High and Diameter,AV110,source_derived
30157108,Y|P2-ED|1020|A,Y,SSA-P2-ED,0.3,1020,diameter_shrinkage,2.912960055817208,%,A,public-data/30157108/DTU Data - Brick Pellet Production.xlsx,High and Diameter,AW110,source_derived
30157108,Y|P2-ED|1020|A,Y,SSA-P2-ED,0.3,1020,height_shrinkage,2.4607329842931875,%,A,public-data/30157108/DTU Data - Brick Pellet Production.xlsx,High and Diameter,AX110,source_derived
30157108,Y|P2-ED|1020|A,Y,SSA-P2-ED,0.3,1020,volume_shrinkage,8.060527409922551,%,A,public-data/30157108/DTU Data - Brick Pellet Production.xlsx,High and Diameter,AY110,source_derived
30157108,Y|P2-ED|1020|A,Y,SSA-P2-ED,0.3,1020,green_mass,3.9301,g,A,public-data/30157108/DTU Data - Brick Pellet Production.xlsx,Water and Burning,H110,measured
30157108,Y|P2-ED|1020|A,Y,SSA-P2-ED,0.3,1020,dried_mass_105C,3.093,g,A,public-data/30157108/DTU Data - Brick Pellet Production.xlsx,Water and Burning,I110,measured
30157108,Y|P2-ED|1020|A,Y,SSA-P2-ED,0.3,1020,fired_mass,2.8775,g,A,public-data/30157108/DTU Data - Brick Pellet Production.xlsx,Water and Burning,K110,measured
30157108,Y|P2-ED|1020|A,Y,SSA-P2-ED,0.3,1020,forming_water_content,21.299712475509526,%,A,public-data/30157108/DTU Data - Brick Pellet Production.xlsx,Water and Burning,J110,source_derived
30157108,Y|P2-ED|1020|A,Y,SSA-P2-ED,0.3,1020,firing_mass_loss,6.967345619139994,%,A,public-data/30157108/DTU Data - Brick Pellet Production.xlsx,Water and Burning,L110,source_derived
30157108,Y|P2-ED|1020|A,Y,SSA-P2-ED,0.3,1020,saturated_mass,3.455,g,A,public-data/30157108/DTU Data - Brick Pellet Production.xlsx,Porosity and Density,F98,measured
30157108,Y|P2-ED|1020|A,Y,SSA-P2-ED,0.3,1020,submerged_mass,1.847,g,A,public-data/30157108/DTU Data - Brick Pellet Production.xlsx,Porosity and Density,G98,measured
30157108,Y|P2-ED|1020|A,Y,SSA-P2-ED,0.3,1020,water_displacement_volume,1.6108996193147667e-06,m3,A,public-data/30157108/DTU Data - Brick Pellet Production.xlsx,Porosity and Density,K98,source_derived
30157108,Y|P2-ED|1020|A,Y,SSA-P2-ED,0.3,1020,open_pore_volume,5.785413744740536e-07,m3,A,public-data/30157108/DTU Data - Brick Pellet Production.xlsx,Porosity and Density,L98,source_derived
30157108,Y|P2-ED|1020|A,Y,SSA-P2-ED,0.3,1020,open_porosity,0.35914179104477634,m3/m3,A,public-data/30157108/DTU Data - Brick Pellet Production.xlsx,Porosity and Density,M98,source_derived
30157108,Y|P2-ED|1020|A,Y,SSA-P2-ED,0.3,1020,dry_density,1786.2689676616915,kg/m3,A,public-data/30157108/DTU Data - Brick Pellet Production.xlsx,Porosity and Density,N98,source_derived
30157108,Y|P2-ED|1020|A,Y,SSA-P2-ED,0.3,1020,apparent_solid_density,2787.30761766133,kg/m3,A,public-data/30157108/DTU Data - Brick Pellet Production.xlsx,Porosity and Density,O98,source_derived
30157108,Y|P2-ED|1020|A,Y,SSA-P2-ED,0.3,1020,saturated_density,2144.764303482587,kg/m3,A,public-data/30157108/DTU Data - Brick Pellet Production.xlsx,Porosity and Density,P98,source_derived
30157108,Y|P2-ED|1020|A,Y,SSA-P2-ED,0.3,1020,water_absorption,0.2006950477845353,kg/kg,A,public-data/30157108/DTU Data - Brick Pellet Production.xlsx,Porosity and Density,Q98,source_derived
30157108,Y|P2-ED|1020|B,Y,SSA-P2-ED,0.3,1020,dry_diameter_reading_1,19.02,mm,B,public-data/30157108/DTU Data - Brick Pellet Production.xlsx,High and Diameter,AC111,measured
30157108,Y|P2-ED|1020|B,Y,SSA-P2-ED,0.3,1020,dry_diameter_reading_2,19.16,mm,B,public-data/30157108/DTU Data - Brick Pellet Production.xlsx,High and Diameter,AD111,measured
30157108,Y|P2-ED|1020|B,Y,SSA-P2-ED,0.3,1020,dry_diameter_reading_3,19.05,mm,B,public-data/30157108/DTU Data - Brick Pellet Production.xlsx,High and Diameter,AE111,measured
30157108,Y|P2-ED|1020|B,Y,SSA-P2-ED,0.3,1020,dry_height_reading_1,6.58,mm,B,public-data/30157108/DTU Data - Brick Pellet Production.xlsx,High and Diameter,AG111,measured
30157108,Y|P2-ED|1020|B,Y,SSA-P2-ED,0.3,1020,dry_height_reading_2,6.65,mm,B,public-data/30157108/DTU Data - Brick Pellet Production.xlsx,High and Diameter,AH111,measured
30157108,Y|P2-ED|1020|B,Y,SSA-P2-ED,0.3,1020,dry_height_reading_3,6.59,mm,B,public-data/30157108/DTU Data - Brick Pellet Production.xlsx,High and Diameter,AI111,measured
30157108,Y|P2-ED|1020|B,Y,SSA-P2-ED,0.3,1020,fired_diameter_reading_1,18.55,mm,B,public-data/30157108/DTU Data - Brick Pellet Production.xlsx,High and Diameter,AN111,measured
30157108,Y|P2-ED|1020|B,Y,SSA-P2-ED,0.3,1020,fired_diameter_reading_2,18.33,mm,B,public-data/30157108/DTU Data - Brick Pellet Production.xlsx,High and Diameter,AO111,measured
30157108,Y|P2-ED|1020|B,Y,SSA-P2-ED,0.3,1020,fired_diameter_reading_3,18.6,mm,B,public-data/30157108/DTU Data - Brick Pellet Production.xlsx,High and Diameter,AP111,measured
30157108,Y|P2-ED|1020|B,Y,SSA-P2-ED,0.3,1020,fired_height_reading_1,6.32,mm,B,public-data/30157108/DTU Data - Brick Pellet Production.xlsx,High and Diameter,AR111,measured
30157108,Y|P2-ED|1020|B,Y,SSA-P2-ED,0.3,1020,fired_height_reading_2,6.39,mm,B,public-data/30157108/DTU Data - Brick Pellet Production.xlsx,High and Diameter,AS111,measured
30157108,Y|P2-ED|1020|B,Y,SSA-P2-ED,0.3,1020,fired_height_reading_3,6.46,mm,B,public-data/30157108/DTU Data - Brick Pellet Production.xlsx,High and Diameter,AT111,measured
30157108,Y|P2-ED|1020|B,Y,SSA-P2-ED,0.3,1020,dry_diameter_mean,19.076666666666668,mm,B,public-data/30157108/DTU Data - Brick Pellet Production.xlsx,High and Diameter,AF111,source_derived
30157108,Y|P2-ED|1020|B,Y,SSA-P2-ED,0.3,1020,dry_height_mean,6.6066666666666665,mm,B,public-data/30157108/DTU Data - Brick Pellet Production.xlsx,High and Diameter,AJ111,source_derived
30157108,Y|P2-ED|1020|B,Y,SSA-P2-ED,0.3,1020,fired_diameter_mean,18.493333333333332,mm,B,public-data/30157108/DTU Data - Brick Pellet Production.xlsx,High and Diameter,AQ111,source_derived
30157108,Y|P2-ED|1020|B,Y,SSA-P2-ED,0.3,1020,fired_height_mean,6.390000000000001,mm,B,public-data/30157108/DTU Data - Brick Pellet Production.xlsx,High and Diameter,AU111,source_derived
30157108,Y|P2-ED|1020|B,Y,SSA-P2-ED,0.3,1020,dry_geometric_volume,1888.3272447428633,mm3,B,public-data/30157108/DTU Data - Brick Pellet Production.xlsx,High and Diameter,AK111,source_derived
30157108,Y|P2-ED|1020|B,Y,SSA-P2-ED,0.3,1020,fired_geometric_volume,1716.4103903594744,mm3,B,public-data/30157108/DTU Data - Brick Pellet Production.xlsx,High and Diameter,AV111,source_derived
30157108,Y|P2-ED|1020|B,Y,SSA-P2-ED,0.3,1020,diameter_shrinkage,3.0578367988817177,%,B,public-data/30157108/DTU Data - Brick Pellet Production.xlsx,High and Diameter,AW111,source_derived
30157108,Y|P2-ED|1020|B,Y,SSA-P2-ED,0.3,1020,height_shrinkage,3.2795156407668906,%,B,public-data/30157108/DTU Data - Brick Pellet Production.xlsx,High and Diameter,AX111,source_derived
30157108,Y|P2-ED|1020|B,Y,SSA-P2-ED,0.3,1020,volume_shrinkage,9.10418757458531,%,B,public-data/30157108/DTU Data - Brick Pellet Production.xlsx,High and Diameter,AY111,source_derived
30157108,Y|P2-ED|1020|B,Y,SSA-P2-ED,0.3,1020,green_mass,4.0602,g,B,public-data/30157108/DTU Data - Brick Pellet Production.xlsx,Water and Burning,H111,measured
30157108,Y|P2-ED|1020|B,Y,SSA-P2-ED,0.3,1020,dried_mass_105C,3.1953,g,B,public-data/30157108/DTU Data - Brick Pellet Production.xlsx,Water and Burning,I111,measured
30157108,Y|P2-ED|1020|B,Y,SSA-P2-ED,0.3,1020,fired_mass,2.9726,g,B,public-data/30157108/DTU Data - Brick Pellet Production.xlsx,Water and Burning,K111,measured
30157108,Y|P2-ED|1020|B,Y,SSA-P2-ED,0.3,1020,forming_water_content,21.30190631003399,%,B,public-data/30157108/DTU Data - Brick Pellet Production.xlsx,Water and Burning,J111,source_derived
30157108,Y|P2-ED|1020|B,Y,SSA-P2-ED,0.3,1020,firing_mass_loss,6.969611617062564,%,B,public-data/30157108/DTU Data - Brick Pellet Production.xlsx,Water and Burning,L111,source_derived
30157108,Y|P2-ED|1020|B,Y,SSA-P2-ED,0.3,1020,saturated_mass,3.557,g,B,public-data/30157108/DTU Data - Brick Pellet Production.xlsx,Porosity and Density,F99,measured
30157108,Y|P2-ED|1020|B,Y,SSA-P2-ED,0.3,1020,submerged_mass,1.91,g,B,public-data/30157108/DTU Data - Brick Pellet Production.xlsx,Porosity and Density,G99,measured
30157108,Y|P2-ED|1020|B,Y,SSA-P2-ED,0.3,1020,water_displacement_volume,1.6499699459026244e-06,m3,B,public-data/30157108/DTU Data - Brick Pellet Production.xlsx,Porosity and Density,K99,source_derived
30157108,Y|P2-ED|1020|B,Y,SSA-P2-ED,0.3,1020,open_pore_volume,5.854538168703663e-07,m3,B,public-data/30157108/DTU Data - Brick Pellet Production.xlsx,Porosity and Density,L99,source_derived
30157108,Y|P2-ED|1020|B,Y,SSA-P2-ED,0.3,1020,open_porosity,0.35482695810564646,m3/m3,B,public-data/30157108/DTU Data - Brick Pellet Production.xlsx,Porosity and Density,M99,source_derived
30157108,Y|P2-ED|1020|B,Y,SSA-P2-ED,0.3,1020,dry_density,1801.6085731633277,kg/m3,B,public-data/30157108/DTU Data - Brick Pellet Production.xlsx,Porosity and Density,N99,source_derived
30157108,Y|P2-ED|1020|B,Y,SSA-P2-ED,0.3,1020,apparent_solid_density,2792.4424242424243,kg/m3,B,public-data/30157108/DTU Data - Brick Pellet Production.xlsx,Porosity and Density,O99,source_derived
30157108,Y|P2-ED|1020|B,Y,SSA-P2-ED,0.3,1020,saturated_density,2155.7968427443843,kg/m3,B,public-data/30157108/DTU Data - Brick Pellet Production.xlsx,Porosity and Density,P99,source_derived
30157108,Y|P2-ED|1020|B,Y,SSA-P2-ED,0.3,1020,water_absorption,0.19659557289914542,kg/kg,B,public-data/30157108/DTU Data - Brick Pellet Production.xlsx,Porosity and Density,Q99,source_derived
30157108,Y|P2-ED|1020|C,Y,SSA-P2-ED,0.3,1020,dry_diameter_reading_1,19.07,mm,C,public-data/30157108/DTU Data - Brick Pellet Production.xlsx,High and Diameter,AC112,measured
30157108,Y|P2-ED|1020|C,Y,SSA-P2-ED,0.3,1020,dry_diameter_reading_2,19.28,mm,C,public-data/30157108/DTU Data - Brick Pellet Production.xlsx,High and Diameter,AD112,measured
30157108,Y|P2-ED|1020|C,Y,SSA-P2-ED,0.3,1020,dry_diameter_reading_3,19.05,mm,C,public-data/30157108/DTU Data - Brick Pellet Production.xlsx,High and Diameter,AE112,measured
30157108,Y|P2-ED|1020|C,Y,SSA-P2-ED,0.3,1020,dry_height_reading_1,6.48,mm,C,public-data/30157108/DTU Data - Brick Pellet Production.xlsx,High and Diameter,AG112,measured
30157108,Y|P2-ED|1020|C,Y,SSA-P2-ED,0.3,1020,dry_height_reading_2,6.47,mm,C,public-data/30157108/DTU Data - Brick Pellet Production.xlsx,High and Diameter,AH112,measured
30157108,Y|P2-ED|1020|C,Y,SSA-P2-ED,0.3,1020,dry_height_reading_3,6.64,mm,C,public-data/30157108/DTU Data - Brick Pellet Production.xlsx,High and Diameter,AI112,measured
30157108,Y|P2-ED|1020|C,Y,SSA-P2-ED,0.3,1020,fired_diameter_reading_1,18.39,mm,C,public-data/30157108/DTU Data - Brick Pellet Production.xlsx,High and Diameter,AN112,measured
30157108,Y|P2-ED|1020|C,Y,SSA-P2-ED,0.3,1020,fired_diameter_reading_2,18.45,mm,C,public-data/30157108/DTU Data - Brick Pellet Production.xlsx,High and Diameter,AO112,measured
30157108,Y|P2-ED|1020|C,Y,SSA-P2-ED,0.3,1020,fired_diameter_reading_3,18.44,mm,C,public-data/30157108/DTU Data - Brick Pellet Production.xlsx,High and Diameter,AP112,measured
30157108,Y|P2-ED|1020|C,Y,SSA-P2-ED,0.3,1020,fired_height_reading_1,6.25,mm,C,public-data/30157108/DTU Data - Brick Pellet Production.xlsx,High and Diameter,AR112,measured
30157108,Y|P2-ED|1020|C,Y,SSA-P2-ED,0.3,1020,fired_height_reading_2,6.22,mm,C,public-data/30157108/DTU Data - Brick Pellet Production.xlsx,High and Diameter,AS112,measured
30157108,Y|P2-ED|1020|C,Y,SSA-P2-ED,0.3,1020,fired_height_reading_3,6.26,mm,C,public-data/30157108/DTU Data - Brick Pellet Production.xlsx,High and Diameter,AT112,measured
30157108,Y|P2-ED|1020|C,Y,SSA-P2-ED,0.3,1020,dry_diameter_mean,19.133333333333336,mm,C,public-data/30157108/DTU Data - Brick Pellet Production.xlsx,High and Diameter,AF112,source_derived
30157108,Y|P2-ED|1020|C,Y,SSA-P2-ED,0.3,1020,dry_height_mean,6.53,mm,C,public-data/30157108/DTU Data - Brick Pellet Production.xlsx,High and Diameter,AJ112,source_derived
30157108,Y|P2-ED|1020|C,Y,SSA-P2-ED,0.3,1020,fired_diameter_mean,18.426666666666666,mm,C,public-data/30157108/DTU Data - Brick Pellet Production.xlsx,High and Diameter,AQ112,source_derived
30157108,Y|P2-ED|1020|C,Y,SSA-P2-ED,0.3,1020,fired_height_mean,6.243333333333332,mm,C,public-data/30157108/DTU Data - Brick Pellet Production.xlsx,High and Diameter,AU112,source_derived
30157108,Y|P2-ED|1020|C,Y,SSA-P2-ED,0.3,1020,dry_geometric_volume,1877.518988557224,mm3,C,public-data/30157108/DTU Data - Brick Pellet Production.xlsx,High and Diameter,AK112,source_derived
30157108,Y|P2-ED|1020|C,Y,SSA-P2-ED,0.3,1020,fired_geometric_volume,1664.9452751556557,mm3,C,public-data/30157108/DTU Data - Brick Pellet Production.xlsx,High and Diameter,AV112,source_derived
30157108,Y|P2-ED|1020|C,Y,SSA-P2-ED,0.3,1020,diameter_shrinkage,3.6933797909407864,%,C,public-data/30157108/DTU Data - Brick Pellet Production.xlsx,High and Diameter,AW112,source_derived
30157108,Y|P2-ED|1020|C,Y,SSA-P2-ED,0.3,1020,height_shrinkage,4.389994895354792,%,C,public-data/30157108/DTU Data - Brick Pellet Production.xlsx,High and Diameter,AX112,source_derived
30157108,Y|P2-ED|1020|C,Y,SSA-P2-ED,0.3,1020,volume_shrinkage,11.32205398172405,%,C,public-data/30157108/DTU Data - Brick Pellet Production.xlsx,High and Diameter,AY112,source_derived
30157108,Y|P2-ED|1020|C,Y,SSA-P2-ED,0.3,1020,green_mass,3.9945,g,C,public-data/30157108/DTU Data - Brick Pellet Production.xlsx,Water and Burning,H112,measured
30157108,Y|P2-ED|1020|C,Y,SSA-P2-ED,0.3,1020,dried_mass_105C,3.143,g,C,public-data/30157108/DTU Data - Brick Pellet Production.xlsx,Water and Burning,I112,measured
30157108,Y|P2-ED|1020|C,Y,SSA-P2-ED,0.3,1020,fired_mass,2.9249,g,C,public-data/30157108/DTU Data - Brick Pellet Production.xlsx,Water and Burning,K112,measured
30157108,Y|P2-ED|1020|C,Y,SSA-P2-ED,0.3,1020,forming_water_content,21.31681061459507,%,C,public-data/30157108/DTU Data - Brick Pellet Production.xlsx,Water and Burning,J112,source_derived
30157108,Y|P2-ED|1020|C,Y,SSA-P2-ED,0.3,1020,firing_mass_loss,6.939230034998402,%,C,public-data/30157108/DTU Data - Brick Pellet Production.xlsx,Water and Burning,L112,source_derived
30157108,Y|P2-ED|1020|C,Y,SSA-P2-ED,0.3,1020,saturated_mass,3.489,g,C,public-data/30157108/DTU Data - Brick Pellet Production.xlsx,Porosity and Density,F100,measured
30157108,Y|P2-ED|1020|C,Y,SSA-P2-ED,0.3,1020,submerged_mass,1.876,g,C,public-data/30157108/DTU Data - Brick Pellet Production.xlsx,Porosity and Density,G100,measured
30157108,Y|P2-ED|1020|C,Y,SSA-P2-ED,0.3,1020,water_displacement_volume,1.6159086355439791e-06,m3,C,public-data/30157108/DTU Data - Brick Pellet Production.xlsx,Porosity and Density,K100,source_derived
30157108,Y|P2-ED|1020|C,Y,SSA-P2-ED,0.3,1020,open_pore_volume,5.651172109797632e-07,m3,C,public-data/30157108/DTU Data - Brick Pellet Production.xlsx,Porosity and Density,L100,source_derived
30157108,Y|P2-ED|1020|C,Y,SSA-P2-ED,0.3,1020,open_porosity,0.3497210167389954,m3/m3,C,public-data/30157108/DTU Data - Brick Pellet Production.xlsx,Porosity and Density,M100,source_derived
30157108,Y|P2-ED|1020|C,Y,SSA-P2-ED,0.3,1020,dry_density,1810.065207687539,kg/m3,C,public-data/30157108/DTU Data - Brick Pellet Production.xlsx,Porosity and Density,N100,source_derived
30157108,Y|P2-ED|1020|C,Y,SSA-P2-ED,0.3,1020,apparent_solid_density,2783.521002955477,kg/m3,C,public-data/30157108/DTU Data - Brick Pellet Production.xlsx,Porosity and Density,O100,source_derived
30157108,Y|P2-ED|1020|C,Y,SSA-P2-ED,0.3,1020,saturated_density,2159.156726596404,kg/m3,C,public-data/30157108/DTU Data - Brick Pellet Production.xlsx,Porosity and Density,P100,source_derived
30157108,Y|P2-ED|1020|C,Y,SSA-P2-ED,0.3,1020,water_absorption,0.19286129440322733,kg/kg,C,public-data/30157108/DTU Data - Brick Pellet Production.xlsx,Porosity and Density,Q100,source_derived
30157108,Y|P2-ED|1020|D,Y,SSA-P2-ED,0.3,1020,dry_diameter_reading_1,19.17,mm,D,public-data/30157108/DTU Data - Brick Pellet Production.xlsx,High and Diameter,AC113,measured
30157108,Y|P2-ED|1020|D,Y,SSA-P2-ED,0.3,1020,dry_diameter_reading_2,19.04,mm,D,public-data/30157108/DTU Data - Brick Pellet Production.xlsx,High and Diameter,AD113,measured
30157108,Y|P2-ED|1020|D,Y,SSA-P2-ED,0.3,1020,dry_diameter_reading_3,19.16,mm,D,public-data/30157108/DTU Data - Brick Pellet Production.xlsx,High and Diameter,AE113,measured
30157108,Y|P2-ED|1020|D,Y,SSA-P2-ED,0.3,1020,dry_height_reading_1,6.42,mm,D,public-data/30157108/DTU Data - Brick Pellet Production.xlsx,High and Diameter,AG113,measured
30157108,Y|P2-ED|1020|D,Y,SSA-P2-ED,0.3,1020,dry_height_reading_2,6.4,mm,D,public-data/30157108/DTU Data - Brick Pellet Production.xlsx,High and Diameter,AH113,measured
30157108,Y|P2-ED|1020|D,Y,SSA-P2-ED,0.3,1020,dry_height_reading_3,6.39,mm,D,public-data/30157108/DTU Data - Brick Pellet Production.xlsx,High and Diameter,AI113,measured
30157108,Y|P2-ED|1020|D,Y,SSA-P2-ED,0.3,1020,fired_diameter_reading_1,18.56,mm,D,public-data/30157108/DTU Data - Brick Pellet Production.xlsx,High and Diameter,AN113,measured
30157108,Y|P2-ED|1020|D,Y,SSA-P2-ED,0.3,1020,fired_diameter_reading_2,18.5,mm,D,public-data/30157108/DTU Data - Brick Pellet Production.xlsx,High and Diameter,AO113,measured
30157108,Y|P2-ED|1020|D,Y,SSA-P2-ED,0.3,1020,fired_diameter_reading_3,18.5,mm,D,public-data/30157108/DTU Data - Brick Pellet Production.xlsx,High and Diameter,AP113,measured
30157108,Y|P2-ED|1020|D,Y,SSA-P2-ED,0.3,1020,fired_height_reading_1,6.25,mm,D,public-data/30157108/DTU Data - Brick Pellet Production.xlsx,High and Diameter,AR113,measured
30157108,Y|P2-ED|1020|D,Y,SSA-P2-ED,0.3,1020,fired_height_reading_2,6.22,mm,D,public-data/30157108/DTU Data - Brick Pellet Production.xlsx,High and Diameter,AS113,measured
30157108,Y|P2-ED|1020|D,Y,SSA-P2-ED,0.3,1020,fired_height_reading_3,6.23,mm,D,public-data/30157108/DTU Data - Brick Pellet Production.xlsx,High and Diameter,AT113,measured
30157108,Y|P2-ED|1020|D,Y,SSA-P2-ED,0.3,1020,dry_diameter_mean,19.123333333333335,mm,D,public-data/30157108/DTU Data - Brick Pellet Production.xlsx,High and Diameter,AF113,source_derived
30157108,Y|P2-ED|1020|D,Y,SSA-P2-ED,0.3,1020,dry_height_mean,6.403333333333333,mm,D,public-data/30157108/DTU Data - Brick Pellet Production.xlsx,High and Diameter,AJ113,source_derived
30157108,Y|P2-ED|1020|D,Y,SSA-P2-ED,0.3,1020,fired_diameter_mean,18.52,mm,D,public-data/30157108/DTU Data - Brick Pellet Production.xlsx,High and Diameter,AQ113,source_derived
30157108,Y|P2-ED|1020|D,Y,SSA-P2-ED,0.3,1020,fired_height_mean,6.233333333333333,mm,D,public-data/30157108/DTU Data - Brick Pellet Production.xlsx,High and Diameter,AU113,source_derived
