Repository: gaw008/brickmodel

# 材料设计 v2 首阶段（研究用途，待独立审核）

直接结果见 artifacts/DIRECTION_REPORT.md；数据问题见 artifacts/DATA_AUDIT.md；后续模块优先级见 artifacts/MODEL_GAP_PRIORITY.md。

本目录独立于既有 solver/verifier。仅用 Python 3.12 标准库解析公开 OOXML、CSV、JSON 和生成浅色中文 SVG；不执行 Excel 公式/宏/外部链接，不联网运行，不安装包。原始DTU输入仍留在授权只读目录，没有复制/改写工作簿。

## 复跑

从 /home/ubuntu/sludge-brick-design-v2 运行：

    python3 experiments/material_design_v2/verify.py

该命令实际串行执行完整pipeline、focused unittest、compileall、git diff --check；若本机存在已安装的grounded-citations工具，也执行三个报告的证据引用检查。命令、原始退出码/输出、耗时、输入hash、计数、峰值RSS和边界写入 artifacts/verification.json。测试不是旧项目full suite。

仅重新生成数据/图/报告：

    python3 experiments/material_design_v2/pipeline.py

更换输入根或保留另一次输出（输出必须是本目录的子目录）：

File: experiments/material_design_v2/artifacts/observations.csv (part 24 of 35)
source_id,specimen_id,matrix_id,additive_id,additive_fraction_dry,firing_temperature_C,property,value,unit,replicate_id,file,sheet,cell,evidence_status
30157108,Y|P2-ED|1020|D,Y,SSA-P2-ED,0.3,1020,dry_geometric_volume,1839.175537486247,mm3,D,public-data/30157108/DTU Data - Brick Pellet Production.xlsx,High and Diameter,AK113,source_derived
30157108,Y|P2-ED|1020|D,Y,SSA-P2-ED,0.3,1020,fired_geometric_volume,1679.1604550564266,mm3,D,public-data/30157108/DTU Data - Brick Pellet Production.xlsx,High and Diameter,AV113,source_derived
30157108,Y|P2-ED|1020|D,Y,SSA-P2-ED,0.3,1020,diameter_shrinkage,3.154959037824657,%,D,public-data/30157108/DTU Data - Brick Pellet Production.xlsx,High and Diameter,AW113,source_derived
30157108,Y|P2-ED|1020|D,Y,SSA-P2-ED,0.3,1020,height_shrinkage,2.654867256637167,%,D,public-data/30157108/DTU Data - Brick Pellet Production.xlsx,High and Diameter,AX113,source_derived
30157108,Y|P2-ED|1020|D,Y,SSA-P2-ED,0.3,1020,volume_shrinkage,8.700370310956087,%,D,public-data/30157108/DTU Data - Brick Pellet Production.xlsx,High and Diameter,AY113,source_derived
30157108,Y|P2-ED|1020|D,Y,SSA-P2-ED,0.3,1020,green_mass,3.958,g,D,public-data/30157108/DTU Data - Brick Pellet Production.xlsx,Water and Burning,H113,measured
30157108,Y|P2-ED|1020|D,Y,SSA-P2-ED,0.3,1020,dried_mass_105C,3.1042,g,D,public-data/30157108/DTU Data - Brick Pellet Production.xlsx,Water and Burning,I113,measured
30157108,Y|P2-ED|1020|D,Y,SSA-P2-ED,0.3,1020,fired_mass,2.8885,g,D,public-data/30157108/DTU Data - Brick Pellet Production.xlsx,Water and Burning,K113,measured
30157108,Y|P2-ED|1020|D,Y,SSA-P2-ED,0.3,1020,forming_water_content,21.571500757958567,%,D,public-data/30157108/DTU Data - Brick Pellet Production.xlsx,Water and Burning,J113,source_derived
30157108,Y|P2-ED|1020|D,Y,SSA-P2-ED,0.3,1020,firing_mass_loss,6.948650215836609,%,D,public-data/30157108/DTU Data - Brick Pellet Production.xlsx,Water and Burning,L113,source_derived
30157108,Y|P2-ED|1020|E,Y,SSA-P2-ED,0.3,1020,dry_diameter_reading_1,19.12,mm,E,public-data/30157108/DTU Data - Brick Pellet Production.xlsx,High and Diameter,AC114,measured
30157108,Y|P2-ED|1020|E,Y,SSA-P2-ED,0.3,1020,dry_diameter_reading_2,19.1,mm,E,public-data/30157108/DTU Data - Brick Pellet Production.xlsx,High and Diameter,AD114,measured
30157108,Y|P2-ED|1020|E,Y,SSA-P2-ED,0.3,1020,dry_diameter_reading_3,19.1,mm,E,public-data/30157108/DTU Data - Brick Pellet Production.xlsx,High and Diameter,AE114,measured
30157108,Y|P2-ED|1020|E,Y,SSA-P2-ED,0.3,1020,dry_height_reading_1,6.47,mm,E,public-data/30157108/DTU Data - Brick Pellet Production.xlsx,High and Diameter,AG114,measured
30157108,Y|P2-ED|1020|E,Y,SSA-P2-ED,0.3,1020,dry_height_reading_2,6.49,mm,E,public-data/30157108/DTU Data - Brick Pellet Production.xlsx,High and Diameter,AH114,measured
30157108,Y|P2-ED|1020|E,Y,SSA-P2-ED,0.3,1020,dry_height_reading_3,6.38,mm,E,public-data/30157108/DTU Data - Brick Pellet Production.xlsx,High and Diameter,AI114,measured
30157108,Y|P2-ED|1020|E,Y,SSA-P2-ED,0.3,1020,fired_diameter_reading_1,18.43,mm,E,public-data/30157108/DTU Data - Brick Pellet Production.xlsx,High and Diameter,AN114,measured
30157108,Y|P2-ED|1020|E,Y,SSA-P2-ED,0.3,1020,fired_diameter_reading_2,18.62,mm,E,public-data/30157108/DTU Data - Brick Pellet Production.xlsx,High and Diameter,AO114,measured
30157108,Y|P2-ED|1020|E,Y,SSA-P2-ED,0.3,1020,fired_diameter_reading_3,18.4,mm,E,public-data/30157108/DTU Data - Brick Pellet Production.xlsx,High and Diameter,AP114,measured
30157108,Y|P2-ED|1020|E,Y,SSA-P2-ED,0.3,1020,fired_height_reading_1,6.26,mm,E,public-data/30157108/DTU Data - Brick Pellet Production.xlsx,High and Diameter,AR114,measured
30157108,Y|P2-ED|1020|E,Y,SSA-P2-ED,0.3,1020,fired_height_reading_2,6.19,mm,E,public-data/30157108/DTU Data - Brick Pellet Production.xlsx,High and Diameter,AS114,measured
30157108,Y|P2-ED|1020|E,Y,SSA-P2-ED,0.3,1020,fired_height_reading_3,6.16,mm,E,public-data/30157108/DTU Data - Brick Pellet Production.xlsx,High and Diameter,AT114,measured
30157108,Y|P2-ED|1020|E,Y,SSA-P2-ED,0.3,1020,dry_diameter_mean,19.106666666666666,mm,E,public-data/30157108/DTU Data - Brick Pellet Production.xlsx,High and Diameter,AF114,source_derived
30157108,Y|P2-ED|1020|E,Y,SSA-P2-ED,0.3,1020,dry_height_mean,6.446666666666666,mm,E,public-data/30157108/DTU Data - Brick Pellet Production.xlsx,High and Diameter,AJ114,source_derived
30157108,Y|P2-ED|1020|E,Y,SSA-P2-ED,0.3,1020,fired_diameter_mean,18.48333333333333,mm,E,public-data/30157108/DTU Data - Brick Pellet Production.xlsx,High and Diameter,AQ114,source_derived
30157108,Y|P2-ED|1020|E,Y,SSA-P2-ED,0.3,1020,fired_height_mean,6.203333333333333,mm,E,public-data/30157108/DTU Data - Brick Pellet Production.xlsx,High and Diameter,AU114,source_derived
30157108,Y|P2-ED|1020|E,Y,SSA-P2-ED,0.3,1020,dry_geometric_volume,1848.3957037211094,mm3,E,public-data/30157108/DTU Data - Brick Pellet Production.xlsx,High and Diameter,AK114,source_derived
30157108,Y|P2-ED|1020|E,Y,SSA-P2-ED,0.3,1020,fired_geometric_volume,1664.468541175734,mm3,E,public-data/30157108/DTU Data - Brick Pellet Production.xlsx,High and Diameter,AV114,source_derived
30157108,Y|P2-ED|1020|E,Y,SSA-P2-ED,0.3,1020,diameter_shrinkage,3.262386601535249,%,E,public-data/30157108/DTU Data - Brick Pellet Production.xlsx,High and Diameter,AW114,source_derived
30157108,Y|P2-ED|1020|E,Y,SSA-P2-ED,0.3,1020,height_shrinkage,3.7745604963805564,%,E,public-data/30157108/DTU Data - Brick Pellet Production.xlsx,High and Diameter,AX114,source_derived
30157108,Y|P2-ED|1020|E,Y,SSA-P2-ED,0.3,1020,volume_shrinkage,9.950637851792306,%,E,public-data/30157108/DTU Data - Brick Pellet Production.xlsx,High and Diameter,AY114,source_derived
30157108,Y|P2-ED|1020|E,Y,SSA-P2-ED,0.3,1020,green_mass,3.9724,g,E,public-data/30157108/DTU Data - Brick Pellet Production.xlsx,Water and Burning,H114,measured
30157108,Y|P2-ED|1020|E,Y,SSA-P2-ED,0.3,1020,dried_mass_105C,3.1185,g,E,public-data/30157108/DTU Data - Brick Pellet Production.xlsx,Water and Burning,I114,measured
30157108,Y|P2-ED|1020|E,Y,SSA-P2-ED,0.3,1020,fired_mass,2.9005,g,E,public-data/30157108/DTU Data - Brick Pellet Production.xlsx,Water and Burning,K114,measured
30157108,Y|P2-ED|1020|E,Y,SSA-P2-ED,0.3,1020,forming_water_content,21.49582116604571,%,E,public-data/30157108/DTU Data - Brick Pellet Production.xlsx,Water and Burning,J114,source_derived
30157108,Y|P2-ED|1020|E,Y,SSA-P2-ED,0.3,1020,firing_mass_loss,6.990540323873656,%,E,public-data/30157108/DTU Data - Brick Pellet Production.xlsx,Water and Burning,L114,source_derived
30157108,Y|P2-ED|1020|F,Y,SSA-P2-ED,0.3,1020,dry_diameter_reading_1,19.01,mm,F,public-data/30157108/DTU Data - Brick Pellet Production.xlsx,High and Diameter,AC115,measured
30157108,Y|P2-ED|1020|F,Y,SSA-P2-ED,0.3,1020,dry_diameter_reading_2,19.06,mm,F,public-data/30157108/DTU Data - Brick Pellet Production.xlsx,High and Diameter,AD115,measured
30157108,Y|P2-ED|1020|F,Y,SSA-P2-ED,0.3,1020,dry_diameter_reading_3,19.11,mm,F,public-data/30157108/DTU Data - Brick Pellet Production.xlsx,High and Diameter,AE115,measured
30157108,Y|P2-ED|1020|F,Y,SSA-P2-ED,0.3,1020,dry_height_reading_1,6.42,mm,F,public-data/30157108/DTU Data - Brick Pellet Production.xlsx,High and Diameter,AG115,measured
30157108,Y|P2-ED|1020|F,Y,SSA-P2-ED,0.3,1020,dry_height_reading_2,6.53,mm,F,public-data/30157108/DTU Data - Brick Pellet Production.xlsx,High and Diameter,AH115,measured
30157108,Y|P2-ED|1020|F,Y,SSA-P2-ED,0.3,1020,dry_height_reading_3,6.39,mm,F,public-data/30157108/DTU Data - Brick Pellet Production.xlsx,High and Diameter,AI115,measured
30157108,Y|P2-ED|1020|F,Y,SSA-P2-ED,0.3,1020,fired_diameter_reading_1,18.44,mm,F,public-data/30157108/DTU Data - Brick Pellet Production.xlsx,High and Diameter,AN115,measured
30157108,Y|P2-ED|1020|F,Y,SSA-P2-ED,0.3,1020,fired_diameter_reading_2,18.58,mm,F,public-data/30157108/DTU Data - Brick Pellet Production.xlsx,High and Diameter,AO115,measured
30157108,Y|P2-ED|1020|F,Y,SSA-P2-ED,0.3,1020,fired_diameter_reading_3,18.51,mm,F,public-data/30157108/DTU Data - Brick Pellet Production.xlsx,High and Diameter,AP115,measured
30157108,Y|P2-ED|1020|F,Y,SSA-P2-ED,0.3,1020,fired_height_reading_1,6.25,mm,F,public-data/30157108/DTU Data - Brick Pellet Production.xlsx,High and Diameter,AR115,measured
30157108,Y|P2-ED|1020|F,Y,SSA-P2-ED,0.3,1020,fired_height_reading_2,6.23,mm,F,public-data/30157108/DTU Data - Brick Pellet Production.xlsx,High and Diameter,AS115,measured
30157108,Y|P2-ED|1020|F,Y,SSA-P2-ED,0.3,1020,fired_height_reading_3,6.2,mm,F,public-data/30157108/DTU Data - Brick Pellet Production.xlsx,High and Diameter,AT115,measured
30157108,Y|P2-ED|1020|F,Y,SSA-P2-ED,0.3,1020,dry_diameter_mean,19.06,mm,F,public-data/30157108/DTU Data - Brick Pellet Production.xlsx,High and Diameter,AF115,source_derived
30157108,Y|P2-ED|1020|F,Y,SSA-P2-ED,0.3,1020,dry_height_mean,6.446666666666666,mm,F,public-data/30157108/DTU Data - Brick Pellet Production.xlsx,High and Diameter,AJ115,source_derived
30157108,Y|P2-ED|1020|F,Y,SSA-P2-ED,0.3,1020,fired_diameter_mean,18.51,mm,F,public-data/30157108/DTU Data - Brick Pellet Production.xlsx,High and Diameter,AQ115,source_derived
30157108,Y|P2-ED|1020|F,Y,SSA-P2-ED,0.3,1020,fired_height_mean,6.226666666666667,mm,F,public-data/30157108/DTU Data - Brick Pellet Production.xlsx,High and Diameter,AU115,source_derived
30157108,Y|P2-ED|1020|F,Y,SSA-P2-ED,0.3,1020,dry_geometric_volume,1839.3775816582906,mm3,F,public-data/30157108/DTU Data - Brick Pellet Production.xlsx,High and Diameter,AK115,source_derived
30157108,Y|P2-ED|1020|F,Y,SSA-P2-ED,0.3,1020,fired_geometric_volume,1675.553641749125,mm3,F,public-data/30157108/DTU Data - Brick Pellet Production.xlsx,High and Diameter,AV115,source_derived
30157108,Y|P2-ED|1020|F,Y,SSA-P2-ED,0.3,1020,diameter_shrinkage,2.8856243441762706,%,F,public-data/30157108/DTU Data - Brick Pellet Production.xlsx,High and Diameter,AW115,source_derived
30157108,Y|P2-ED|1020|F,Y,SSA-P2-ED,0.3,1020,height_shrinkage,3.4126163391933777,%,F,public-data/30157108/DTU Data - Brick Pellet Production.xlsx,High and Diameter,AX115,source_derived
30157108,Y|P2-ED|1020|F,Y,SSA-P2-ED,0.3,1020,volume_shrinkage,8.906487800154121,%,F,public-data/30157108/DTU Data - Brick Pellet Production.xlsx,High and Diameter,AY115,source_derived
30157108,Y|P2-ED|1020|F,Y,SSA-P2-ED,0.3,1020,green_mass,3.9695,g,F,public-data/30157108/DTU Data - Brick Pellet Production.xlsx,Water and Burning,H115,measured
30157108,Y|P2-ED|1020|F,Y,SSA-P2-ED,0.3,1020,dried_mass_105C,3.1163,g,F,public-data/30157108/DTU Data - Brick Pellet Production.xlsx,Water and Burning,I115,measured
30157108,Y|P2-ED|1020|F,Y,SSA-P2-ED,0.3,1020,fired_mass,2.8973,g,F,public-data/30157108/DTU Data - Brick Pellet Production.xlsx,Water and Burning,K115,measured
30157108,Y|P2-ED|1020|F,Y,SSA-P2-ED,0.3,1020,forming_water_content,21.493890918251672,%,F,public-data/30157108/DTU Data - Brick Pellet Production.xlsx,Water and Burning,J115,source_derived
30157108,Y|P2-ED|1020|F,Y,SSA-P2-ED,0.3,1020,firing_mass_loss,7.027564740236815,%,F,public-data/30157108/DTU Data - Brick Pellet Production.xlsx,Water and Burning,L115,source_derived
30157108,Y|P2-ED|1020|G,Y,SSA-P2-ED,0.3,1020,dry_diameter_reading_1,19.17,mm,G,public-data/30157108/DTU Data - Brick Pellet Production.xlsx,High and Diameter,AC116,measured
30157108,Y|P2-ED|1020|G,Y,SSA-P2-ED,0.3,1020,dry_diameter_reading_2,19.07,mm,G,public-data/30157108/DTU Data - Brick Pellet Production.xlsx,High and Diameter,AD116,measured
30157108,Y|P2-ED|1020|G,Y,SSA-P2-ED,0.3,1020,dry_diameter_reading_3,18.95,mm,G,public-data/30157108/DTU Data - Brick Pellet Production.xlsx,High and Diameter,AE116,measured
30157108,Y|P2-ED|1020|G,Y,SSA-P2-ED,0.3,1020,dry_height_reading_1,6.47,mm,G,public-data/30157108/DTU Data - Brick Pellet Production.xlsx,High and Diameter,AG116,measured
30157108,Y|P2-ED|1020|G,Y,SSA-P2-ED,0.3,1020,dry_height_reading_2,6.44,mm,G,public-data/30157108/DTU Data - Brick Pellet Production.xlsx,High and Diameter,AH116,measured
30157108,Y|P2-ED|1020|G,Y,SSA-P2-ED,0.3,1020,dry_height_reading_3,6.44,mm,G,public-data/30157108/DTU Data - Brick Pellet Production.xlsx,High and Diameter,AI116,measured
30157108,Y|P2-ED|1020|G,Y,SSA-P2-ED,0.3,1020,fired_diameter_reading_1,18.59,mm,G,public-data/30157108/DTU Data - Brick Pellet Production.xlsx,High and Diameter,AN116,measured
30157108,Y|P2-ED|1020|G,Y,SSA-P2-ED,0.3,1020,fired_diameter_reading_2,18.56,mm,G,public-data/30157108/DTU Data - Brick Pellet Production.xlsx,High and Diameter,AO116,measured
30157108,Y|P2-ED|1020|G,Y,SSA-P2-ED,0.3,1020,fired_diameter_reading_3,18.59,mm,G,public-data/30157108/DTU Data - Brick Pellet Production.xlsx,High and Diameter,AP116,measured
30157108,Y|P2-ED|1020|G,Y,SSA-P2-ED,0.3,1020,fired_height_reading_1,6.22,mm,G,public-data/30157108/DTU Data - Brick Pellet Production.xlsx,High and Diameter,AR116,measured
30157108,Y|P2-ED|1020|G,Y,SSA-P2-ED,0.3,1020,fired_height_reading_2,6.27,mm,G,public-data/30157108/DTU Data - Brick Pellet Production.xlsx,High and Diameter,AS116,measured
30157108,Y|P2-ED|1020|G,Y,SSA-P2-ED,0.3,1020,fired_height_reading_3,6.18,mm,G,public-data/30157108/DTU Data - Brick Pellet Production.xlsx,High and Diameter,AT116,measured
30157108,Y|P2-ED|1020|G,Y,SSA-P2-ED,0.3,1020,dry_diameter_mean,19.063333333333333,mm,G,public-data/30157108/DTU Data - Brick Pellet Production.xlsx,High and Diameter,AF116,source_derived
30157108,Y|P2-ED|1020|G,Y,SSA-P2-ED,0.3,1020,dry_height_mean,6.45,mm,G,public-data/30157108/DTU Data - Brick Pellet Production.xlsx,High and Diameter,AJ116,source_derived
30157108,Y|P2-ED|1020|G,Y,SSA-P2-ED,0.3,1020,fired_diameter_mean,18.58,mm,G,public-data/30157108/DTU Data - Brick Pellet Production.xlsx,High and Diameter,AQ116,source_derived
30157108,Y|P2-ED|1020|G,Y,SSA-P2-ED,0.3,1020,fired_height_mean,6.223333333333333,mm,G,public-data/30157108/DTU Data - Brick Pellet Production.xlsx,High and Diameter,AU116,source_derived
30157108,Y|P2-ED|1020|G,Y,SSA-P2-ED,0.3,1020,dry_geometric_volume,1840.972408812691,mm3,G,public-data/30157108/DTU Data - Brick Pellet Production.xlsx,High and Diameter,AK116,source_derived
30157108,Y|P2-ED|1020|G,Y,SSA-P2-ED,0.3,1020,fired_geometric_volume,1687.3468454674844,mm3,G,public-data/30157108/DTU Data - Brick Pellet Production.xlsx,High and Diameter,AV116,source_derived
30157108,Y|P2-ED|1020|G,Y,SSA-P2-ED,0.3,1020,diameter_shrinkage,2.5354082881622713,%,G,public-data/30157108/DTU Data - Brick Pellet Production.xlsx,High and Diameter,AW116,source_derived
30157108,Y|P2-ED|1020|G,Y,SSA-P2-ED,0.3,1020,height_shrinkage,3.5142118863049214,%,G,public-data/30157108/DTU Data - Brick Pellet Production.xlsx,High and Diameter,AX116,source_derived
30157108,Y|P2-ED|1020|G,Y,SSA-P2-ED,0.3,1020,volume_shrinkage,8.344805311030443,%,G,public-data/30157108/DTU Data - Brick Pellet Production.xlsx,High and Diameter,AY116,source_derived
30157108,Y|P2-ED|1020|G,Y,SSA-P2-ED,0.3,1020,green_mass,3.9607,g,G,public-data/30157108/DTU Data - Brick Pellet Production.xlsx,Water and Burning,H116,measured
30157108,Y|P2-ED|1020|G,Y,SSA-P2-ED,0.3,1020,dried_mass_105C,3.1177,g,G,public-data/30157108/DTU Data - Brick Pellet Production.xlsx,Water and Burning,I116,measured
30157108,Y|P2-ED|1020|G,Y,SSA-P2-ED,0.3,1020,fired_mass,2.9004,g,G,public-data/30157108/DTU Data - Brick Pellet Production.xlsx,Water and Burning,K116,measured
30157108,Y|P2-ED|1020|G,Y,SSA-P2-ED,0.3,1020,forming_water_content,21.284116444062917,%,G,public-data/30157108/DTU Data - Brick Pellet Production.xlsx,Water and Burning,J116,source_derived
30157108,Y|P2-ED|1020|G,Y,SSA-P2-ED,0.3,1020,firing_mass_loss,6.96988164351927,%,G,public-data/30157108/DTU Data - Brick Pellet Production.xlsx,Water and Burning,L116,source_derived
30157108,Y|P2-ED|1030|A,Y,SSA-P2-ED,0.3,1030,dry_diameter_reading_1,18.98,mm,A,public-data/30157108/DTU Data - Brick Pellet Production.xlsx,High and Diameter,AC126,measured
30157108,Y|P2-ED|1030|A,Y,SSA-P2-ED,0.3,1030,dry_diameter_reading_2,19.11,mm,A,public-data/30157108/DTU Data - Brick Pellet Production.xlsx,High and Diameter,AD126,measured
30157108,Y|P2-ED|1030|A,Y,SSA-P2-ED,0.3,1030,dry_diameter_reading_3,19.02,mm,A,public-data/30157108/DTU Data - Brick Pellet Production.xlsx,High and Diameter,AE126,measured
30157108,Y|P2-ED|1030|A,Y,SSA-P2-ED,0.3,1030,dry_height_reading_1,6.28,mm,A,public-data/30157108/DTU Data - Brick Pellet Production.xlsx,High and Diameter,AG126,measured
30157108,Y|P2-ED|1030|A,Y,SSA-P2-ED,0.3,1030,dry_height_reading_2,6.29,mm,A,public-data/30157108/DTU Data - Brick Pellet Production.xlsx,High and Diameter,AH126,measured
30157108,Y|P2-ED|1030|A,Y,SSA-P2-ED,0.3,1030,dry_height_reading_3,6.41,mm,A,public-data/30157108/DTU Data - Brick Pellet Production.xlsx,High and Diameter,AI126,measured
30157108,Y|P2-ED|1030|A,Y,SSA-P2-ED,0.3,1030,fired_diameter_reading_1,18.3,mm,A,public-data/30157108/DTU Data - Brick Pellet Production.xlsx,High and Diameter,AN126,measured
30157108,Y|P2-ED|1030|A,Y,SSA-P2-ED,0.3,1030,fired_diameter_reading_2,18.25,mm,A,public-data/30157108/DTU Data - Brick Pellet Production.xlsx,High and Diameter,AO126,measured
30157108,Y|P2-ED|1030|A,Y,SSA-P2-ED,0.3,1030,fired_diameter_reading_3,18.29,mm,A,public-data/30157108/DTU Data - Brick Pellet Production.xlsx,High and Diameter,AP126,measured
30157108,Y|P2-ED|1030|A,Y,SSA-P2-ED,0.3,1030,fired_height_reading_1,6.1,mm,A,public-data/30157108/DTU Data - Brick Pellet Production.xlsx,High and Diameter,AR126,measured
30157108,Y|P2-ED|1030|A,Y,SSA-P2-ED,0.3,1030,fired_height_reading_2,6.15,mm,A,public-data/30157108/DTU Data - Brick Pellet Production.xlsx,High and Diameter,AS126,measured
30157108,Y|P2-ED|1030|A,Y,SSA-P2-ED,0.3,1030,fired_height_reading_3,6.01,mm,A,public-data/30157108/DTU Data - Brick Pellet Production.xlsx,High and Diameter,AT126,measured
30157108,Y|P2-ED|1030|A,Y,SSA-P2-ED,0.3,1030,dry_diameter_mean,19.036666666666665,mm,A,public-data/30157108/DTU Data - Brick Pellet Production.xlsx,High and Diameter,AF126,source_derived
30157108,Y|P2-ED|1030|A,Y,SSA-P2-ED,0.3,1030,dry_height_mean,6.326666666666667,mm,A,public-data/30157108/DTU Data - Brick Pellet Production.xlsx,High and Diameter,AJ126,source_derived
30157108,Y|P2-ED|1030|A,Y,SSA-P2-ED,0.3,1030,fired_diameter_mean,18.279999999999998,mm,A,public-data/30157108/DTU Data - Brick Pellet Production.xlsx,High and Diameter,AQ126,source_derived
30157108,Y|P2-ED|1030|A,Y,SSA-P2-ED,0.3,1030,fired_height_mean,6.086666666666666,mm,A,public-data/30157108/DTU Data - Brick Pellet Production.xlsx,High and Diameter,AU126,source_derived
30157108,Y|P2-ED|1030|A,Y,SSA-P2-ED,0.3,1030,dry_geometric_volume,1800.7218967982744,mm3,A,public-data/30157108/DTU Data - Brick Pellet Production.xlsx,High and Diameter,AK126,source_derived
30157108,Y|P2-ED|1030|A,Y,SSA-P2-ED,0.3,1030,fired_geometric_volume,1597.429802645444,mm3,A,public-data/30157108/DTU Data - Brick Pellet Production.xlsx,High and Diameter,AV126,source_derived
30157108,Y|P2-ED|1030|A,Y,SSA-P2-ED,0.3,1030,diameter_shrinkage,3.974785501663462,%,A,public-data/30157108/DTU Data - Brick Pellet Production.xlsx,High and Diameter,AW126,source_derived
30157108,Y|P2-ED|1030|A,Y,SSA-P2-ED,0.3,1030,height_shrinkage,3.793466807165454,%,A,public-data/30157108/DTU Data - Brick Pellet Production.xlsx,High and Diameter,AX126,source_derived
30157108,Y|P2-ED|1030|A,Y,SSA-P2-ED,0.3,1030,volume_shrinkage,11.289477543105827,%,A,public-data/30157108/DTU Data - Brick Pellet Production.xlsx,High and Diameter,AY126,source_derived
30157108,Y|P2-ED|1030|A,Y,SSA-P2-ED,0.3,1030,green_mass,3.9011,g,A,public-data/30157108/DTU Data - Brick Pellet Production.xlsx,Water and Burning,H126,measured
30157108,Y|P2-ED|1030|A,Y,SSA-P2-ED,0.3,1030,dried_mass_105C,3.0536,g,A,public-data/30157108/DTU Data - Brick Pellet Production.xlsx,Water and Burning,I126,measured
30157108,Y|P2-ED|1030|A,Y,SSA-P2-ED,0.3,1030,fired_mass,2.8438,g,A,public-data/30157108/DTU Data - Brick Pellet Production.xlsx,Water and Burning,K126,measured
30157108,Y|P2-ED|1030|A,Y,SSA-P2-ED,0.3,1030,forming_water_content,21.724641767706547,%,A,public-data/30157108/DTU Data - Brick Pellet Production.xlsx,Water and Burning,J126,source_derived
30157108,Y|P2-ED|1030|A,Y,SSA-P2-ED,0.3,1030,firing_mass_loss,6.870578988734609,%,A,public-data/30157108/DTU Data - Brick Pellet Production.xlsx,Water and Burning,L126,source_derived
30157108,Y|P2-ED|1030|A,Y,SSA-P2-ED,0.3,1030,saturated_mass,3.35,g,A,public-data/30157108/DTU Data - Brick Pellet Production.xlsx,Porosity and Density,F104,measured
30157108,Y|P2-ED|1030|A,Y,SSA-P2-ED,0.3,1030,submerged_mass,1.828,g,A,public-data/30157108/DTU Data - Brick Pellet Production.xlsx,Porosity and Density,G104,measured
30157108,Y|P2-ED|1030|A,Y,SSA-P2-ED,0.3,1030,water_displacement_volume,1.52474454017231e-06,m3,A,public-data/30157108/DTU Data - Brick Pellet Production.xlsx,Porosity and Density,K104,source_derived
30157108,Y|P2-ED|1030|A,Y,SSA-P2-ED,0.3,1030,open_pore_volume,5.071128030454819e-07,m3,A,public-data/30157108/DTU Data - Brick Pellet Production.xlsx,Porosity and Density,L104,source_derived
30157108,Y|P2-ED|1030|A,Y,SSA-P2-ED,0.3,1030,open_porosity,0.33258869908015776,m3/m3,A,public-data/30157108/DTU Data - Brick Pellet Production.xlsx,Porosity and Density,M104,source_derived
30157108,Y|P2-ED|1030|A,Y,SSA-P2-ED,0.3,1030,dry_density,1865.099316688568,kg/m3,A,public-data/30157108/DTU Data - Brick Pellet Production.xlsx,Porosity and Density,N104,source_derived
30157108,Y|P2-ED|1030|A,Y,SSA-P2-ED,0.3,1030,apparent_solid_density,2794.527623547943,kg/m3,A,public-data/30157108/DTU Data - Brick Pellet Production.xlsx,Porosity and Density,O104,source_derived
30157108,Y|P2-ED|1030|A,Y,SSA-P2-ED,0.3,1030,saturated_density,2197.0893561103812,kg/m3,A,public-data/30157108/DTU Data - Brick Pellet Production.xlsx,Porosity and Density,P104,source_derived
30157108,Y|P2-ED|1030|A,Y,SSA-P2-ED,0.3,1030,water_absorption,0.17800126591180815,kg/kg,A,public-data/30157108/DTU Data - Brick Pellet Production.xlsx,Porosity and Density,Q104,source_derived
30157108,Y|P2-ED|1030|B,Y,SSA-P2-ED,0.3,1030,dry_diameter_reading_1,19.14,mm,B,public-data/30157108/DTU Data - Brick Pellet Production.xlsx,High and Diameter,AC127,measured
30157108,Y|P2-ED|1030|B,Y,SSA-P2-ED,0.3,1030,dry_diameter_reading_2,18.97,mm,B,public-data/30157108/DTU Data - Brick Pellet Production.xlsx,High and Diameter,AD127,measured
30157108,Y|P2-ED|1030|B,Y,SSA-P2-ED,0.3,1030,dry_diameter_reading_3,19.13,mm,B,public-data/30157108/DTU Data - Brick Pellet Production.xlsx,High and Diameter,AE127,measured
30157108,Y|P2-ED|1030|B,Y,SSA-P2-ED,0.3,1030,dry_height_reading_1,6.72,mm,B,public-data/30157108/DTU Data - Brick Pellet Production.xlsx,High and Diameter,AG127,measured
30157108,Y|P2-ED|1030|B,Y,SSA-P2-ED,0.3,1030,dry_height_reading_2,6.78,mm,B,public-data/30157108/DTU Data - Brick Pellet Production.xlsx,High and Diameter,AH127,measured
30157108,Y|P2-ED|1030|B,Y,SSA-P2-ED,0.3,1030,dry_height_reading_3,6.7,mm,B,public-data/30157108/DTU Data - Brick Pellet Production.xlsx,High and Diameter,AI127,measured
30157108,Y|P2-ED|1030|B,Y,SSA-P2-ED,0.3,1030,fired_diameter_reading_1,18.17,mm,B,public-data/30157108/DTU Data - Brick Pellet Production.xlsx,High and Diameter,AN127,measured
30157108,Y|P2-ED|1030|B,Y,SSA-P2-ED,0.3,1030,fired_diameter_reading_2,18.25,mm,B,public-data/30157108/DTU Data - Brick Pellet Production.xlsx,High and Diameter,AO127,measured
30157108,Y|P2-ED|1030|B,Y,SSA-P2-ED,0.3,1030,fired_diameter_reading_3,18.27,mm,B,public-data/30157108/DTU Data - Brick Pellet Production.xlsx,High and Diameter,AP127,measured
30157108,Y|P2-ED|1030|B,Y,SSA-P2-ED,0.3,1030,fired_height_reading_1,6.35,mm,B,public-data/30157108/DTU Data - Brick Pellet Production.xlsx,High and Diameter,AR127,measured
30157108,Y|P2-ED|1030|B,Y,SSA-P2-ED,0.3,1030,fired_height_reading_2,6.4,mm,B,public-data/30157108/DTU Data - Brick Pellet Production.xlsx,High and Diameter,AS127,measured
30157108,Y|P2-ED|1030|B,Y,SSA-P2-ED,0.3,1030,fired_height_reading_3,6.41,mm,B,public-data/30157108/DTU Data - Brick Pellet Production.xlsx,High and Diameter,AT127,measured
30157108,Y|P2-ED|1030|B,Y,SSA-P2-ED,0.3,1030,dry_diameter_mean,19.08,mm,B,public-data/30157108/DTU Data - Brick Pellet Production.xlsx,High and Diameter,AF127,source_derived
30157108,Y|P2-ED|1030|B,Y,SSA-P2-ED,0.3,1030,dry_height_mean,6.733333333333333,mm,B,public-data/30157108/DTU Data - Brick Pellet Production.xlsx,High and Diameter,AJ127,source_derived
30157108,Y|P2-ED|1030|B,Y,SSA-P2-ED,0.3,1030,fired_diameter_mean,18.23,mm,B,public-data/30157108/DTU Data - Brick Pellet Production.xlsx,High and Diameter,AQ127,source_derived
30157108,Y|P2-ED|1030|B,Y,SSA-P2-ED,0.3,1030,fired_height_mean,6.386666666666667,mm,B,public-data/30157108/DTU Data - Brick Pellet Production.xlsx,High and Diameter,AU127,source_derived
30157108,Y|P2-ED|1030|B,Y,SSA-P2-ED,0.3,1030,dry_geometric_volume,1925.203917939782,mm3,B,public-data/30157108/DTU Data - Brick Pellet Production.xlsx,High and Diameter,AK127,source_derived
30157108,Y|P2-ED|1030|B,Y,SSA-P2-ED,0.3,1030,fired_geometric_volume,1667.0071735072856,mm3,B,public-data/30157108/DTU Data - Brick Pellet Production.xlsx,High and Diameter,AV127,source_derived
30157108,Y|P2-ED|1030|B,Y,SSA-P2-ED,0.3,1030,diameter_shrinkage,4.454926624737935,%,B,public-data/30157108/DTU Data - Brick Pellet Production.xlsx,High and Diameter,AW127,source_derived
30157108,Y|P2-ED|1030|B,Y,SSA-P2-ED,0.3,1030,height_shrinkage,5.148514851485149,%,B,public-data/30157108/DTU Data - Brick Pellet Production.xlsx,High and Diameter,AX127,source_derived
30157108,Y|P2-ED|1030|B,Y,SSA-P2-ED,0.3,1030,volume_shrinkage,13.411397204551736,%,B,public-data/30157108/DTU Data - Brick Pellet Production.xlsx,High and Diameter,AY127,source_derived
30157108,Y|P2-ED|1030|B,Y,SSA-P2-ED,0.3,1030,green_mass,4.1045,g,B,public-data/30157108/DTU Data - Brick Pellet Production.xlsx,Water and Burning,H127,measured
30157108,Y|P2-ED|1030|B,Y,SSA-P2-ED,0.3,1030,dried_mass_105C,3.2133,g,B,public-data/30157108/DTU Data - Brick Pellet Production.xlsx,Water and Burning,I127,measured
30157108,Y|P2-ED|1030|B,Y,SSA-P2-ED,0.3,1030,fired_mass,2.9909,g,B,public-data/30157108/DTU Data - Brick Pellet Production.xlsx,Water and Burning,K127,measured
30157108,Y|P2-ED|1030|B,Y,SSA-P2-ED,0.3,1030,forming_water_content,21.712754294067487,%,B,public-data/30157108/DTU Data - Brick Pellet Production.xlsx,Water and Burning,J127,source_derived
30157108,Y|P2-ED|1030|B,Y,SSA-P2-ED,0.3,1030,firing_mass_loss,6.921233622755421,%,B,public-data/30157108/DTU Data - Brick Pellet Production.xlsx,Water and Burning,L127,source_derived
30157108,Y|P2-ED|1030|B,Y,SSA-P2-ED,0.3,1030,saturated_mass,3.518,g,B,public-data/30157108/DTU Data - Brick Pellet Production.xlsx,Porosity and Density,F105,measured
30157108,Y|P2-ED|1030|B,Y,SSA-P2-ED,0.3,1030,submerged_mass,1.92,g,B,public-data/30157108/DTU Data - Brick Pellet Production.xlsx,Porosity and Density,G105,measured
30157108,Y|P2-ED|1030|B,Y,SSA-P2-ED,0.3,1030,water_displacement_volume,1.6008815868563411e-06,m3,B,public-data/30157108/DTU Data - Brick Pellet Production.xlsx,Porosity and Density,K105,source_derived
30157108,Y|P2-ED|1030|B,Y,SSA-P2-ED,0.3,1030,open_pore_volume,5.280504908835904e-07,m3,B,public-data/30157108/DTU Data - Brick Pellet Production.xlsx,Porosity and Density,L105,source_derived
30157108,Y|P2-ED|1030|B,Y,SSA-P2-ED,0.3,1030,open_porosity,0.3298498122653317,m3/m3,B,public-data/30157108/DTU Data - Brick Pellet Production.xlsx,Porosity and Density,M105,source_derived
30157108,Y|P2-ED|1030|B,Y,SSA-P2-ED,0.3,1030,dry_density,1868.2830913642056,kg/m3,B,public-data/30157108/DTU Data - Brick Pellet Production.xlsx,Porosity and Density,N105,source_derived
30157108,Y|P2-ED|1030|B,Y,SSA-P2-ED,0.3,1030,apparent_solid_density,2787.8572976001496,kg/m3,B,public-data/30157108/DTU Data - Brick Pellet Production.xlsx,Porosity and Density,O105,source_derived
30157108,Y|P2-ED|1030|B,Y,SSA-P2-ED,0.3,1030,saturated_density,2197.5391739674596,kg/m3,B,public-data/30157108/DTU Data - Brick Pellet Production.xlsx,Porosity and Density,P105,source_derived
30157108,Y|P2-ED|1030|B,Y,SSA-P2-ED,0.3,1030,water_absorption,0.17623457822060248,kg/kg,B,public-data/30157108/DTU Data - Brick Pellet Production.xlsx,Porosity and Density,Q105,source_derived
30157108,Y|P2-ED|1030|C,Y,SSA-P2-ED,0.3,1030,dry_diameter_reading_1,19.04,mm,C,public-data/30157108/DTU Data - Brick Pellet Production.xlsx,High and Diameter,AC128,measured
30157108,Y|P2-ED|1030|C,Y,SSA-P2-ED,0.3,1030,dry_diameter_reading_2,18.9,mm,C,public-data/30157108/DTU Data - Brick Pellet Production.xlsx,High and Diameter,AD128,measured
30157108,Y|P2-ED|1030|C,Y,SSA-P2-ED,0.3,1030,dry_diameter_reading_3,19.14,mm,C,public-data/30157108/DTU Data - Brick Pellet Production.xlsx,High and Diameter,AE128,measured
30157108,Y|P2-ED|1030|C,Y,SSA-P2-ED,0.3,1030,dry_height_reading_1,6.66,mm,C,public-data/30157108/DTU Data - Brick Pellet Production.xlsx,High and Diameter,AG128,measured
30157108,Y|P2-ED|1030|C,Y,SSA-P2-ED,0.3,1030,dry_height_reading_2,6.61,mm,C,public-data/30157108/DTU Data - Brick Pellet Production.xlsx,High and Diameter,AH128,measured
30157108,Y|P2-ED|1030|C,Y,SSA-P2-ED,0.3,1030,dry_height_reading_3,6.5,mm,C,public-data/30157108/DTU Data - Brick Pellet Production.xlsx,High and Diameter,AI128,measured
30157108,Y|P2-ED|1030|C,Y,SSA-P2-ED,0.3,1030,fired_diameter_reading_1,18.02,mm,C,public-data/30157108/DTU Data - Brick Pellet Production.xlsx,High and Diameter,AN128,measured
30157108,Y|P2-ED|1030|C,Y,SSA-P2-ED,0.3,1030,fired_diameter_reading_2,18.12,mm,C,public-data/30157108/DTU Data - Brick Pellet Production.xlsx,High and Diameter,AO128,measured
30157108,Y|P2-ED|1030|C,Y,SSA-P2-ED,0.3,1030,fired_diameter_reading_3,18.26,mm,C,public-data/30157108/DTU Data - Brick Pellet Production.xlsx,High and Diameter,AP128,measured
30157108,Y|P2-ED|1030|C,Y,SSA-P2-ED,0.3,1030,fired_height_reading_1,6.26,mm,C,public-data/30157108/DTU Data - Brick Pellet Production.xlsx,High and Diameter,AR128,measured
30157108,Y|P2-ED|1030|C,Y,SSA-P2-ED,0.3,1030,fired_height_reading_2,6.29,mm,C,public-data/30157108/DTU Data - Brick Pellet Production.xlsx,High and Diameter,AS128,measured
30157108,Y|P2-ED|1030|C,Y,SSA-P2-ED,0.3,1030,fired_height_reading_3,6.33,mm,C,public-data/30157108/DTU Data - Brick Pellet Production.xlsx,High and Diameter,AT128,measured
30157108,Y|P2-ED|1030|C,Y,SSA-P2-ED,0.3,1030,dry_diameter_mean,19.026666666666667,mm,C,public-data/30157108/DTU Data - Brick Pellet Production.xlsx,High and Diameter,AF128,source_derived
30157108,Y|P2-ED|1030|C,Y,SSA-P2-ED,0.3,1030,dry_height_mean,6.59,mm,C,public-data/30157108/DTU Data - Brick Pellet Production.xlsx,High and Diameter,AJ128,source_derived
30157108,Y|P2-ED|1030|C,Y,SSA-P2-ED,0.3,1030,fired_diameter_mean,18.133333333333336,mm,C,public-data/30157108/DTU Data - Brick Pellet Production.xlsx,High and Diameter,AQ128,source_derived
30157108,Y|P2-ED|1030|C,Y,SSA-P2-ED,0.3,1030,fired_height_mean,6.293333333333334,mm,C,public-data/30157108/DTU Data - Brick Pellet Production.xlsx,High and Diameter,AU128,source_derived
30157108,Y|P2-ED|1030|C,Y,SSA-P2-ED,0.3,1030,dry_geometric_volume,1873.7028415066354,mm3,C,public-data/30157108/DTU Data - Brick Pellet Production.xlsx,High and Diameter,AK128,source_derived
30157108,Y|P2-ED|1030|C,Y,SSA-P2-ED,0.3,1030,fired_geometric_volume,1625.2714503239174,mm3,C,public-data/30157108/DTU Data - Brick Pellet Production.xlsx,High and Diameter,AV128,source_derived
30157108,Y|P2-ED|1030|C,Y,SSA-P2-ED,0.3,1030,diameter_shrinkage,4.695164681149251,%,C,public-data/30157108/DTU Data - Brick Pellet Production.xlsx,High and Diameter,AW128,source_derived
30157108,Y|P2-ED|1030|C,Y,SSA-P2-ED,0.3,1030,height_shrinkage,4.501770359129984,%,C,public-data/30157108/DTU Data - Brick Pellet Production.xlsx,High and Diameter,AX128,source_derived
30157108,Y|P2-ED|1030|C,Y,SSA-P2-ED,0.3,1030,volume_shrinkage,13.258846903543976,%,C,public-data/30157108/DTU Data - Brick Pellet Production.xlsx,High and Diameter,AY128,source_derived
30157108,Y|P2-ED|1030|C,Y,SSA-P2-ED,0.3,1030,green_mass,4.0654,g,C,public-data/30157108/DTU Data - Brick Pellet Production.xlsx,Water and Burning,H128,measured
30157108,Y|P2-ED|1030|C,Y,SSA-P2-ED,0.3,1030,dried_mass_105C,3.1635,g,C,public-data/30157108/DTU Data - Brick Pellet Production.xlsx,Water and Burning,I128,measured
30157108,Y|P2-ED|1030|C,Y,SSA-P2-ED,0.3,1030,fired_mass,2.9467,g,C,public-data/30157108/DTU Data - Brick Pellet Production.xlsx,Water and Burning,K128,measured
30157108,Y|P2-ED|1030|C,Y,SSA-P2-ED,0.3,1030,forming_water_content,22.184778865548292,%,C,public-data/30157108/DTU Data - Brick Pellet Production.xlsx,Water and Burning,J128,source_derived
30157108,Y|P2-ED|1030|C,Y,SSA-P2-ED,0.3,1030,firing_mass_loss,6.85316895843212,%,C,public-data/30157108/DTU Data - Brick Pellet Production.xlsx,Water and Burning,L128,source_derived
30157108,Y|P2-ED|1030|C,Y,SSA-P2-ED,0.3,1030,saturated_mass,3.449,g,C,public-data/30157108/DTU Data - Brick Pellet Production.xlsx,Porosity and Density,F106,measured
30157108,Y|P2-ED|1030|C,Y,SSA-P2-ED,0.3,1030,submerged_mass,1.892,g,C,public-data/30157108/DTU Data - Brick Pellet Production.xlsx,Porosity and Density,G106,measured
30157108,Y|P2-ED|1030|C,Y,SSA-P2-ED,0.3,1030,water_displacement_volume,1.559807653776798e-06,m3,C,public-data/30157108/DTU Data - Brick Pellet Production.xlsx,Porosity and Density,K106,source_derived
30157108,Y|P2-ED|1030|C,Y,SSA-P2-ED,0.3,1030,open_pore_volume,5.032057703866958e-07,m3,C,public-data/30157108/DTU Data - Brick Pellet Production.xlsx,Porosity and Density,L106,source_derived
30157108,Y|P2-ED|1030|C,Y,SSA-P2-ED,0.3,1030,open_porosity,0.32260757867694273,m3/m3,C,public-data/30157108/DTU Data - Brick Pellet Production.xlsx,Porosity and Density,M106,source_derived
30157108,Y|P2-ED|1030|C,Y,SSA-P2-ED,0.3,1030,dry_density,1889.1431856133593,kg/m3,C,public-data/30157108/DTU Data - Brick Pellet Production.xlsx,Porosity and Density,N106,source_derived
30157108,Y|P2-ED|1030|C,Y,SSA-P2-ED,0.3,1030,apparent_solid_density,2788.8460604911347,kg/m3,C,public-data/30157108/DTU Data - Brick Pellet Production.xlsx,Porosity and Density,O106,source_derived
30157108,Y|P2-ED|1030|C,Y,SSA-P2-ED,0.3,1030,saturated_density,2211.1700706486836,kg/m3,C,public-data/30157108/DTU Data - Brick Pellet Production.xlsx,Porosity and Density,P106,source_derived
30157108,Y|P2-ED|1030|C,Y,SSA-P2-ED,0.3,1030,water_absorption,0.17046187260325102,kg/kg,C,public-data/30157108/DTU Data - Brick Pellet Production.xlsx,Porosity and Density,Q106,source_derived
30157108,Y|P2-ED|1030|D,Y,SSA-P2-ED,0.3,1030,dry_diameter_reading_1,18.93,mm,D,public-data/30157108/DTU Data - Brick Pellet Production.xlsx,High and Diameter,AC129,measured
30157108,Y|P2-ED|1030|D,Y,SSA-P2-ED,0.3,1030,dry_diameter_reading_2,19.06,mm,D,public-data/30157108/DTU Data - Brick Pellet Production.xlsx,High and Diameter,AD129,measured
30157108,Y|P2-ED|1030|D,Y,SSA-P2-ED,0.3,1030,dry_diameter_reading_3,18.9,mm,D,public-data/30157108/DTU Data - Brick Pellet Production.xlsx,High and Diameter,AE129,measured
30157108,Y|P2-ED|1030|D,Y,SSA-P2-ED,0.3,1030,dry_height_reading_1,6.48,mm,D,public-data/30157108/DTU Data - Brick Pellet Production.xlsx,High and Diameter,AG129,measured
30157108,Y|P2-ED|1030|D,Y,SSA-P2-ED,0.3,1030,dry_height_reading_2,6.63,mm,D,public-data/30157108/DTU Data - Brick Pellet Production.xlsx,High and Diameter,AH129,measured
30157108,Y|P2-ED|1030|D,Y,SSA-P2-ED,0.3,1030,dry_height_reading_3,6.5,mm,D,public-data/30157108/DTU Data - Brick Pellet Production.xlsx,High and Diameter,AI129,measured
30157108,Y|P2-ED|1030|D,Y,SSA-P2-ED,0.3,1030,fired_diameter_reading_1,18.15,mm,D,public-data/30157108/DTU Data - Brick Pellet Production.xlsx,High and Diameter,AN129,measured
30157108,Y|P2-ED|1030|D,Y,SSA-P2-ED,0.3,1030,fired_diameter_reading_2,18.25,mm,D,public-data/30157108/DTU Data - Brick Pellet Production.xlsx,High and Diameter,AO129,measured
30157108,Y|P2-ED|1030|D,Y,SSA-P2-ED,0.3,1030,fired_diameter_reading_3,18.06,mm,D,public-data/30157108/DTU Data - Brick Pellet Production.xlsx,High and Diameter,AP129,measured
30157108,Y|P2-ED|1030|D,Y,SSA-P2-ED,0.3,1030,fired_height_reading_1,6.18,mm,D,public-data/30157108/DTU Data - Brick Pellet Production.xlsx,High and Diameter,AR129,measured
30157108,Y|P2-ED|1030|D,Y,SSA-P2-ED,0.3,1030,fired_height_reading_2,6.17,mm,D,public-data/30157108/DTU Data - Brick Pellet Production.xlsx,High and Diameter,AS129,measured
30157108,Y|P2-ED|1030|D,Y,SSA-P2-ED,0.3,1030,fired_height_reading_3,6.25,mm,D,public-data/30157108/DTU Data - Brick Pellet Production.xlsx,High and Diameter,AT129,measured
30157108,Y|P2-ED|1030|D,Y,SSA-P2-ED,0.3,1030,dry_diameter_mean,18.96333333333333,mm,D,public-data/30157108/DTU Data - Brick Pellet Production.xlsx,High and Diameter,AF129,source_derived
30157108,Y|P2-ED|1030|D,Y,SSA-P2-ED,0.3,1030,dry_height_mean,6.536666666666666,mm,D,public-data/30157108/DTU Data - Brick Pellet Production.xlsx,High and Diameter,AJ129,source_derived
30157108,Y|P2-ED|1030|D,Y,SSA-P2-ED,0.3,1030,fired_diameter_mean,18.153333333333332,mm,D,public-data/30157108/DTU Data - Brick Pellet Production.xlsx,High and Diameter,AQ129,source_derived
30157108,Y|P2-ED|1030|D,Y,SSA-P2-ED,0.3,1030,fired_height_mean,6.2,mm,D,public-data/30157108/DTU Data - Brick Pellet Production.xlsx,High and Diameter,AU129,source_derived
30157108,Y|P2-ED|1030|D,Y,SSA-P2-ED,0.3,1030,dry_geometric_volume,1846.1865318401137,mm3,D,public-data/30157108/DTU Data - Brick Pellet Production.xlsx,High and Diameter,AK129,source_derived
30157108,Y|P2-ED|1030|D,Y,SSA-P2-ED,0.3,1030,fired_geometric_volume,1604.701783994522,mm3,D,public-data/30157108/DTU Data - Brick Pellet Production.xlsx,High and Diameter,AV129,source_derived
30157108,Y|P2-ED|1030|D,Y,SSA-P2-ED,0.3,1030,diameter_shrinkage,4.2714009492002045,%,D,public-data/30157108/DTU Data - Brick Pellet Production.xlsx,High and Diameter,AW129,source_derived
30157108,Y|P2-ED|1030|D,Y,SSA-P2-ED,0.3,1030,height_shrinkage,5.150433452320235,%,D,public-data/30157108/DTU Data - Brick Pellet Production.xlsx,High and Diameter,AX129,source_derived
30157108,Y|P2-ED|1030|D,Y,SSA-P2-ED,0.3,1030,volume_shrinkage,13.080192260145097,%,D,public-data/30157108/DTU Data - Brick Pellet Production.xlsx,High and Diameter,AY129,source_derived
30157108,Y|P2-ED|1030|D,Y,SSA-P2-ED,0.3,1030,green_mass,3.9669,g,D,public-data/30157108/DTU Data - Brick Pellet Production.xlsx,Water and Burning,H129,measured
30157108,Y|P2-ED|1030|D,Y,SSA-P2-ED,0.3,1030,dried_mass_105C,3.0921,g,D,public-data/30157108/DTU Data - Brick Pellet Production.xlsx,Water and Burning,I129,measured
30157108,Y|P2-ED|1030|D,Y,SSA-P2-ED,0.3,1030,fired_mass,2.8801,g,D,public-data/30157108/DTU Data - Brick Pellet Production.xlsx,Water and Burning,K129,measured
30157108,Y|P2-ED|1030|D,Y,SSA-P2-ED,0.3,1030,forming_water_content,22.05248430764577,%,D,public-data/30157108/DTU Data - Brick Pellet Production.xlsx,Water and Burning,J129,source_derived
30157108,Y|P2-ED|1030|D,Y,SSA-P2-ED,0.3,1030,firing_mass_loss,6.856181882862772,%,D,public-data/30157108/DTU Data - Brick Pellet Production.xlsx,Water and Burning,L129,source_derived
30157108,Y|P2-ED|1030|E,Y,SSA-P2-ED,0.3,1030,dry_diameter_reading_1,19.11,mm,E,public-data/30157108/DTU Data - Brick Pellet Production.xlsx,High and Diameter,AC130,measured
30157108,Y|P2-ED|1030|E,Y,SSA-P2-ED,0.3,1030,dry_diameter_reading_2,19.03,mm,E,public-data/30157108/DTU Data - Brick Pellet Production.xlsx,High and Diameter,AD130,measured
30157108,Y|P2-ED|1030|E,Y,SSA-P2-ED,0.3,1030,dry_diameter_reading_3,19.02,mm,E,public-data/30157108/DTU Data - Brick Pellet Production.xlsx,High and Diameter,AE130,measured
30157108,Y|P2-ED|1030|E,Y,SSA-P2-ED,0.3,1030,dry_height_reading_1,6.49,mm,E,public-data/30157108/DTU Data - Brick Pellet Production.xlsx,High and Diameter,AG130,measured
30157108,Y|P2-ED|1030|E,Y,SSA-P2-ED,0.3,1030,dry_height_reading_2,6.42,mm,E,public-data/30157108/DTU Data - Brick Pellet Production.xlsx,High and Diameter,AH130,measured
