Repository: gaw008/brickmodel

# 材料设计 v2 首阶段（研究用途，待独立审核）

直接结果见 artifacts/DIRECTION_REPORT.md；数据问题见 artifacts/DATA_AUDIT.md；后续模块优先级见 artifacts/MODEL_GAP_PRIORITY.md。

本目录独立于既有 solver/verifier。仅用 Python 3.12 标准库解析公开 OOXML、CSV、JSON 和生成浅色中文 SVG；不执行 Excel 公式/宏/外部链接，不联网运行，不安装包。原始DTU输入仍留在授权只读目录，没有复制/改写工作簿。

## 复跑

从 /home/ubuntu/sludge-brick-design-v2 运行：

    python3 experiments/material_design_v2/verify.py

该命令实际串行执行完整pipeline、focused unittest、compileall、git diff --check；若本机存在已安装的grounded-citations工具，也执行三个报告的证据引用检查。命令、原始退出码/输出、耗时、输入hash、计数、峰值RSS和边界写入 artifacts/verification.json。测试不是旧项目full suite。

仅重新生成数据/图/报告：

    python3 experiments/material_design_v2/pipeline.py

更换输入根或保留另一次输出（输出必须是本目录的子目录）：

File: experiments/material_design_v2/artifacts/observations.csv (part 25 of 35)
source_id,specimen_id,matrix_id,additive_id,additive_fraction_dry,firing_temperature_C,property,value,unit,replicate_id,file,sheet,cell,evidence_status
30157108,Y|P2-ED|1030|E,Y,SSA-P2-ED,0.3,1030,dry_height_reading_3,6.52,mm,E,public-data/30157108/DTU Data - Brick Pellet Production.xlsx,High and Diameter,AI130,measured
30157108,Y|P2-ED|1030|E,Y,SSA-P2-ED,0.3,1030,fired_diameter_reading_1,18.26,mm,E,public-data/30157108/DTU Data - Brick Pellet Production.xlsx,High and Diameter,AN130,measured
30157108,Y|P2-ED|1030|E,Y,SSA-P2-ED,0.3,1030,fired_diameter_reading_2,18.17,mm,E,public-data/30157108/DTU Data - Brick Pellet Production.xlsx,High and Diameter,AO130,measured
30157108,Y|P2-ED|1030|E,Y,SSA-P2-ED,0.3,1030,fired_diameter_reading_3,18.04,mm,E,public-data/30157108/DTU Data - Brick Pellet Production.xlsx,High and Diameter,AP130,measured
30157108,Y|P2-ED|1030|E,Y,SSA-P2-ED,0.3,1030,fired_height_reading_1,6.22,mm,E,public-data/30157108/DTU Data - Brick Pellet Production.xlsx,High and Diameter,AR130,measured
30157108,Y|P2-ED|1030|E,Y,SSA-P2-ED,0.3,1030,fired_height_reading_2,6.24,mm,E,public-data/30157108/DTU Data - Brick Pellet Production.xlsx,High and Diameter,AS130,measured
30157108,Y|P2-ED|1030|E,Y,SSA-P2-ED,0.3,1030,fired_height_reading_3,6.14,mm,E,public-data/30157108/DTU Data - Brick Pellet Production.xlsx,High and Diameter,AT130,measured
30157108,Y|P2-ED|1030|E,Y,SSA-P2-ED,0.3,1030,dry_diameter_mean,19.05333333333333,mm,E,public-data/30157108/DTU Data - Brick Pellet Production.xlsx,High and Diameter,AF130,source_derived
30157108,Y|P2-ED|1030|E,Y,SSA-P2-ED,0.3,1030,dry_height_mean,6.476666666666667,mm,E,public-data/30157108/DTU Data - Brick Pellet Production.xlsx,High and Diameter,AJ130,source_derived
30157108,Y|P2-ED|1030|E,Y,SSA-P2-ED,0.3,1030,fired_diameter_mean,18.15666666666667,mm,E,public-data/30157108/DTU Data - Brick Pellet Production.xlsx,High and Diameter,AQ130,source_derived
30157108,Y|P2-ED|1030|E,Y,SSA-P2-ED,0.3,1030,fired_height_mean,6.2,mm,E,public-data/30157108/DTU Data - Brick Pellet Production.xlsx,High and Diameter,AU130,source_derived
30157108,Y|P2-ED|1030|E,Y,SSA-P2-ED,0.3,1030,dry_geometric_volume,1846.6447600939769,mm3,E,public-data/30157108/DTU Data - Brick Pellet Production.xlsx,High and Diameter,AK130,source_derived
30157108,Y|P2-ED|1030|E,Y,SSA-P2-ED,0.3,1030,fired_geometric_volume,1605.291152012324,mm3,E,public-data/30157108/DTU Data - Brick Pellet Production.xlsx,High and Diameter,AV130,source_derived
30157108,Y|P2-ED|1030|E,Y,SSA-P2-ED,0.3,1030,diameter_shrinkage,4.706088173547907,%,E,public-data/30157108/DTU Data - Brick Pellet Production.xlsx,High and Diameter,AW130,source_derived
30157108,Y|P2-ED|1030|E,Y,SSA-P2-ED,0.3,1030,height_shrinkage,4.271744724652595,%,E,public-data/30157108/DTU Data - Brick Pellet Production.xlsx,High and Diameter,AX130,source_derived
30157108,Y|P2-ED|1030|E,Y,SSA-P2-ED,0.3,1030,volume_shrinkage,13.069845012820458,%,E,public-data/30157108/DTU Data - Brick Pellet Production.xlsx,High and Diameter,AY130,source_derived
30157108,Y|P2-ED|1030|E,Y,SSA-P2-ED,0.3,1030,green_mass,3.9734,g,E,public-data/30157108/DTU Data - Brick Pellet Production.xlsx,Water and Burning,H130,measured
30157108,Y|P2-ED|1030|E,Y,SSA-P2-ED,0.3,1030,dried_mass_105C,3.1098,g,E,public-data/30157108/DTU Data - Brick Pellet Production.xlsx,Water and Burning,I130,measured
30157108,Y|P2-ED|1030|E,Y,SSA-P2-ED,0.3,1030,fired_mass,2.8939,g,E,public-data/30157108/DTU Data - Brick Pellet Production.xlsx,Water and Burning,K130,measured
30157108,Y|P2-ED|1030|E,Y,SSA-P2-ED,0.3,1030,forming_water_content,21.734534655458802,%,E,public-data/30157108/DTU Data - Brick Pellet Production.xlsx,Water and Burning,J130,source_derived
30157108,Y|P2-ED|1030|E,Y,SSA-P2-ED,0.3,1030,firing_mass_loss,6.942568653932728,%,E,public-data/30157108/DTU Data - Brick Pellet Production.xlsx,Water and Burning,L130,source_derived
30157108,Y|P2-ED|1030|F,Y,SSA-P2-ED,0.3,1030,dry_diameter_reading_1,19.22,mm,F,public-data/30157108/DTU Data - Brick Pellet Production.xlsx,High and Diameter,AC131,measured
30157108,Y|P2-ED|1030|F,Y,SSA-P2-ED,0.3,1030,dry_diameter_reading_2,19.09,mm,F,public-data/30157108/DTU Data - Brick Pellet Production.xlsx,High and Diameter,AD131,measured
30157108,Y|P2-ED|1030|F,Y,SSA-P2-ED,0.3,1030,dry_diameter_reading_3,19.02,mm,F,public-data/30157108/DTU Data - Brick Pellet Production.xlsx,High and Diameter,AE131,measured
30157108,Y|P2-ED|1030|F,Y,SSA-P2-ED,0.3,1030,dry_height_reading_1,6.55,mm,F,public-data/30157108/DTU Data - Brick Pellet Production.xlsx,High and Diameter,AG131,measured
30157108,Y|P2-ED|1030|F,Y,SSA-P2-ED,0.3,1030,dry_height_reading_2,6.53,mm,F,public-data/30157108/DTU Data - Brick Pellet Production.xlsx,High and Diameter,AH131,measured
30157108,Y|P2-ED|1030|F,Y,SSA-P2-ED,0.3,1030,dry_height_reading_3,6.53,mm,F,public-data/30157108/DTU Data - Brick Pellet Production.xlsx,High and Diameter,AI131,measured
30157108,Y|P2-ED|1030|F,Y,SSA-P2-ED,0.3,1030,fired_diameter_reading_1,18.18,mm,F,public-data/30157108/DTU Data - Brick Pellet Production.xlsx,High and Diameter,AN131,measured
30157108,Y|P2-ED|1030|F,Y,SSA-P2-ED,0.3,1030,fired_diameter_reading_2,18.44,mm,F,public-data/30157108/DTU Data - Brick Pellet Production.xlsx,High and Diameter,AO131,measured
30157108,Y|P2-ED|1030|F,Y,SSA-P2-ED,0.3,1030,fired_diameter_reading_3,18.14,mm,F,public-data/30157108/DTU Data - Brick Pellet Production.xlsx,High and Diameter,AP131,measured
30157108,Y|P2-ED|1030|F,Y,SSA-P2-ED,0.3,1030,fired_height_reading_1,6.21,mm,F,public-data/30157108/DTU Data - Brick Pellet Production.xlsx,High and Diameter,AR131,measured
30157108,Y|P2-ED|1030|F,Y,SSA-P2-ED,0.3,1030,fired_height_reading_2,6.25,mm,F,public-data/30157108/DTU Data - Brick Pellet Production.xlsx,High and Diameter,AS131,measured
30157108,Y|P2-ED|1030|F,Y,SSA-P2-ED,0.3,1030,fired_height_reading_3,6.24,mm,F,public-data/30157108/DTU Data - Brick Pellet Production.xlsx,High and Diameter,AT131,measured
30157108,Y|P2-ED|1030|F,Y,SSA-P2-ED,0.3,1030,dry_diameter_mean,19.11,mm,F,public-data/30157108/DTU Data - Brick Pellet Production.xlsx,High and Diameter,AF131,source_derived
30157108,Y|P2-ED|1030|F,Y,SSA-P2-ED,0.3,1030,dry_height_mean,6.536666666666666,mm,F,public-data/30157108/DTU Data - Brick Pellet Production.xlsx,High and Diameter,AJ131,source_derived
30157108,Y|P2-ED|1030|F,Y,SSA-P2-ED,0.3,1030,fired_diameter_mean,18.253333333333334,mm,F,public-data/30157108/DTU Data - Brick Pellet Production.xlsx,High and Diameter,AQ131,source_derived
30157108,Y|P2-ED|1030|F,Y,SSA-P2-ED,0.3,1030,fired_height_mean,6.233333333333334,mm,F,public-data/30157108/DTU Data - Brick Pellet Production.xlsx,High and Diameter,AU131,source_derived
30157108,Y|P2-ED|1030|F,Y,SSA-P2-ED,0.3,1030,dry_geometric_volume,1874.8546075801714,mm3,F,public-data/30157108/DTU Data - Brick Pellet Production.xlsx,High and Diameter,AK131,source_derived
30157108,Y|P2-ED|1030|F,Y,SSA-P2-ED,0.3,1030,fired_geometric_volume,1631.1526374351433,mm3,F,public-data/30157108/DTU Data - Brick Pellet Production.xlsx,High and Diameter,AV131,source_derived
30157108,Y|P2-ED|1030|F,Y,SSA-P2-ED,0.3,1030,diameter_shrinkage,4.482818768533049,%,F,public-data/30157108/DTU Data - Brick Pellet Production.xlsx,High and Diameter,AW131,source_derived
30157108,Y|P2-ED|1030|F,Y,SSA-P2-ED,0.3,1030,height_shrinkage,4.640489546149902,%,F,public-data/30157108/DTU Data - Brick Pellet Production.xlsx,High and Diameter,AX131,source_derived
30157108,Y|P2-ED|1030|F,Y,SSA-P2-ED,0.3,1030,volume_shrinkage,12.998446341370876,%,F,public-data/30157108/DTU Data - Brick Pellet Production.xlsx,High and Diameter,AY131,source_derived
30157108,Y|P2-ED|1030|F,Y,SSA-P2-ED,0.3,1030,green_mass,4.0365,g,F,public-data/30157108/DTU Data - Brick Pellet Production.xlsx,Water and Burning,H131,measured
30157108,Y|P2-ED|1030|F,Y,SSA-P2-ED,0.3,1030,dried_mass_105C,3.1476,g,F,public-data/30157108/DTU Data - Brick Pellet Production.xlsx,Water and Burning,I131,measured
30157108,Y|P2-ED|1030|F,Y,SSA-P2-ED,0.3,1030,fired_mass,2.9323,g,F,public-data/30157108/DTU Data - Brick Pellet Production.xlsx,Water and Burning,K131,measured
30157108,Y|P2-ED|1030|F,Y,SSA-P2-ED,0.3,1030,forming_water_content,22.021553325901152,%,F,public-data/30157108/DTU Data - Brick Pellet Production.xlsx,Water and Burning,J131,source_derived
30157108,Y|P2-ED|1030|F,Y,SSA-P2-ED,0.3,1030,firing_mass_loss,6.8401321641885895,%,F,public-data/30157108/DTU Data - Brick Pellet Production.xlsx,Water and Burning,L131,source_derived
30157108,Y|P2-ED|1030|G,Y,SSA-P2-ED,0.3,1030,dry_diameter_reading_1,18.99,mm,G,public-data/30157108/DTU Data - Brick Pellet Production.xlsx,High and Diameter,AC132,measured
30157108,Y|P2-ED|1030|G,Y,SSA-P2-ED,0.3,1030,dry_diameter_reading_2,19.0,mm,G,public-data/30157108/DTU Data - Brick Pellet Production.xlsx,High and Diameter,AD132,measured
30157108,Y|P2-ED|1030|G,Y,SSA-P2-ED,0.3,1030,dry_diameter_reading_3,19.06,mm,G,public-data/30157108/DTU Data - Brick Pellet Production.xlsx,High and Diameter,AE132,measured
30157108,Y|P2-ED|1030|G,Y,SSA-P2-ED,0.3,1030,dry_height_reading_1,6.49,mm,G,public-data/30157108/DTU Data - Brick Pellet Production.xlsx,High and Diameter,AG132,measured
30157108,Y|P2-ED|1030|G,Y,SSA-P2-ED,0.3,1030,dry_height_reading_2,6.38,mm,G,public-data/30157108/DTU Data - Brick Pellet Production.xlsx,High and Diameter,AH132,measured
30157108,Y|P2-ED|1030|G,Y,SSA-P2-ED,0.3,1030,dry_height_reading_3,6.49,mm,G,public-data/30157108/DTU Data - Brick Pellet Production.xlsx,High and Diameter,AI132,measured
30157108,Y|P2-ED|1030|G,Y,SSA-P2-ED,0.3,1030,fired_diameter_reading_1,18.23,mm,G,public-data/30157108/DTU Data - Brick Pellet Production.xlsx,High and Diameter,AN132,measured
30157108,Y|P2-ED|1030|G,Y,SSA-P2-ED,0.3,1030,fired_diameter_reading_2,18.25,mm,G,public-data/30157108/DTU Data - Brick Pellet Production.xlsx,High and Diameter,AO132,measured
30157108,Y|P2-ED|1030|G,Y,SSA-P2-ED,0.3,1030,fired_diameter_reading_3,18.27,mm,G,public-data/30157108/DTU Data - Brick Pellet Production.xlsx,High and Diameter,AP132,measured
30157108,Y|P2-ED|1030|G,Y,SSA-P2-ED,0.3,1030,fired_height_reading_1,6.21,mm,G,public-data/30157108/DTU Data - Brick Pellet Production.xlsx,High and Diameter,AR132,measured
30157108,Y|P2-ED|1030|G,Y,SSA-P2-ED,0.3,1030,fired_height_reading_2,6.22,mm,G,public-data/30157108/DTU Data - Brick Pellet Production.xlsx,High and Diameter,AS132,measured
30157108,Y|P2-ED|1030|G,Y,SSA-P2-ED,0.3,1030,fired_height_reading_3,6.25,mm,G,public-data/30157108/DTU Data - Brick Pellet Production.xlsx,High and Diameter,AT132,measured
30157108,Y|P2-ED|1030|G,Y,SSA-P2-ED,0.3,1030,dry_diameter_mean,19.016666666666666,mm,G,public-data/30157108/DTU Data - Brick Pellet Production.xlsx,High and Diameter,AF132,source_derived
30157108,Y|P2-ED|1030|G,Y,SSA-P2-ED,0.3,1030,dry_height_mean,6.453333333333333,mm,G,public-data/30157108/DTU Data - Brick Pellet Production.xlsx,High and Diameter,AJ132,source_derived
30157108,Y|P2-ED|1030|G,Y,SSA-P2-ED,0.3,1030,fired_diameter_mean,18.25,mm,G,public-data/30157108/DTU Data - Brick Pellet Production.xlsx,High and Diameter,AQ132,source_derived
30157108,Y|P2-ED|1030|G,Y,SSA-P2-ED,0.3,1030,fired_height_mean,6.226666666666667,mm,G,public-data/30157108/DTU Data - Brick Pellet Production.xlsx,High and Diameter,AU132,source_derived
30157108,Y|P2-ED|1030|G,Y,SSA-P2-ED,0.3,1030,dry_geometric_volume,1832.9168668119412,mm3,G,public-data/30157108/DTU Data - Brick Pellet Production.xlsx,High and Diameter,AK132,source_derived
30157108,Y|P2-ED|1030|G,Y,SSA-P2-ED,0.3,1030,fired_geometric_volume,1628.8130346265966,mm3,G,public-data/30157108/DTU Data - Brick Pellet Production.xlsx,High and Diameter,AV132,source_derived
30157108,Y|P2-ED|1030|G,Y,SSA-P2-ED,0.3,1030,diameter_shrinkage,4.031551270815069,%,G,public-data/30157108/DTU Data - Brick Pellet Production.xlsx,High and Diameter,AW132,source_derived
30157108,Y|P2-ED|1030|G,Y,SSA-P2-ED,0.3,1030,height_shrinkage,3.5123966942148748,%,G,public-data/30157108/DTU Data - Brick Pellet Production.xlsx,High and Diameter,AX132,source_derived
30157108,Y|P2-ED|1030|G,Y,SSA-P2-ED,0.3,1030,volume_shrinkage,11.135465873056742,%,G,public-data/30157108/DTU Data - Brick Pellet Production.xlsx,High and Diameter,AY132,source_derived
30157108,Y|P2-ED|1030|G,Y,SSA-P2-ED,0.3,1030,green_mass,3.9349,g,G,public-data/30157108/DTU Data - Brick Pellet Production.xlsx,Water and Burning,H132,measured
30157108,Y|P2-ED|1030|G,Y,SSA-P2-ED,0.3,1030,dried_mass_105C,3.0717,g,G,public-data/30157108/DTU Data - Brick Pellet Production.xlsx,Water and Burning,I132,measured
30157108,Y|P2-ED|1030|G,Y,SSA-P2-ED,0.3,1030,fired_mass,2.8611,g,G,public-data/30157108/DTU Data - Brick Pellet Production.xlsx,Water and Burning,K132,measured
30157108,Y|P2-ED|1030|G,Y,SSA-P2-ED,0.3,1030,forming_water_content,21.93702508322956,%,G,public-data/30157108/DTU Data - Brick Pellet Production.xlsx,Water and Burning,J132,source_derived
30157108,Y|P2-ED|1030|G,Y,SSA-P2-ED,0.3,1030,firing_mass_loss,6.856138294755344,%,G,public-data/30157108/DTU Data - Brick Pellet Production.xlsx,Water and Burning,L132,source_derived
30157108,Y|P2-ED|1050|A,Y,SSA-P2-ED,0.3,1050,dry_diameter_reading_1,19.04,mm,A,public-data/30157108/DTU Data - Brick Pellet Production.xlsx,High and Diameter,AC142,measured
30157108,Y|P2-ED|1050|A,Y,SSA-P2-ED,0.3,1050,dry_diameter_reading_2,18.99,mm,A,public-data/30157108/DTU Data - Brick Pellet Production.xlsx,High and Diameter,AD142,measured
30157108,Y|P2-ED|1050|A,Y,SSA-P2-ED,0.3,1050,dry_diameter_reading_3,19.02,mm,A,public-data/30157108/DTU Data - Brick Pellet Production.xlsx,High and Diameter,AE142,measured
30157108,Y|P2-ED|1050|A,Y,SSA-P2-ED,0.3,1050,dry_height_reading_1,6.59,mm,A,public-data/30157108/DTU Data - Brick Pellet Production.xlsx,High and Diameter,AG142,measured
30157108,Y|P2-ED|1050|A,Y,SSA-P2-ED,0.3,1050,dry_height_reading_2,6.6,mm,A,public-data/30157108/DTU Data - Brick Pellet Production.xlsx,High and Diameter,AH142,measured
30157108,Y|P2-ED|1050|A,Y,SSA-P2-ED,0.3,1050,dry_height_reading_3,6.58,mm,A,public-data/30157108/DTU Data - Brick Pellet Production.xlsx,High and Diameter,AI142,measured
30157108,Y|P2-ED|1050|A,Y,SSA-P2-ED,0.3,1050,fired_diameter_reading_1,17.64,mm,A,public-data/30157108/DTU Data - Brick Pellet Production.xlsx,High and Diameter,AN142,measured
30157108,Y|P2-ED|1050|A,Y,SSA-P2-ED,0.3,1050,fired_diameter_reading_2,17.74,mm,A,public-data/30157108/DTU Data - Brick Pellet Production.xlsx,High and Diameter,AO142,measured
30157108,Y|P2-ED|1050|A,Y,SSA-P2-ED,0.3,1050,fired_diameter_reading_3,17.63,mm,A,public-data/30157108/DTU Data - Brick Pellet Production.xlsx,High and Diameter,AP142,measured
30157108,Y|P2-ED|1050|A,Y,SSA-P2-ED,0.3,1050,fired_height_reading_1,5.96,mm,A,public-data/30157108/DTU Data - Brick Pellet Production.xlsx,High and Diameter,AR142,measured
30157108,Y|P2-ED|1050|A,Y,SSA-P2-ED,0.3,1050,fired_height_reading_2,6.04,mm,A,public-data/30157108/DTU Data - Brick Pellet Production.xlsx,High and Diameter,AS142,measured
30157108,Y|P2-ED|1050|A,Y,SSA-P2-ED,0.3,1050,fired_height_reading_3,5.98,mm,A,public-data/30157108/DTU Data - Brick Pellet Production.xlsx,High and Diameter,AT142,measured
30157108,Y|P2-ED|1050|A,Y,SSA-P2-ED,0.3,1050,dry_diameter_mean,19.016666666666666,mm,A,public-data/30157108/DTU Data - Brick Pellet Production.xlsx,High and Diameter,AF142,source_derived
30157108,Y|P2-ED|1050|A,Y,SSA-P2-ED,0.3,1050,dry_height_mean,6.59,mm,A,public-data/30157108/DTU Data - Brick Pellet Production.xlsx,High and Diameter,AJ142,source_derived
30157108,Y|P2-ED|1050|A,Y,SSA-P2-ED,0.3,1050,fired_diameter_mean,17.669999999999998,mm,A,public-data/30157108/DTU Data - Brick Pellet Production.xlsx,High and Diameter,AQ142,source_derived
30157108,Y|P2-ED|1050|A,Y,SSA-P2-ED,0.3,1050,fired_height_mean,5.993333333333333,mm,A,public-data/30157108/DTU Data - Brick Pellet Production.xlsx,High and Diameter,AU142,source_derived
30157108,Y|P2-ED|1050|A,Y,SSA-P2-ED,0.3,1050,dry_geometric_volume,1871.7338045904999,mm3,A,public-data/30157108/DTU Data - Brick Pellet Production.xlsx,High and Diameter,AK142,source_derived
30157108,Y|P2-ED|1050|A,Y,SSA-P2-ED,0.3,1050,fired_geometric_volume,1469.7092010201688,mm3,A,public-data/30157108/DTU Data - Brick Pellet Production.xlsx,High and Diameter,AV142,source_derived
30157108,Y|P2-ED|1050|A,Y,SSA-P2-ED,0.3,1050,diameter_shrinkage,7.081507449605614,%,A,public-data/30157108/DTU Data - Brick Pellet Production.xlsx,High and Diameter,AW142,source_derived
30157108,Y|P2-ED|1050|A,Y,SSA-P2-ED,0.3,1050,height_shrinkage,9.054122407688418,%,A,public-data/30157108/DTU Data - Brick Pellet Production.xlsx,High and Diameter,AX142,source_derived
30157108,Y|P2-ED|1050|A,Y,SSA-P2-ED,0.3,1050,volume_shrinkage,21.478727508385543,%,A,public-data/30157108/DTU Data - Brick Pellet Production.xlsx,High and Diameter,AY142,source_derived
30157108,Y|P2-ED|1050|A,Y,SSA-P2-ED,0.3,1050,green_mass,4.0109,g,A,public-data/30157108/DTU Data - Brick Pellet Production.xlsx,Water and Burning,H142,measured
30157108,Y|P2-ED|1050|A,Y,SSA-P2-ED,0.3,1050,dried_mass_105C,3.163,g,A,public-data/30157108/DTU Data - Brick Pellet Production.xlsx,Water and Burning,I142,measured
30157108,Y|P2-ED|1050|A,Y,SSA-P2-ED,0.3,1050,fired_mass,2.9451,g,A,public-data/30157108/DTU Data - Brick Pellet Production.xlsx,Water and Burning,K142,measured
30157108,Y|P2-ED|1050|A,Y,SSA-P2-ED,0.3,1050,forming_water_content,21.139893789423834,%,A,public-data/30157108/DTU Data - Brick Pellet Production.xlsx,Water and Burning,J142,source_derived
30157108,Y|P2-ED|1050|A,Y,SSA-P2-ED,0.3,1050,firing_mass_loss,6.889029402466005,%,A,public-data/30157108/DTU Data - Brick Pellet Production.xlsx,Water and Burning,L142,source_derived
30157108,Y|P2-ED|1050|A,Y,SSA-P2-ED,0.3,1050,saturated_mass,3.284,g,A,public-data/30157108/DTU Data - Brick Pellet Production.xlsx,Porosity and Density,F110,measured
30157108,Y|P2-ED|1050|A,Y,SSA-P2-ED,0.3,1050,submerged_mass,1.88,g,A,public-data/30157108/DTU Data - Brick Pellet Production.xlsx,Porosity and Density,G110,measured
30157108,Y|P2-ED|1050|A,Y,SSA-P2-ED,0.3,1050,water_displacement_volume,1.4065317571628932e-06,m3,A,public-data/30157108/DTU Data - Brick Pellet Production.xlsx,Porosity and Density,K110,source_derived
30157108,Y|P2-ED|1050|A,Y,SSA-P2-ED,0.3,1050,open_pore_volume,3.3951112001602887e-07,m3,A,public-data/30157108/DTU Data - Brick Pellet Production.xlsx,Porosity and Density,L110,source_derived
30157108,Y|P2-ED|1050|A,Y,SSA-P2-ED,0.3,1050,open_porosity,0.2413817663817664,m3/m3,A,public-data/30157108/DTU Data - Brick Pellet Production.xlsx,Porosity and Density,M110,source_derived
30157108,Y|P2-ED|1050|A,Y,SSA-P2-ED,0.3,1050,dry_density,2093.873803418803,kg/m3,A,public-data/30157108/DTU Data - Brick Pellet Production.xlsx,Porosity and Density,N110,source_derived
30157108,Y|P2-ED|1050|A,Y,SSA-P2-ED,0.3,1050,apparent_solid_density,2760.115313116139,kg/m3,A,public-data/30157108/DTU Data - Brick Pellet Production.xlsx,Porosity and Density,O110,source_derived
30157108,Y|P2-ED|1050|A,Y,SSA-P2-ED,0.3,1050,saturated_density,2334.8210826210825,kg/m3,A,public-data/30157108/DTU Data - Brick Pellet Production.xlsx,Porosity and Density,P110,source_derived
30157108,Y|P2-ED|1050|A,Y,SSA-P2-ED,0.3,1050,water_absorption,0.1150724932939459,kg/kg,A,public-data/30157108/DTU Data - Brick Pellet Production.xlsx,Porosity and Density,Q110,source_derived
30157108,Y|P2-ED|1050|B,Y,SSA-P2-ED,0.3,1050,dry_diameter_reading_1,19.08,mm,B,public-data/30157108/DTU Data - Brick Pellet Production.xlsx,High and Diameter,AC143,measured
30157108,Y|P2-ED|1050|B,Y,SSA-P2-ED,0.3,1050,dry_diameter_reading_2,19.22,mm,B,public-data/30157108/DTU Data - Brick Pellet Production.xlsx,High and Diameter,AD143,measured
30157108,Y|P2-ED|1050|B,Y,SSA-P2-ED,0.3,1050,dry_diameter_reading_3,18.99,mm,B,public-data/30157108/DTU Data - Brick Pellet Production.xlsx,High and Diameter,AE143,measured
30157108,Y|P2-ED|1050|B,Y,SSA-P2-ED,0.3,1050,dry_height_reading_1,6.57,mm,B,public-data/30157108/DTU Data - Brick Pellet Production.xlsx,High and Diameter,AG143,measured
30157108,Y|P2-ED|1050|B,Y,SSA-P2-ED,0.3,1050,dry_height_reading_2,6.59,mm,B,public-data/30157108/DTU Data - Brick Pellet Production.xlsx,High and Diameter,AH143,measured
30157108,Y|P2-ED|1050|B,Y,SSA-P2-ED,0.3,1050,dry_height_reading_3,6.55,mm,B,public-data/30157108/DTU Data - Brick Pellet Production.xlsx,High and Diameter,AI143,measured
30157108,Y|P2-ED|1050|B,Y,SSA-P2-ED,0.3,1050,fired_diameter_reading_1,17.54,mm,B,public-data/30157108/DTU Data - Brick Pellet Production.xlsx,High and Diameter,AN143,measured
30157108,Y|P2-ED|1050|B,Y,SSA-P2-ED,0.3,1050,fired_diameter_reading_2,17.54,mm,B,public-data/30157108/DTU Data - Brick Pellet Production.xlsx,High and Diameter,AO143,measured
30157108,Y|P2-ED|1050|B,Y,SSA-P2-ED,0.3,1050,fired_diameter_reading_3,17.62,mm,B,public-data/30157108/DTU Data - Brick Pellet Production.xlsx,High and Diameter,AP143,measured
30157108,Y|P2-ED|1050|B,Y,SSA-P2-ED,0.3,1050,fired_height_reading_1,6.06,mm,B,public-data/30157108/DTU Data - Brick Pellet Production.xlsx,High and Diameter,AR143,measured
30157108,Y|P2-ED|1050|B,Y,SSA-P2-ED,0.3,1050,fired_height_reading_2,6.01,mm,B,public-data/30157108/DTU Data - Brick Pellet Production.xlsx,High and Diameter,AS143,measured
30157108,Y|P2-ED|1050|B,Y,SSA-P2-ED,0.3,1050,fired_height_reading_3,6.1,mm,B,public-data/30157108/DTU Data - Brick Pellet Production.xlsx,High and Diameter,AT143,measured
30157108,Y|P2-ED|1050|B,Y,SSA-P2-ED,0.3,1050,dry_diameter_mean,19.096666666666664,mm,B,public-data/30157108/DTU Data - Brick Pellet Production.xlsx,High and Diameter,AF143,source_derived
30157108,Y|P2-ED|1050|B,Y,SSA-P2-ED,0.3,1050,dry_height_mean,6.57,mm,B,public-data/30157108/DTU Data - Brick Pellet Production.xlsx,High and Diameter,AJ143,source_derived
30157108,Y|P2-ED|1050|B,Y,SSA-P2-ED,0.3,1050,fired_diameter_mean,17.566666666666666,mm,B,public-data/30157108/DTU Data - Brick Pellet Production.xlsx,High and Diameter,AQ143,source_derived
30157108,Y|P2-ED|1050|B,Y,SSA-P2-ED,0.3,1050,fired_height_mean,6.0566666666666675,mm,B,public-data/30157108/DTU Data - Brick Pellet Production.xlsx,High and Diameter,AU143,source_derived
30157108,Y|P2-ED|1050|B,Y,SSA-P2-ED,0.3,1050,dry_geometric_volume,1881.7866621464123,mm3,B,public-data/30157108/DTU Data - Brick Pellet Production.xlsx,High and Diameter,AK143,source_derived
30157108,Y|P2-ED|1050|B,Y,SSA-P2-ED,0.3,1050,fired_geometric_volume,1467.9196190031685,mm3,B,public-data/30157108/DTU Data - Brick Pellet Production.xlsx,High and Diameter,AV143,source_derived
30157108,Y|P2-ED|1050|B,Y,SSA-P2-ED,0.3,1050,diameter_shrinkage,8.011869436201769,%,B,public-data/30157108/DTU Data - Brick Pellet Production.xlsx,High and Diameter,AW143,source_derived
30157108,Y|P2-ED|1050|B,Y,SSA-P2-ED,0.3,1050,height_shrinkage,7.813292744799585,%,B,public-data/30157108/DTU Data - Brick Pellet Production.xlsx,High and Diameter,AX143,source_derived
30157108,Y|P2-ED|1050|B,Y,SSA-P2-ED,0.3,1050,volume_shrinkage,21.99330303846329,%,B,public-data/30157108/DTU Data - Brick Pellet Production.xlsx,High and Diameter,AY143,source_derived
30157108,Y|P2-ED|1050|B,Y,SSA-P2-ED,0.3,1050,green_mass,4.0703,g,B,public-data/30157108/DTU Data - Brick Pellet Production.xlsx,Water and Burning,H143,measured
30157108,Y|P2-ED|1050|B,Y,SSA-P2-ED,0.3,1050,dried_mass_105C,3.1955,g,B,public-data/30157108/DTU Data - Brick Pellet Production.xlsx,Water and Burning,I143,measured
30157108,Y|P2-ED|1050|B,Y,SSA-P2-ED,0.3,1050,fired_mass,2.9776,g,B,public-data/30157108/DTU Data - Brick Pellet Production.xlsx,Water and Burning,K143,measured
30157108,Y|P2-ED|1050|B,Y,SSA-P2-ED,0.3,1050,forming_water_content,21.49227329680858,%,B,public-data/30157108/DTU Data - Brick Pellet Production.xlsx,Water and Burning,J143,source_derived
30157108,Y|P2-ED|1050|B,Y,SSA-P2-ED,0.3,1050,firing_mass_loss,6.818964168361766,%,B,public-data/30157108/DTU Data - Brick Pellet Production.xlsx,Water and Burning,L143,source_derived
30157108,Y|P2-ED|1050|B,Y,SSA-P2-ED,0.3,1050,saturated_mass,3.31,g,B,public-data/30157108/DTU Data - Brick Pellet Production.xlsx,Porosity and Density,F111,measured
30157108,Y|P2-ED|1050|B,Y,SSA-P2-ED,0.3,1050,submerged_mass,1.897,g,B,public-data/30157108/DTU Data - Brick Pellet Production.xlsx,Porosity and Density,G111,measured
30157108,Y|P2-ED|1050|B,Y,SSA-P2-ED,0.3,1050,water_displacement_volume,1.4155479863754758e-06,m3,B,public-data/30157108/DTU Data - Brick Pellet Production.xlsx,Porosity and Density,K111,source_derived
30157108,Y|P2-ED|1050|B,Y,SSA-P2-ED,0.3,1050,open_pore_volume,3.3299939891805255e-07,m3,B,public-data/30157108/DTU Data - Brick Pellet Production.xlsx,Porosity and Density,L111,source_derived
30157108,Y|P2-ED|1050|B,Y,SSA-P2-ED,0.3,1050,open_porosity,0.2352441613588111,m3/m3,B,public-data/30157108/DTU Data - Brick Pellet Production.xlsx,Porosity and Density,M111,source_derived
30157108,Y|P2-ED|1050|B,Y,SSA-P2-ED,0.3,1050,dry_density,2103.4963340410477,kg/m3,B,public-data/30157108/DTU Data - Brick Pellet Production.xlsx,Porosity and Density,N111,source_derived
30157108,Y|P2-ED|1050|B,Y,SSA-P2-ED,0.3,1050,apparent_solid_density,2750.546289098649,kg/m3,B,public-data/30157108/DTU Data - Brick Pellet Production.xlsx,Porosity and Density,O111,source_derived
30157108,Y|P2-ED|1050|B,Y,SSA-P2-ED,0.3,1050,saturated_density,2338.317055909413,kg/m3,B,public-data/30157108/DTU Data - Brick Pellet Production.xlsx,Porosity and Density,P111,source_derived
30157108,Y|P2-ED|1050|B,Y,SSA-P2-ED,0.3,1050,water_absorption,0.11163353036002152,kg/kg,B,public-data/30157108/DTU Data - Brick Pellet Production.xlsx,Porosity and Density,Q111,source_derived
30157108,Y|P2-ED|1050|C,Y,SSA-P2-ED,0.3,1050,dry_diameter_reading_1,19.01,mm,C,public-data/30157108/DTU Data - Brick Pellet Production.xlsx,High and Diameter,AC144,measured
30157108,Y|P2-ED|1050|C,Y,SSA-P2-ED,0.3,1050,dry_diameter_reading_2,19.15,mm,C,public-data/30157108/DTU Data - Brick Pellet Production.xlsx,High and Diameter,AD144,measured
30157108,Y|P2-ED|1050|C,Y,SSA-P2-ED,0.3,1050,dry_diameter_reading_3,19.19,mm,C,public-data/30157108/DTU Data - Brick Pellet Production.xlsx,High and Diameter,AE144,measured
30157108,Y|P2-ED|1050|C,Y,SSA-P2-ED,0.3,1050,dry_height_reading_1,6.37,mm,C,public-data/30157108/DTU Data - Brick Pellet Production.xlsx,High and Diameter,AG144,measured
30157108,Y|P2-ED|1050|C,Y,SSA-P2-ED,0.3,1050,dry_height_reading_2,6.4,mm,C,public-data/30157108/DTU Data - Brick Pellet Production.xlsx,High and Diameter,AH144,measured
30157108,Y|P2-ED|1050|C,Y,SSA-P2-ED,0.3,1050,dry_height_reading_3,6.42,mm,C,public-data/30157108/DTU Data - Brick Pellet Production.xlsx,High and Diameter,AI144,measured
30157108,Y|P2-ED|1050|C,Y,SSA-P2-ED,0.3,1050,fired_diameter_reading_1,17.38,mm,C,public-data/30157108/DTU Data - Brick Pellet Production.xlsx,High and Diameter,AN144,measured
30157108,Y|P2-ED|1050|C,Y,SSA-P2-ED,0.3,1050,fired_diameter_reading_2,17.37,mm,C,public-data/30157108/DTU Data - Brick Pellet Production.xlsx,High and Diameter,AO144,measured
30157108,Y|P2-ED|1050|C,Y,SSA-P2-ED,0.3,1050,fired_diameter_reading_3,17.65,mm,C,public-data/30157108/DTU Data - Brick Pellet Production.xlsx,High and Diameter,AP144,measured
30157108,Y|P2-ED|1050|C,Y,SSA-P2-ED,0.3,1050,fired_height_reading_1,5.81,mm,C,public-data/30157108/DTU Data - Brick Pellet Production.xlsx,High and Diameter,AR144,measured
30157108,Y|P2-ED|1050|C,Y,SSA-P2-ED,0.3,1050,fired_height_reading_2,5.85,mm,C,public-data/30157108/DTU Data - Brick Pellet Production.xlsx,High and Diameter,AS144,measured
30157108,Y|P2-ED|1050|C,Y,SSA-P2-ED,0.3,1050,fired_height_reading_3,5.81,mm,C,public-data/30157108/DTU Data - Brick Pellet Production.xlsx,High and Diameter,AT144,measured
30157108,Y|P2-ED|1050|C,Y,SSA-P2-ED,0.3,1050,dry_diameter_mean,19.116666666666664,mm,C,public-data/30157108/DTU Data - Brick Pellet Production.xlsx,High and Diameter,AF144,source_derived
30157108,Y|P2-ED|1050|C,Y,SSA-P2-ED,0.3,1050,dry_height_mean,6.396666666666666,mm,C,public-data/30157108/DTU Data - Brick Pellet Production.xlsx,High and Diameter,AJ144,source_derived
30157108,Y|P2-ED|1050|C,Y,SSA-P2-ED,0.3,1050,fired_diameter_mean,17.466666666666665,mm,C,public-data/30157108/DTU Data - Brick Pellet Production.xlsx,High and Diameter,AQ144,source_derived
30157108,Y|P2-ED|1050|C,Y,SSA-P2-ED,0.3,1050,fired_height_mean,5.823333333333333,mm,C,public-data/30157108/DTU Data - Brick Pellet Production.xlsx,High and Diameter,AU144,source_derived
30157108,Y|P2-ED|1050|C,Y,SSA-P2-ED,0.3,1050,dry_geometric_volume,1835.9799596463192,mm3,C,public-data/30157108/DTU Data - Brick Pellet Production.xlsx,High and Diameter,AK144,source_derived
30157108,Y|P2-ED|1050|C,Y,SSA-P2-ED,0.3,1050,fired_geometric_volume,1395.3449860720073,mm3,C,public-data/30157108/DTU Data - Brick Pellet Production.xlsx,High and Diameter,AV144,source_derived
30157108,Y|P2-ED|1050|C,Y,SSA-P2-ED,0.3,1050,diameter_shrinkage,8.631211857018302,%,C,public-data/30157108/DTU Data - Brick Pellet Production.xlsx,High and Diameter,AW144,source_derived
30157108,Y|P2-ED|1050|C,Y,SSA-P2-ED,0.3,1050,height_shrinkage,8.963001563314213,%,C,public-data/30157108/DTU Data - Brick Pellet Production.xlsx,High and Diameter,AX144,source_derived
30157108,Y|P2-ED|1050|C,Y,SSA-P2-ED,0.3,1050,volume_shrinkage,23.999988194816424,%,C,public-data/30157108/DTU Data - Brick Pellet Production.xlsx,High and Diameter,AY144,source_derived
30157108,Y|P2-ED|1050|C,Y,SSA-P2-ED,0.3,1050,green_mass,3.9131,g,C,public-data/30157108/DTU Data - Brick Pellet Production.xlsx,Water and Burning,H144,measured
30157108,Y|P2-ED|1050|C,Y,SSA-P2-ED,0.3,1050,dried_mass_105C,3.0689,g,C,public-data/30157108/DTU Data - Brick Pellet Production.xlsx,Water and Burning,I144,measured
30157108,Y|P2-ED|1050|C,Y,SSA-P2-ED,0.3,1050,fired_mass,2.8575,g,C,public-data/30157108/DTU Data - Brick Pellet Production.xlsx,Water and Burning,K144,measured
30157108,Y|P2-ED|1050|C,Y,SSA-P2-ED,0.3,1050,forming_water_content,21.573688380056726,%,C,public-data/30157108/DTU Data - Brick Pellet Production.xlsx,Water and Burning,J144,source_derived
30157108,Y|P2-ED|1050|C,Y,SSA-P2-ED,0.3,1050,firing_mass_loss,6.888461663788335,%,C,public-data/30157108/DTU Data - Brick Pellet Production.xlsx,Water and Burning,L144,source_derived
30157108,Y|P2-ED|1050|C,Y,SSA-P2-ED,0.3,1050,saturated_mass,3.168,g,C,public-data/30157108/DTU Data - Brick Pellet Production.xlsx,Porosity and Density,F112,measured
30157108,Y|P2-ED|1050|C,Y,SSA-P2-ED,0.3,1050,submerged_mass,1.82,g,C,public-data/30157108/DTU Data - Brick Pellet Production.xlsx,Porosity and Density,G112,measured
30157108,Y|P2-ED|1050|C,Y,SSA-P2-ED,0.3,1050,water_displacement_volume,1.3504307753957124e-06,m3,C,public-data/30157108/DTU Data - Brick Pellet Production.xlsx,Porosity and Density,K112,source_derived
30157108,Y|P2-ED|1050|C,Y,SSA-P2-ED,0.3,1050,open_pore_volume,3.1105990783410184e-07,m3,C,public-data/30157108/DTU Data - Brick Pellet Production.xlsx,Porosity and Density,L112,source_derived
30157108,Y|P2-ED|1050|C,Y,SSA-P2-ED,0.3,1050,open_porosity,0.23034124629080152,m3/m3,C,public-data/30157108/DTU Data - Brick Pellet Production.xlsx,Porosity and Density,M112,source_derived
30157108,Y|P2-ED|1050|C,Y,SSA-P2-ED,0.3,1050,dry_density,2115.99146884273,kg/m3,C,public-data/30157108/DTU Data - Brick Pellet Production.xlsx,Porosity and Density,N112,source_derived
30157108,Y|P2-ED|1050|C,Y,SSA-P2-ED,0.3,1050,apparent_solid_density,2749.2592771084346,kg/m3,C,public-data/30157108/DTU Data - Brick Pellet Production.xlsx,Porosity and Density,O112,source_derived
30157108,Y|P2-ED|1050|C,Y,SSA-P2-ED,0.3,1050,saturated_density,2345.918100890208,kg/m3,C,public-data/30157108/DTU Data - Brick Pellet Production.xlsx,Porosity and Density,P112,source_derived
30157108,Y|P2-ED|1050|C,Y,SSA-P2-ED,0.3,1050,water_absorption,0.10866141732283481,kg/kg,C,public-data/30157108/DTU Data - Brick Pellet Production.xlsx,Porosity and Density,Q112,source_derived
30157108,Y|P2-ED|1050|D,Y,SSA-P2-ED,0.3,1050,dry_diameter_reading_1,19.07,mm,D,public-data/30157108/DTU Data - Brick Pellet Production.xlsx,High and Diameter,AC145,measured
30157108,Y|P2-ED|1050|D,Y,SSA-P2-ED,0.3,1050,dry_diameter_reading_2,18.88,mm,D,public-data/30157108/DTU Data - Brick Pellet Production.xlsx,High and Diameter,AD145,measured
30157108,Y|P2-ED|1050|D,Y,SSA-P2-ED,0.3,1050,dry_diameter_reading_3,19.11,mm,D,public-data/30157108/DTU Data - Brick Pellet Production.xlsx,High and Diameter,AE145,measured
30157108,Y|P2-ED|1050|D,Y,SSA-P2-ED,0.3,1050,dry_height_reading_1,6.52,mm,D,public-data/30157108/DTU Data - Brick Pellet Production.xlsx,High and Diameter,AG145,measured
30157108,Y|P2-ED|1050|D,Y,SSA-P2-ED,0.3,1050,dry_height_reading_2,6.54,mm,D,public-data/30157108/DTU Data - Brick Pellet Production.xlsx,High and Diameter,AH145,measured
30157108,Y|P2-ED|1050|D,Y,SSA-P2-ED,0.3,1050,dry_height_reading_3,6.48,mm,D,public-data/30157108/DTU Data - Brick Pellet Production.xlsx,High and Diameter,AI145,measured
30157108,Y|P2-ED|1050|D,Y,SSA-P2-ED,0.3,1050,fired_diameter_reading_1,17.64,mm,D,public-data/30157108/DTU Data - Brick Pellet Production.xlsx,High and Diameter,AN145,measured
30157108,Y|P2-ED|1050|D,Y,SSA-P2-ED,0.3,1050,fired_diameter_reading_2,17.4,mm,D,public-data/30157108/DTU Data - Brick Pellet Production.xlsx,High and Diameter,AO145,measured
30157108,Y|P2-ED|1050|D,Y,SSA-P2-ED,0.3,1050,fired_diameter_reading_3,17.48,mm,D,public-data/30157108/DTU Data - Brick Pellet Production.xlsx,High and Diameter,AP145,measured
30157108,Y|P2-ED|1050|D,Y,SSA-P2-ED,0.3,1050,fired_height_reading_1,5.94,mm,D,public-data/30157108/DTU Data - Brick Pellet Production.xlsx,High and Diameter,AR145,measured
30157108,Y|P2-ED|1050|D,Y,SSA-P2-ED,0.3,1050,fired_height_reading_2,6.05,mm,D,public-data/30157108/DTU Data - Brick Pellet Production.xlsx,High and Diameter,AS145,measured
30157108,Y|P2-ED|1050|D,Y,SSA-P2-ED,0.3,1050,fired_height_reading_3,6.03,mm,D,public-data/30157108/DTU Data - Brick Pellet Production.xlsx,High and Diameter,AT145,measured
30157108,Y|P2-ED|1050|D,Y,SSA-P2-ED,0.3,1050,dry_diameter_mean,19.02,mm,D,public-data/30157108/DTU Data - Brick Pellet Production.xlsx,High and Diameter,AF145,source_derived
30157108,Y|P2-ED|1050|D,Y,SSA-P2-ED,0.3,1050,dry_height_mean,6.513333333333333,mm,D,public-data/30157108/DTU Data - Brick Pellet Production.xlsx,High and Diameter,AJ145,source_derived
30157108,Y|P2-ED|1050|D,Y,SSA-P2-ED,0.3,1050,fired_diameter_mean,17.506666666666664,mm,D,public-data/30157108/DTU Data - Brick Pellet Production.xlsx,High and Diameter,AQ145,source_derived
30157108,Y|P2-ED|1050|D,Y,SSA-P2-ED,0.3,1050,fired_height_mean,6.006666666666667,mm,D,public-data/30157108/DTU Data - Brick Pellet Production.xlsx,High and Diameter,AU145,source_derived
30157108,Y|P2-ED|1050|D,Y,SSA-P2-ED,0.3,1050,dry_geometric_volume,1850.6070454245194,mm3,D,public-data/30157108/DTU Data - Brick Pellet Production.xlsx,High and Diameter,AK145,source_derived
30157108,Y|P2-ED|1050|D,Y,SSA-P2-ED,0.3,1050,fired_geometric_volume,1445.8736353245342,mm3,D,public-data/30157108/DTU Data - Brick Pellet Production.xlsx,High and Diameter,AV145,source_derived
30157108,Y|P2-ED|1050|D,Y,SSA-P2-ED,0.3,1050,diameter_shrinkage,7.956536978619008,%,D,public-data/30157108/DTU Data - Brick Pellet Production.xlsx,High and Diameter,AW145,source_derived
30157108,Y|P2-ED|1050|D,Y,SSA-P2-ED,0.3,1050,height_shrinkage,7.778915046059355,%,D,public-data/30157108/DTU Data - Brick Pellet Production.xlsx,High and Diameter,AX145,source_derived
30157108,Y|P2-ED|1050|D,Y,SSA-P2-ED,0.3,1050,volume_shrinkage,21.87030526554282,%,D,public-data/30157108/DTU Data - Brick Pellet Production.xlsx,High and Diameter,AY145,source_derived
30157108,Y|P2-ED|1050|D,Y,SSA-P2-ED,0.3,1050,green_mass,3.9515,g,D,public-data/30157108/DTU Data - Brick Pellet Production.xlsx,Water and Burning,H145,measured
30157108,Y|P2-ED|1050|D,Y,SSA-P2-ED,0.3,1050,dried_mass_105C,3.0971,g,D,public-data/30157108/DTU Data - Brick Pellet Production.xlsx,Water and Burning,I145,measured
30157108,Y|P2-ED|1050|D,Y,SSA-P2-ED,0.3,1050,fired_mass,2.8834,g,D,public-data/30157108/DTU Data - Brick Pellet Production.xlsx,Water and Burning,K145,measured
30157108,Y|P2-ED|1050|D,Y,SSA-P2-ED,0.3,1050,forming_water_content,21.622168796659487,%,D,public-data/30157108/DTU Data - Brick Pellet Production.xlsx,Water and Burning,J145,source_derived
30157108,Y|P2-ED|1050|D,Y,SSA-P2-ED,0.3,1050,firing_mass_loss,6.900003228826974,%,D,public-data/30157108/DTU Data - Brick Pellet Production.xlsx,Water and Burning,L145,source_derived
30157108,Y|P2-ED|1050|E,Y,SSA-P2-ED,0.3,1050,dry_diameter_reading_1,18.99,mm,E,public-data/30157108/DTU Data - Brick Pellet Production.xlsx,High and Diameter,AC146,measured
30157108,Y|P2-ED|1050|E,Y,SSA-P2-ED,0.3,1050,dry_diameter_reading_2,19.07,mm,E,public-data/30157108/DTU Data - Brick Pellet Production.xlsx,High and Diameter,AD146,measured
30157108,Y|P2-ED|1050|E,Y,SSA-P2-ED,0.3,1050,dry_diameter_reading_3,19.02,mm,E,public-data/30157108/DTU Data - Brick Pellet Production.xlsx,High and Diameter,AE146,measured
30157108,Y|P2-ED|1050|E,Y,SSA-P2-ED,0.3,1050,dry_height_reading_1,6.44,mm,E,public-data/30157108/DTU Data - Brick Pellet Production.xlsx,High and Diameter,AG146,measured
30157108,Y|P2-ED|1050|E,Y,SSA-P2-ED,0.3,1050,dry_height_reading_2,6.49,mm,E,public-data/30157108/DTU Data - Brick Pellet Production.xlsx,High and Diameter,AH146,measured
30157108,Y|P2-ED|1050|E,Y,SSA-P2-ED,0.3,1050,dry_height_reading_3,6.45,mm,E,public-data/30157108/DTU Data - Brick Pellet Production.xlsx,High and Diameter,AI146,measured
30157108,Y|P2-ED|1050|E,Y,SSA-P2-ED,0.3,1050,fired_diameter_reading_1,17.41,mm,E,public-data/30157108/DTU Data - Brick Pellet Production.xlsx,High and Diameter,AN146,measured
30157108,Y|P2-ED|1050|E,Y,SSA-P2-ED,0.3,1050,fired_diameter_reading_2,17.57,mm,E,public-data/30157108/DTU Data - Brick Pellet Production.xlsx,High and Diameter,AO146,measured
30157108,Y|P2-ED|1050|E,Y,SSA-P2-ED,0.3,1050,fired_diameter_reading_3,17.44,mm,E,public-data/30157108/DTU Data - Brick Pellet Production.xlsx,High and Diameter,AP146,measured
30157108,Y|P2-ED|1050|E,Y,SSA-P2-ED,0.3,1050,fired_height_reading_1,6.0,mm,E,public-data/30157108/DTU Data - Brick Pellet Production.xlsx,High and Diameter,AR146,measured
30157108,Y|P2-ED|1050|E,Y,SSA-P2-ED,0.3,1050,fired_height_reading_2,5.97,mm,E,public-data/30157108/DTU Data - Brick Pellet Production.xlsx,High and Diameter,AS146,measured
30157108,Y|P2-ED|1050|E,Y,SSA-P2-ED,0.3,1050,fired_height_reading_3,5.95,mm,E,public-data/30157108/DTU Data - Brick Pellet Production.xlsx,High and Diameter,AT146,measured
30157108,Y|P2-ED|1050|E,Y,SSA-P2-ED,0.3,1050,dry_diameter_mean,19.026666666666667,mm,E,public-data/30157108/DTU Data - Brick Pellet Production.xlsx,High and Diameter,AF146,source_derived
30157108,Y|P2-ED|1050|E,Y,SSA-P2-ED,0.3,1050,dry_height_mean,6.46,mm,E,public-data/30157108/DTU Data - Brick Pellet Production.xlsx,High and Diameter,AJ146,source_derived
30157108,Y|P2-ED|1050|E,Y,SSA-P2-ED,0.3,1050,fired_diameter_mean,17.473333333333333,mm,E,public-data/30157108/DTU Data - Brick Pellet Production.xlsx,High and Diameter,AQ146,source_derived
30157108,Y|P2-ED|1050|E,Y,SSA-P2-ED,0.3,1050,fired_height_mean,5.973333333333333,mm,E,public-data/30157108/DTU Data - Brick Pellet Production.xlsx,High and Diameter,AU146,source_derived
30157108,Y|P2-ED|1050|E,Y,SSA-P2-ED,0.3,1050,dry_geometric_volume,1836.740569974638,mm3,E,public-data/30157108/DTU Data - Brick Pellet Production.xlsx,High and Diameter,AK146,source_derived
30157108,Y|P2-ED|1050|E,Y,SSA-P2-ED,0.3,1050,fired_geometric_volume,1432.379694353016,mm3,E,public-data/30157108/DTU Data - Brick Pellet Production.xlsx,High and Diameter,AV146,source_derived
30157108,Y|P2-ED|1050|E,Y,SSA-P2-ED,0.3,1050,diameter_shrinkage,8.163980378416264,%,E,public-data/30157108/DTU Data - Brick Pellet Production.xlsx,High and Diameter,AW146,source_derived
30157108,Y|P2-ED|1050|E,Y,SSA-P2-ED,0.3,1050,height_shrinkage,7.533539731682155,%,E,public-data/30157108/DTU Data - Brick Pellet Production.xlsx,High and Diameter,AX146,source_derived
