Repository: gaw008/brickmodel

# 材料设计 v2 首阶段（研究用途，待独立审核）

直接结果见 artifacts/DIRECTION_REPORT.md；数据问题见 artifacts/DATA_AUDIT.md；后续模块优先级见 artifacts/MODEL_GAP_PRIORITY.md。

本目录独立于既有 solver/verifier。仅用 Python 3.12 标准库解析公开 OOXML、CSV、JSON 和生成浅色中文 SVG；不执行 Excel 公式/宏/外部链接，不联网运行，不安装包。原始DTU输入仍留在授权只读目录，没有复制/改写工作簿。

## 复跑

从 /home/ubuntu/sludge-brick-design-v2 运行：

    python3 experiments/material_design_v2/verify.py

该命令实际串行执行完整pipeline、focused unittest、compileall、git diff --check；若本机存在已安装的grounded-citations工具，也执行三个报告的证据引用检查。命令、原始退出码/输出、耗时、输入hash、计数、峰值RSS和边界写入 artifacts/verification.json。测试不是旧项目full suite。

仅重新生成数据/图/报告：

    python3 experiments/material_design_v2/pipeline.py

更换输入根或保留另一次输出（输出必须是本目录的子目录）：

File: experiments/material_design_v2/artifacts/observations.csv (part 26 of 35)
source_id,specimen_id,matrix_id,additive_id,additive_fraction_dry,firing_temperature_C,property,value,unit,replicate_id,file,sheet,cell,evidence_status
30157108,Y|P2-ED|1050|E,Y,SSA-P2-ED,0.3,1050,volume_shrinkage,22.015132797290228,%,E,public-data/30157108/DTU Data - Brick Pellet Production.xlsx,High and Diameter,AY146,source_derived
30157108,Y|P2-ED|1050|E,Y,SSA-P2-ED,0.3,1050,green_mass,3.9716,g,E,public-data/30157108/DTU Data - Brick Pellet Production.xlsx,Water and Burning,H146,measured
30157108,Y|P2-ED|1050|E,Y,SSA-P2-ED,0.3,1050,dried_mass_105C,3.1191,g,E,public-data/30157108/DTU Data - Brick Pellet Production.xlsx,Water and Burning,I146,measured
30157108,Y|P2-ED|1050|E,Y,SSA-P2-ED,0.3,1050,fired_mass,2.9059,g,E,public-data/30157108/DTU Data - Brick Pellet Production.xlsx,Water and Burning,K146,measured
30157108,Y|P2-ED|1050|E,Y,SSA-P2-ED,0.3,1050,forming_water_content,21.464900795649108,%,E,public-data/30157108/DTU Data - Brick Pellet Production.xlsx,Water and Burning,J146,source_derived
30157108,Y|P2-ED|1050|E,Y,SSA-P2-ED,0.3,1050,firing_mass_loss,6.835305055945627,%,E,public-data/30157108/DTU Data - Brick Pellet Production.xlsx,Water and Burning,L146,source_derived
30157108,Y|P2-ED|1050|F,Y,SSA-P2-ED,0.3,1050,dry_diameter_reading_1,19.42,mm,F,public-data/30157108/DTU Data - Brick Pellet Production.xlsx,High and Diameter,AC147,measured
30157108,Y|P2-ED|1050|F,Y,SSA-P2-ED,0.3,1050,dry_diameter_reading_2,19.0,mm,F,public-data/30157108/DTU Data - Brick Pellet Production.xlsx,High and Diameter,AD147,measured
30157108,Y|P2-ED|1050|F,Y,SSA-P2-ED,0.3,1050,dry_diameter_reading_3,19.34,mm,F,public-data/30157108/DTU Data - Brick Pellet Production.xlsx,High and Diameter,AE147,measured
30157108,Y|P2-ED|1050|F,Y,SSA-P2-ED,0.3,1050,dry_height_reading_1,6.56,mm,F,public-data/30157108/DTU Data - Brick Pellet Production.xlsx,High and Diameter,AG147,measured
30157108,Y|P2-ED|1050|F,Y,SSA-P2-ED,0.3,1050,dry_height_reading_2,6.55,mm,F,public-data/30157108/DTU Data - Brick Pellet Production.xlsx,High and Diameter,AH147,measured
30157108,Y|P2-ED|1050|F,Y,SSA-P2-ED,0.3,1050,dry_height_reading_3,6.38,mm,F,public-data/30157108/DTU Data - Brick Pellet Production.xlsx,High and Diameter,AI147,measured
30157108,Y|P2-ED|1050|F,Y,SSA-P2-ED,0.3,1050,fired_diameter_reading_1,17.48,mm,F,public-data/30157108/DTU Data - Brick Pellet Production.xlsx,High and Diameter,AN147,measured
30157108,Y|P2-ED|1050|F,Y,SSA-P2-ED,0.3,1050,fired_diameter_reading_2,17.62,mm,F,public-data/30157108/DTU Data - Brick Pellet Production.xlsx,High and Diameter,AO147,measured
30157108,Y|P2-ED|1050|F,Y,SSA-P2-ED,0.3,1050,fired_diameter_reading_3,17.48,mm,F,public-data/30157108/DTU Data - Brick Pellet Production.xlsx,High and Diameter,AP147,measured
30157108,Y|P2-ED|1050|F,Y,SSA-P2-ED,0.3,1050,fired_height_reading_1,6.01,mm,F,public-data/30157108/DTU Data - Brick Pellet Production.xlsx,High and Diameter,AR147,measured
30157108,Y|P2-ED|1050|F,Y,SSA-P2-ED,0.3,1050,fired_height_reading_2,5.99,mm,F,public-data/30157108/DTU Data - Brick Pellet Production.xlsx,High and Diameter,AS147,measured
30157108,Y|P2-ED|1050|F,Y,SSA-P2-ED,0.3,1050,fired_height_reading_3,5.82,mm,F,public-data/30157108/DTU Data - Brick Pellet Production.xlsx,High and Diameter,AT147,measured
30157108,Y|P2-ED|1050|F,Y,SSA-P2-ED,0.3,1050,dry_diameter_mean,19.253333333333334,mm,F,public-data/30157108/DTU Data - Brick Pellet Production.xlsx,High and Diameter,AF147,source_derived
30157108,Y|P2-ED|1050|F,Y,SSA-P2-ED,0.3,1050,dry_height_mean,6.496666666666666,mm,F,public-data/30157108/DTU Data - Brick Pellet Production.xlsx,High and Diameter,AJ147,source_derived
30157108,Y|P2-ED|1050|F,Y,SSA-P2-ED,0.3,1050,fired_diameter_mean,17.526666666666667,mm,F,public-data/30157108/DTU Data - Brick Pellet Production.xlsx,High and Diameter,AQ147,source_derived
30157108,Y|P2-ED|1050|F,Y,SSA-P2-ED,0.3,1050,fired_height_mean,5.94,mm,F,public-data/30157108/DTU Data - Brick Pellet Production.xlsx,High and Diameter,AU147,source_derived
30157108,Y|P2-ED|1050|F,Y,SSA-P2-ED,0.3,1050,dry_geometric_volume,1891.43893833557,mm3,F,public-data/30157108/DTU Data - Brick Pellet Production.xlsx,High and Diameter,AK147,source_derived
30157108,Y|P2-ED|1050|F,Y,SSA-P2-ED,0.3,1050,fired_geometric_volume,1433.094998930101,mm3,F,public-data/30157108/DTU Data - Brick Pellet Production.xlsx,High and Diameter,AV147,source_derived
30157108,Y|P2-ED|1050|F,Y,SSA-P2-ED,0.3,1050,diameter_shrinkage,8.96814404432133,%,F,public-data/30157108/DTU Data - Brick Pellet Production.xlsx,High and Diameter,AW147,source_derived
30157108,Y|P2-ED|1050|F,Y,SSA-P2-ED,0.3,1050,height_shrinkage,8.568496664956376,%,F,public-data/30157108/DTU Data - Brick Pellet Production.xlsx,High and Diameter,AX147,source_derived
30157108,Y|P2-ED|1050|F,Y,SSA-P2-ED,0.3,1050,volume_shrinkage,24.232552799658595,%,F,public-data/30157108/DTU Data - Brick Pellet Production.xlsx,High and Diameter,AY147,source_derived
30157108,Y|P2-ED|1050|F,Y,SSA-P2-ED,0.3,1050,green_mass,3.9747,g,F,public-data/30157108/DTU Data - Brick Pellet Production.xlsx,Water and Burning,H147,measured
30157108,Y|P2-ED|1050|F,Y,SSA-P2-ED,0.3,1050,dried_mass_105C,3.1199,g,F,public-data/30157108/DTU Data - Brick Pellet Production.xlsx,Water and Burning,I147,measured
30157108,Y|P2-ED|1050|F,Y,SSA-P2-ED,0.3,1050,fired_mass,2.9029,g,F,public-data/30157108/DTU Data - Brick Pellet Production.xlsx,Water and Burning,K147,measured
30157108,Y|P2-ED|1050|F,Y,SSA-P2-ED,0.3,1050,forming_water_content,21.506025611995874,%,F,public-data/30157108/DTU Data - Brick Pellet Production.xlsx,Water and Burning,J147,source_derived
30157108,Y|P2-ED|1050|F,Y,SSA-P2-ED,0.3,1050,firing_mass_loss,6.95535113304914,%,F,public-data/30157108/DTU Data - Brick Pellet Production.xlsx,Water and Burning,L147,source_derived
30157108,Y|P2-ED|1050|G,Y,SSA-P2-ED,0.3,1050,dry_diameter_reading_1,19.1,mm,G,public-data/30157108/DTU Data - Brick Pellet Production.xlsx,High and Diameter,AC148,measured
30157108,Y|P2-ED|1050|G,Y,SSA-P2-ED,0.3,1050,dry_diameter_reading_2,19.03,mm,G,public-data/30157108/DTU Data - Brick Pellet Production.xlsx,High and Diameter,AD148,measured
30157108,Y|P2-ED|1050|G,Y,SSA-P2-ED,0.3,1050,dry_diameter_reading_3,19.12,mm,G,public-data/30157108/DTU Data - Brick Pellet Production.xlsx,High and Diameter,AE148,measured
30157108,Y|P2-ED|1050|G,Y,SSA-P2-ED,0.3,1050,dry_height_reading_1,6.58,mm,G,public-data/30157108/DTU Data - Brick Pellet Production.xlsx,High and Diameter,AG148,measured
30157108,Y|P2-ED|1050|G,Y,SSA-P2-ED,0.3,1050,dry_height_reading_2,6.55,mm,G,public-data/30157108/DTU Data - Brick Pellet Production.xlsx,High and Diameter,AH148,measured
30157108,Y|P2-ED|1050|G,Y,SSA-P2-ED,0.3,1050,dry_height_reading_3,6.57,mm,G,public-data/30157108/DTU Data - Brick Pellet Production.xlsx,High and Diameter,AI148,measured
30157108,Y|P2-ED|1050|G,Y,SSA-P2-ED,0.3,1050,fired_diameter_reading_1,17.62,mm,G,public-data/30157108/DTU Data - Brick Pellet Production.xlsx,High and Diameter,AN148,measured
30157108,Y|P2-ED|1050|G,Y,SSA-P2-ED,0.3,1050,fired_diameter_reading_2,17.61,mm,G,public-data/30157108/DTU Data - Brick Pellet Production.xlsx,High and Diameter,AO148,measured
30157108,Y|P2-ED|1050|G,Y,SSA-P2-ED,0.3,1050,fired_diameter_reading_3,17.56,mm,G,public-data/30157108/DTU Data - Brick Pellet Production.xlsx,High and Diameter,AP148,measured
30157108,Y|P2-ED|1050|G,Y,SSA-P2-ED,0.3,1050,fired_height_reading_1,6.03,mm,G,public-data/30157108/DTU Data - Brick Pellet Production.xlsx,High and Diameter,AR148,measured
30157108,Y|P2-ED|1050|G,Y,SSA-P2-ED,0.3,1050,fired_height_reading_2,5.96,mm,G,public-data/30157108/DTU Data - Brick Pellet Production.xlsx,High and Diameter,AS148,measured
30157108,Y|P2-ED|1050|G,Y,SSA-P2-ED,0.3,1050,fired_height_reading_3,6.17,mm,G,public-data/30157108/DTU Data - Brick Pellet Production.xlsx,High and Diameter,AT148,measured
30157108,Y|P2-ED|1050|G,Y,SSA-P2-ED,0.3,1050,dry_diameter_mean,19.083333333333332,mm,G,public-data/30157108/DTU Data - Brick Pellet Production.xlsx,High and Diameter,AF148,source_derived
30157108,Y|P2-ED|1050|G,Y,SSA-P2-ED,0.3,1050,dry_height_mean,6.566666666666666,mm,G,public-data/30157108/DTU Data - Brick Pellet Production.xlsx,High and Diameter,AJ148,source_derived
30157108,Y|P2-ED|1050|G,Y,SSA-P2-ED,0.3,1050,fired_diameter_mean,17.596666666666668,mm,G,public-data/30157108/DTU Data - Brick Pellet Production.xlsx,High and Diameter,AQ148,source_derived
30157108,Y|P2-ED|1050|G,Y,SSA-P2-ED,0.3,1050,fired_height_mean,6.053333333333334,mm,G,public-data/30157108/DTU Data - Brick Pellet Production.xlsx,High and Diameter,AU148,source_derived
30157108,Y|P2-ED|1050|G,Y,SSA-P2-ED,0.3,1050,dry_geometric_volume,1878.2064402974395,mm3,G,public-data/30157108/DTU Data - Brick Pellet Production.xlsx,High and Diameter,AK148,source_derived
30157108,Y|P2-ED|1050|G,Y,SSA-P2-ED,0.3,1050,fired_geometric_volume,1472.1270247734014,mm3,G,public-data/30157108/DTU Data - Brick Pellet Production.xlsx,High and Diameter,AV148,source_derived
30157108,Y|P2-ED|1050|G,Y,SSA-P2-ED,0.3,1050,diameter_shrinkage,7.7903930131004255,%,G,public-data/30157108/DTU Data - Brick Pellet Production.xlsx,High and Diameter,AW148,source_derived
30157108,Y|P2-ED|1050|G,Y,SSA-P2-ED,0.3,1050,height_shrinkage,7.817258883248722,%,G,public-data/30157108/DTU Data - Brick Pellet Production.xlsx,High and Diameter,AX148,source_derived
30157108,Y|P2-ED|1050|G,Y,SSA-P2-ED,0.3,1050,volume_shrinkage,21.620595415471467,%,G,public-data/30157108/DTU Data - Brick Pellet Production.xlsx,High and Diameter,AY148,source_derived
30157108,Y|P2-ED|1050|G,Y,SSA-P2-ED,0.3,1050,green_mass,4.0088,g,G,public-data/30157108/DTU Data - Brick Pellet Production.xlsx,Water and Burning,H148,measured
30157108,Y|P2-ED|1050|G,Y,SSA-P2-ED,0.3,1050,dried_mass_105C,3.1611,g,G,public-data/30157108/DTU Data - Brick Pellet Production.xlsx,Water and Burning,I148,measured
30157108,Y|P2-ED|1050|G,Y,SSA-P2-ED,0.3,1050,fired_mass,2.9436,g,G,public-data/30157108/DTU Data - Brick Pellet Production.xlsx,Water and Burning,K148,measured
30157108,Y|P2-ED|1050|G,Y,SSA-P2-ED,0.3,1050,forming_water_content,21.145978846537623,%,G,public-data/30157108/DTU Data - Brick Pellet Production.xlsx,Water and Burning,J148,source_derived
30157108,Y|P2-ED|1050|G,Y,SSA-P2-ED,0.3,1050,firing_mass_loss,6.880516275979874,%,G,public-data/30157108/DTU Data - Brick Pellet Production.xlsx,Water and Burning,L148,source_derived
30157108,R|P2-ED|1020|A,R,SSA-P2-ED,0.3,1020,dry_diameter_reading_1,18.97,mm,A,public-data/30157108/DTU Data - Brick Pellet Production.xlsx,High and Diameter,AC117,measured
30157108,R|P2-ED|1020|A,R,SSA-P2-ED,0.3,1020,dry_diameter_reading_2,18.96,mm,A,public-data/30157108/DTU Data - Brick Pellet Production.xlsx,High and Diameter,AD117,measured
30157108,R|P2-ED|1020|A,R,SSA-P2-ED,0.3,1020,dry_diameter_reading_3,18.97,mm,A,public-data/30157108/DTU Data - Brick Pellet Production.xlsx,High and Diameter,AE117,measured
30157108,R|P2-ED|1020|A,R,SSA-P2-ED,0.3,1020,dry_height_reading_1,6.37,mm,A,public-data/30157108/DTU Data - Brick Pellet Production.xlsx,High and Diameter,AG117,measured
30157108,R|P2-ED|1020|A,R,SSA-P2-ED,0.3,1020,dry_height_reading_2,6.32,mm,A,public-data/30157108/DTU Data - Brick Pellet Production.xlsx,High and Diameter,AH117,measured
30157108,R|P2-ED|1020|A,R,SSA-P2-ED,0.3,1020,dry_height_reading_3,6.38,mm,A,public-data/30157108/DTU Data - Brick Pellet Production.xlsx,High and Diameter,AI117,measured
30157108,R|P2-ED|1020|A,R,SSA-P2-ED,0.3,1020,fired_diameter_reading_1,18.08,mm,A,public-data/30157108/DTU Data - Brick Pellet Production.xlsx,High and Diameter,AN117,measured
30157108,R|P2-ED|1020|A,R,SSA-P2-ED,0.3,1020,fired_diameter_reading_2,18.02,mm,A,public-data/30157108/DTU Data - Brick Pellet Production.xlsx,High and Diameter,AO117,measured
30157108,R|P2-ED|1020|A,R,SSA-P2-ED,0.3,1020,fired_diameter_reading_3,18.09,mm,A,public-data/30157108/DTU Data - Brick Pellet Production.xlsx,High and Diameter,AP117,measured
30157108,R|P2-ED|1020|A,R,SSA-P2-ED,0.3,1020,fired_height_reading_1,6.2,mm,A,public-data/30157108/DTU Data - Brick Pellet Production.xlsx,High and Diameter,AR117,measured
30157108,R|P2-ED|1020|A,R,SSA-P2-ED,0.3,1020,fired_height_reading_2,6.2,mm,A,public-data/30157108/DTU Data - Brick Pellet Production.xlsx,High and Diameter,AS117,measured
30157108,R|P2-ED|1020|A,R,SSA-P2-ED,0.3,1020,fired_height_reading_3,6.18,mm,A,public-data/30157108/DTU Data - Brick Pellet Production.xlsx,High and Diameter,AT117,measured
30157108,R|P2-ED|1020|A,R,SSA-P2-ED,0.3,1020,dry_diameter_mean,18.966666666666665,mm,A,public-data/30157108/DTU Data - Brick Pellet Production.xlsx,High and Diameter,AF117,source_derived
30157108,R|P2-ED|1020|A,R,SSA-P2-ED,0.3,1020,dry_height_mean,6.3566666666666665,mm,A,public-data/30157108/DTU Data - Brick Pellet Production.xlsx,High and Diameter,AJ117,source_derived
30157108,R|P2-ED|1020|A,R,SSA-P2-ED,0.3,1020,fired_diameter_mean,18.063333333333333,mm,A,public-data/30157108/DTU Data - Brick Pellet Production.xlsx,High and Diameter,AQ117,source_derived
30157108,R|P2-ED|1020|A,R,SSA-P2-ED,0.3,1020,fired_height_mean,6.1933333333333325,mm,A,public-data/30157108/DTU Data - Brick Pellet Production.xlsx,High and Diameter,AU117,source_derived
30157108,R|P2-ED|1020|A,R,SSA-P2-ED,0.3,1020,dry_geometric_volume,1795.9793672034382,mm3,A,public-data/30157108/DTU Data - Brick Pellet Production.xlsx,High and Diameter,AK117,source_derived
30157108,R|P2-ED|1020|A,R,SSA-P2-ED,0.3,1020,fired_geometric_volume,1587.121331963088,mm3,A,public-data/30157108/DTU Data - Brick Pellet Production.xlsx,High and Diameter,AV117,source_derived
30157108,R|P2-ED|1020|A,R,SSA-P2-ED,0.3,1020,diameter_shrinkage,4.762741652021085,%,A,public-data/30157108/DTU Data - Brick Pellet Production.xlsx,High and Diameter,AW117,source_derived
30157108,R|P2-ED|1020|A,R,SSA-P2-ED,0.3,1020,height_shrinkage,2.5694808599895227,%,A,public-data/30157108/DTU Data - Brick Pellet Production.xlsx,High and Diameter,AX117,source_derived
30157108,R|P2-ED|1020|A,R,SSA-P2-ED,0.3,1020,volume_shrinkage,11.629200148639116,%,A,public-data/30157108/DTU Data - Brick Pellet Production.xlsx,High and Diameter,AY117,source_derived
30157108,R|P2-ED|1020|A,R,SSA-P2-ED,0.3,1020,green_mass,3.9268,g,A,public-data/30157108/DTU Data - Brick Pellet Production.xlsx,Water and Burning,H117,measured
30157108,R|P2-ED|1020|A,R,SSA-P2-ED,0.3,1020,dried_mass_105C,3.1128,g,A,public-data/30157108/DTU Data - Brick Pellet Production.xlsx,Water and Burning,I117,measured
30157108,R|P2-ED|1020|A,R,SSA-P2-ED,0.3,1020,fired_mass,3.0096,g,A,public-data/30157108/DTU Data - Brick Pellet Production.xlsx,Water and Burning,K117,measured
30157108,R|P2-ED|1020|A,R,SSA-P2-ED,0.3,1020,forming_water_content,20.729347051033923,%,A,public-data/30157108/DTU Data - Brick Pellet Production.xlsx,Water and Burning,J117,source_derived
30157108,R|P2-ED|1020|A,R,SSA-P2-ED,0.3,1020,firing_mass_loss,3.3153430994602986,%,A,public-data/30157108/DTU Data - Brick Pellet Production.xlsx,Water and Burning,L117,source_derived
30157108,R|P2-ED|1020|A,R,SSA-P2-ED,0.3,1020,saturated_mass,3.404,g,A,public-data/30157108/DTU Data - Brick Pellet Production.xlsx,Porosity and Density,F101,measured
30157108,R|P2-ED|1020|A,R,SSA-P2-ED,0.3,1020,submerged_mass,1.899,g,A,public-data/30157108/DTU Data - Brick Pellet Production.xlsx,Porosity and Density,G101,measured
30157108,R|P2-ED|1020|A,R,SSA-P2-ED,0.3,1020,water_displacement_volume,1.507713884992987e-06,m3,A,public-data/30157108/DTU Data - Brick Pellet Production.xlsx,Porosity and Density,K101,source_derived
30157108,R|P2-ED|1020|A,R,SSA-P2-ED,0.3,1020,open_pore_volume,3.9511120016028855e-07,m3,A,public-data/30157108/DTU Data - Brick Pellet Production.xlsx,Porosity and Density,L101,source_derived
30157108,R|P2-ED|1020|A,R,SSA-P2-ED,0.3,1020,open_porosity,0.2620598006644519,m3/m3,A,public-data/30157108/DTU Data - Brick Pellet Production.xlsx,Porosity and Density,M101,source_derived
30157108,R|P2-ED|1020|A,R,SSA-P2-ED,0.3,1020,dry_density,1996.134697674419,kg/m3,A,public-data/30157108/DTU Data - Brick Pellet Production.xlsx,Porosity and Density,N101,source_derived
30157108,R|P2-ED|1020|A,R,SSA-P2-ED,0.3,1020,apparent_solid_density,2705.0087520259326,kg/m3,A,public-data/30157108/DTU Data - Brick Pellet Production.xlsx,Porosity and Density,O101,source_derived
30157108,R|P2-ED|1020|A,R,SSA-P2-ED,0.3,1020,saturated_density,2257.722790697675,kg/m3,A,public-data/30157108/DTU Data - Brick Pellet Production.xlsx,Porosity and Density,P101,source_derived
30157108,R|P2-ED|1020|A,R,SSA-P2-ED,0.3,1020,water_absorption,0.1310473152578416,kg/kg,A,public-data/30157108/DTU Data - Brick Pellet Production.xlsx,Porosity and Density,Q101,source_derived
30157108,R|P2-ED|1020|B,R,SSA-P2-ED,0.3,1020,dry_diameter_reading_1,18.95,mm,B,public-data/30157108/DTU Data - Brick Pellet Production.xlsx,High and Diameter,AC118,measured
30157108,R|P2-ED|1020|B,R,SSA-P2-ED,0.3,1020,dry_diameter_reading_2,18.98,mm,B,public-data/30157108/DTU Data - Brick Pellet Production.xlsx,High and Diameter,AD118,measured
30157108,R|P2-ED|1020|B,R,SSA-P2-ED,0.3,1020,dry_diameter_reading_3,18.99,mm,B,public-data/30157108/DTU Data - Brick Pellet Production.xlsx,High and Diameter,AE118,measured
30157108,R|P2-ED|1020|B,R,SSA-P2-ED,0.3,1020,dry_height_reading_1,6.56,mm,B,public-data/30157108/DTU Data - Brick Pellet Production.xlsx,High and Diameter,AG118,measured
30157108,R|P2-ED|1020|B,R,SSA-P2-ED,0.3,1020,dry_height_reading_2,6.52,mm,B,public-data/30157108/DTU Data - Brick Pellet Production.xlsx,High and Diameter,AH118,measured
30157108,R|P2-ED|1020|B,R,SSA-P2-ED,0.3,1020,dry_height_reading_3,6.58,mm,B,public-data/30157108/DTU Data - Brick Pellet Production.xlsx,High and Diameter,AI118,measured
30157108,R|P2-ED|1020|B,R,SSA-P2-ED,0.3,1020,fired_diameter_reading_1,18.09,mm,B,public-data/30157108/DTU Data - Brick Pellet Production.xlsx,High and Diameter,AN118,measured
30157108,R|P2-ED|1020|B,R,SSA-P2-ED,0.3,1020,fired_diameter_reading_2,18.1,mm,B,public-data/30157108/DTU Data - Brick Pellet Production.xlsx,High and Diameter,AO118,measured
30157108,R|P2-ED|1020|B,R,SSA-P2-ED,0.3,1020,fired_diameter_reading_3,18.13,mm,B,public-data/30157108/DTU Data - Brick Pellet Production.xlsx,High and Diameter,AP118,measured
30157108,R|P2-ED|1020|B,R,SSA-P2-ED,0.3,1020,fired_height_reading_1,6.33,mm,B,public-data/30157108/DTU Data - Brick Pellet Production.xlsx,High and Diameter,AR118,measured
30157108,R|P2-ED|1020|B,R,SSA-P2-ED,0.3,1020,fired_height_reading_2,6.28,mm,B,public-data/30157108/DTU Data - Brick Pellet Production.xlsx,High and Diameter,AS118,measured
30157108,R|P2-ED|1020|B,R,SSA-P2-ED,0.3,1020,fired_height_reading_3,6.35,mm,B,public-data/30157108/DTU Data - Brick Pellet Production.xlsx,High and Diameter,AT118,measured
30157108,R|P2-ED|1020|B,R,SSA-P2-ED,0.3,1020,dry_diameter_mean,18.973333333333333,mm,B,public-data/30157108/DTU Data - Brick Pellet Production.xlsx,High and Diameter,AF118,source_derived
30157108,R|P2-ED|1020|B,R,SSA-P2-ED,0.3,1020,dry_height_mean,6.553333333333332,mm,B,public-data/30157108/DTU Data - Brick Pellet Production.xlsx,High and Diameter,AJ118,source_derived
30157108,R|P2-ED|1020|B,R,SSA-P2-ED,0.3,1020,fired_diameter_mean,18.106666666666666,mm,B,public-data/30157108/DTU Data - Brick Pellet Production.xlsx,High and Diameter,AQ118,source_derived
30157108,R|P2-ED|1020|B,R,SSA-P2-ED,0.3,1020,fired_height_mean,6.32,mm,B,public-data/30157108/DTU Data - Brick Pellet Production.xlsx,High and Diameter,AU118,source_derived
30157108,R|P2-ED|1020|B,R,SSA-P2-ED,0.3,1020,dry_geometric_volume,1852.8463808128674,mm3,B,public-data/30157108/DTU Data - Brick Pellet Production.xlsx,High and Diameter,AK118,source_derived
30157108,R|P2-ED|1020|B,R,SSA-P2-ED,0.3,1020,fired_geometric_volume,1627.3612582356143,mm3,B,public-data/30157108/DTU Data - Brick Pellet Production.xlsx,High and Diameter,AV118,source_derived
30157108,R|P2-ED|1020|B,R,SSA-P2-ED,0.3,1020,diameter_shrinkage,4.56781447645819,%,B,public-data/30157108/DTU Data - Brick Pellet Production.xlsx,High and Diameter,AW118,source_derived
30157108,R|P2-ED|1020|B,R,SSA-P2-ED,0.3,1020,height_shrinkage,3.560528992878917,%,B,public-data/30157108/DTU Data - Brick Pellet Production.xlsx,High and Diameter,AX118,source_derived
30157108,R|P2-ED|1020|B,R,SSA-P2-ED,0.3,1020,volume_shrinkage,12.169660955827862,%,B,public-data/30157108/DTU Data - Brick Pellet Production.xlsx,High and Diameter,AY118,source_derived
30157108,R|P2-ED|1020|B,R,SSA-P2-ED,0.3,1020,green_mass,4.0142,g,B,public-data/30157108/DTU Data - Brick Pellet Production.xlsx,Water and Burning,H118,measured
30157108,R|P2-ED|1020|B,R,SSA-P2-ED,0.3,1020,dried_mass_105C,3.174,g,B,public-data/30157108/DTU Data - Brick Pellet Production.xlsx,Water and Burning,I118,measured
30157108,R|P2-ED|1020|B,R,SSA-P2-ED,0.3,1020,fired_mass,3.0687,g,B,public-data/30157108/DTU Data - Brick Pellet Production.xlsx,Water and Burning,K118,measured
30157108,R|P2-ED|1020|B,R,SSA-P2-ED,0.3,1020,forming_water_content,20.930696029096705,%,B,public-data/30157108/DTU Data - Brick Pellet Production.xlsx,Water and Burning,J118,source_derived
30157108,R|P2-ED|1020|B,R,SSA-P2-ED,0.3,1020,firing_mass_loss,3.3175803402646418,%,B,public-data/30157108/DTU Data - Brick Pellet Production.xlsx,Water and Burning,L118,source_derived
30157108,R|P2-ED|1020|B,R,SSA-P2-ED,0.3,1020,saturated_mass,3.464,g,B,public-data/30157108/DTU Data - Brick Pellet Production.xlsx,Porosity and Density,F102,measured
30157108,R|P2-ED|1020|B,R,SSA-P2-ED,0.3,1020,submerged_mass,1.939,g,B,public-data/30157108/DTU Data - Brick Pellet Production.xlsx,Porosity and Density,G102,measured
30157108,R|P2-ED|1020|B,R,SSA-P2-ED,0.3,1020,water_displacement_volume,1.5277499499098375e-06,m3,B,public-data/30157108/DTU Data - Brick Pellet Production.xlsx,Porosity and Density,K102,source_derived
30157108,R|P2-ED|1020|B,R,SSA-P2-ED,0.3,1020,open_pore_volume,3.9601282308154665e-07,m3,B,public-data/30157108/DTU Data - Brick Pellet Production.xlsx,Porosity and Density,L102,source_derived
30157108,R|P2-ED|1020|B,R,SSA-P2-ED,0.3,1020,open_porosity,0.2592131147540983,m3/m3,B,public-data/30157108/DTU Data - Brick Pellet Production.xlsx,Porosity and Density,M102,source_derived
30157108,R|P2-ED|1020|B,R,SSA-P2-ED,0.3,1020,dry_density,2008.64022295082,kg/m3,B,public-data/30157108/DTU Data - Brick Pellet Production.xlsx,Porosity and Density,N102,source_derived
30157108,R|P2-ED|1020|B,R,SSA-P2-ED,0.3,1020,apparent_solid_density,2711.495388156148,kg/m3,B,public-data/30157108/DTU Data - Brick Pellet Production.xlsx,Porosity and Density,O102,source_derived
30157108,R|P2-ED|1020|B,R,SSA-P2-ED,0.3,1020,saturated_density,2267.386754098361,kg/m3,B,public-data/30157108/DTU Data - Brick Pellet Production.xlsx,Porosity and Density,P102,source_derived
30157108,R|P2-ED|1020|B,R,SSA-P2-ED,0.3,1020,water_absorption,0.12881676279857918,kg/kg,B,public-data/30157108/DTU Data - Brick Pellet Production.xlsx,Porosity and Density,Q102,source_derived
30157108,R|P2-ED|1020|C,R,SSA-P2-ED,0.3,1020,dry_diameter_reading_1,18.96,mm,C,public-data/30157108/DTU Data - Brick Pellet Production.xlsx,High and Diameter,AC119,measured
30157108,R|P2-ED|1020|C,R,SSA-P2-ED,0.3,1020,dry_diameter_reading_2,18.84,mm,C,public-data/30157108/DTU Data - Brick Pellet Production.xlsx,High and Diameter,AD119,measured
30157108,R|P2-ED|1020|C,R,SSA-P2-ED,0.3,1020,dry_diameter_reading_3,18.96,mm,C,public-data/30157108/DTU Data - Brick Pellet Production.xlsx,High and Diameter,AE119,measured
30157108,R|P2-ED|1020|C,R,SSA-P2-ED,0.3,1020,dry_height_reading_1,6.45,mm,C,public-data/30157108/DTU Data - Brick Pellet Production.xlsx,High and Diameter,AG119,measured
30157108,R|P2-ED|1020|C,R,SSA-P2-ED,0.3,1020,dry_height_reading_2,6.42,mm,C,public-data/30157108/DTU Data - Brick Pellet Production.xlsx,High and Diameter,AH119,measured
30157108,R|P2-ED|1020|C,R,SSA-P2-ED,0.3,1020,dry_height_reading_3,6.43,mm,C,public-data/30157108/DTU Data - Brick Pellet Production.xlsx,High and Diameter,AI119,measured
30157108,R|P2-ED|1020|C,R,SSA-P2-ED,0.3,1020,fired_diameter_reading_1,18.09,mm,C,public-data/30157108/DTU Data - Brick Pellet Production.xlsx,High and Diameter,AN119,measured
30157108,R|P2-ED|1020|C,R,SSA-P2-ED,0.3,1020,fired_diameter_reading_2,17.89,mm,C,public-data/30157108/DTU Data - Brick Pellet Production.xlsx,High and Diameter,AO119,measured
30157108,R|P2-ED|1020|C,R,SSA-P2-ED,0.3,1020,fired_diameter_reading_3,18.12,mm,C,public-data/30157108/DTU Data - Brick Pellet Production.xlsx,High and Diameter,AP119,measured
30157108,R|P2-ED|1020|C,R,SSA-P2-ED,0.3,1020,fired_height_reading_1,6.21,mm,C,public-data/30157108/DTU Data - Brick Pellet Production.xlsx,High and Diameter,AR119,measured
30157108,R|P2-ED|1020|C,R,SSA-P2-ED,0.3,1020,fired_height_reading_2,6.21,mm,C,public-data/30157108/DTU Data - Brick Pellet Production.xlsx,High and Diameter,AS119,measured
30157108,R|P2-ED|1020|C,R,SSA-P2-ED,0.3,1020,fired_height_reading_3,6.2,mm,C,public-data/30157108/DTU Data - Brick Pellet Production.xlsx,High and Diameter,AT119,measured
30157108,R|P2-ED|1020|C,R,SSA-P2-ED,0.3,1020,dry_diameter_mean,18.919999999999998,mm,C,public-data/30157108/DTU Data - Brick Pellet Production.xlsx,High and Diameter,AF119,source_derived
30157108,R|P2-ED|1020|C,R,SSA-P2-ED,0.3,1020,dry_height_mean,6.433333333333334,mm,C,public-data/30157108/DTU Data - Brick Pellet Production.xlsx,High and Diameter,AJ119,source_derived
30157108,R|P2-ED|1020|C,R,SSA-P2-ED,0.3,1020,fired_diameter_mean,18.033333333333335,mm,C,public-data/30157108/DTU Data - Brick Pellet Production.xlsx,High and Diameter,AQ119,source_derived
30157108,R|P2-ED|1020|C,R,SSA-P2-ED,0.3,1020,fired_height_mean,6.206666666666667,mm,C,public-data/30157108/DTU Data - Brick Pellet Production.xlsx,High and Diameter,AU119,source_derived
30157108,R|P2-ED|1020|C,R,SSA-P2-ED,0.3,1020,dry_geometric_volume,1808.7069183924427,mm3,C,public-data/30157108/DTU Data - Brick Pellet Production.xlsx,High and Diameter,AK119,source_derived
30157108,R|P2-ED|1020|C,R,SSA-P2-ED,0.3,1020,fired_geometric_volume,1585.2593525251625,mm3,C,public-data/30157108/DTU Data - Brick Pellet Production.xlsx,High and Diameter,AV119,source_derived
30157108,R|P2-ED|1020|C,R,SSA-P2-ED,0.3,1020,diameter_shrinkage,4.686398872445366,%,C,public-data/30157108/DTU Data - Brick Pellet Production.xlsx,High and Diameter,AW119,source_derived
30157108,R|P2-ED|1020|C,R,SSA-P2-ED,0.3,1020,height_shrinkage,3.523316062176164,%,C,public-data/30157108/DTU Data - Brick Pellet Production.xlsx,High and Diameter,AX119,source_derived
30157108,R|P2-ED|1020|C,R,SSA-P2-ED,0.3,1020,volume_shrinkage,12.353995199281803,%,C,public-data/30157108/DTU Data - Brick Pellet Production.xlsx,High and Diameter,AY119,source_derived
30157108,R|P2-ED|1020|C,R,SSA-P2-ED,0.3,1020,green_mass,3.9792,g,C,public-data/30157108/DTU Data - Brick Pellet Production.xlsx,Water and Burning,H119,measured
30157108,R|P2-ED|1020|C,R,SSA-P2-ED,0.3,1020,dried_mass_105C,3.1363,g,C,public-data/30157108/DTU Data - Brick Pellet Production.xlsx,Water and Burning,I119,measured
30157108,R|P2-ED|1020|C,R,SSA-P2-ED,0.3,1020,fired_mass,3.0339,g,C,public-data/30157108/DTU Data - Brick Pellet Production.xlsx,Water and Burning,K119,measured
30157108,R|P2-ED|1020|C,R,SSA-P2-ED,0.3,1020,forming_water_content,21.182649778850024,%,C,public-data/30157108/DTU Data - Brick Pellet Production.xlsx,Water and Burning,J119,source_derived
30157108,R|P2-ED|1020|C,R,SSA-P2-ED,0.3,1020,firing_mass_loss,3.264993782482538,%,C,public-data/30157108/DTU Data - Brick Pellet Production.xlsx,Water and Burning,L119,source_derived
30157108,R|P2-ED|1020|C,R,SSA-P2-ED,0.3,1020,saturated_mass,3.415,g,C,public-data/30157108/DTU Data - Brick Pellet Production.xlsx,Porosity and Density,F103,measured
30157108,R|P2-ED|1020|C,R,SSA-P2-ED,0.3,1020,submerged_mass,1.908,g,C,public-data/30157108/DTU Data - Brick Pellet Production.xlsx,Porosity and Density,G103,measured
30157108,R|P2-ED|1020|C,R,SSA-P2-ED,0.3,1020,water_displacement_volume,1.5097174914846724e-06,m3,C,public-data/30157108/DTU Data - Brick Pellet Production.xlsx,Porosity and Density,K103,source_derived
30157108,R|P2-ED|1020|C,R,SSA-P2-ED,0.3,1020,open_pore_volume,3.8178721699058316e-07,m3,C,public-data/30157108/DTU Data - Brick Pellet Production.xlsx,Porosity and Density,L103,source_derived
30157108,R|P2-ED|1020|C,R,SSA-P2-ED,0.3,1020,open_porosity,0.25288652952886537,m3/m3,C,public-data/30157108/DTU Data - Brick Pellet Production.xlsx,Porosity and Density,M103,source_derived
30157108,R|P2-ED|1020|C,R,SSA-P2-ED,0.3,1020,dry_density,2009.5812740544127,kg/m3,C,public-data/30157108/DTU Data - Brick Pellet Production.xlsx,Porosity and Density,N103,source_derived
30157108,R|P2-ED|1020|C,R,SSA-P2-ED,0.3,1020,apparent_solid_density,2689.793924860112,kg/m3,C,public-data/30157108/DTU Data - Brick Pellet Production.xlsx,Porosity and Density,O103,source_derived
30157108,R|P2-ED|1020|C,R,SSA-P2-ED,0.3,1020,saturated_density,2262.012607830126,kg/m3,C,public-data/30157108/DTU Data - Brick Pellet Production.xlsx,Porosity and Density,P103,source_derived
30157108,R|P2-ED|1020|C,R,SSA-P2-ED,0.3,1020,water_absorption,0.1256138963050859,kg/kg,C,public-data/30157108/DTU Data - Brick Pellet Production.xlsx,Porosity and Density,Q103,source_derived
30157108,R|P2-ED|1020|D,R,SSA-P2-ED,0.3,1020,dry_diameter_reading_1,18.82,mm,D,public-data/30157108/DTU Data - Brick Pellet Production.xlsx,High and Diameter,AC120,measured
30157108,R|P2-ED|1020|D,R,SSA-P2-ED,0.3,1020,dry_diameter_reading_2,18.87,mm,D,public-data/30157108/DTU Data - Brick Pellet Production.xlsx,High and Diameter,AD120,measured
30157108,R|P2-ED|1020|D,R,SSA-P2-ED,0.3,1020,dry_diameter_reading_3,18.9,mm,D,public-data/30157108/DTU Data - Brick Pellet Production.xlsx,High and Diameter,AE120,measured
30157108,R|P2-ED|1020|D,R,SSA-P2-ED,0.3,1020,dry_height_reading_1,6.43,mm,D,public-data/30157108/DTU Data - Brick Pellet Production.xlsx,High and Diameter,AG120,measured
30157108,R|P2-ED|1020|D,R,SSA-P2-ED,0.3,1020,dry_height_reading_2,6.53,mm,D,public-data/30157108/DTU Data - Brick Pellet Production.xlsx,High and Diameter,AH120,measured
30157108,R|P2-ED|1020|D,R,SSA-P2-ED,0.3,1020,dry_height_reading_3,6.38,mm,D,public-data/30157108/DTU Data - Brick Pellet Production.xlsx,High and Diameter,AI120,measured
30157108,R|P2-ED|1020|D,R,SSA-P2-ED,0.3,1020,fired_diameter_reading_1,17.88,mm,D,public-data/30157108/DTU Data - Brick Pellet Production.xlsx,High and Diameter,AN120,measured
30157108,R|P2-ED|1020|D,R,SSA-P2-ED,0.3,1020,fired_diameter_reading_2,18.03,mm,D,public-data/30157108/DTU Data - Brick Pellet Production.xlsx,High and Diameter,AO120,measured
30157108,R|P2-ED|1020|D,R,SSA-P2-ED,0.3,1020,fired_diameter_reading_3,18.0,mm,D,public-data/30157108/DTU Data - Brick Pellet Production.xlsx,High and Diameter,AP120,measured
30157108,R|P2-ED|1020|D,R,SSA-P2-ED,0.3,1020,fired_height_reading_1,6.34,mm,D,public-data/30157108/DTU Data - Brick Pellet Production.xlsx,High and Diameter,AR120,measured
30157108,R|P2-ED|1020|D,R,SSA-P2-ED,0.3,1020,fired_height_reading_2,6.26,mm,D,public-data/30157108/DTU Data - Brick Pellet Production.xlsx,High and Diameter,AS120,measured
30157108,R|P2-ED|1020|D,R,SSA-P2-ED,0.3,1020,fired_height_reading_3,6.13,mm,D,public-data/30157108/DTU Data - Brick Pellet Production.xlsx,High and Diameter,AT120,measured
30157108,R|P2-ED|1020|D,R,SSA-P2-ED,0.3,1020,dry_diameter_mean,18.863333333333333,mm,D,public-data/30157108/DTU Data - Brick Pellet Production.xlsx,High and Diameter,AF120,source_derived
30157108,R|P2-ED|1020|D,R,SSA-P2-ED,0.3,1020,dry_height_mean,6.446666666666666,mm,D,public-data/30157108/DTU Data - Brick Pellet Production.xlsx,High and Diameter,AJ120,source_derived
30157108,R|P2-ED|1020|D,R,SSA-P2-ED,0.3,1020,fired_diameter_mean,17.97,mm,D,public-data/30157108/DTU Data - Brick Pellet Production.xlsx,High and Diameter,AQ120,source_derived
30157108,R|P2-ED|1020|D,R,SSA-P2-ED,0.3,1020,fired_height_mean,6.243333333333333,mm,D,public-data/30157108/DTU Data - Brick Pellet Production.xlsx,High and Diameter,AU120,source_derived
30157108,R|P2-ED|1020|D,R,SSA-P2-ED,0.3,1020,dry_geometric_volume,1801.6149409358156,mm3,D,public-data/30157108/DTU Data - Brick Pellet Production.xlsx,High and Diameter,AK120,source_derived
30157108,R|P2-ED|1020|D,R,SSA-P2-ED,0.3,1020,fired_geometric_volume,1583.4434512630178,mm3,D,public-data/30157108/DTU Data - Brick Pellet Production.xlsx,High and Diameter,AV120,source_derived
30157108,R|P2-ED|1020|D,R,SSA-P2-ED,0.3,1020,diameter_shrinkage,4.735819049302003,%,D,public-data/30157108/DTU Data - Brick Pellet Production.xlsx,High and Diameter,AW120,source_derived
30157108,R|P2-ED|1020|D,R,SSA-P2-ED,0.3,1020,height_shrinkage,3.1540847983453952,%,D,public-data/30157108/DTU Data - Brick Pellet Production.xlsx,High and Diameter,AX120,source_derived
30157108,R|P2-ED|1020|D,R,SSA-P2-ED,0.3,1020,volume_shrinkage,12.109773554579466,%,D,public-data/30157108/DTU Data - Brick Pellet Production.xlsx,High and Diameter,AY120,source_derived
30157108,R|P2-ED|1020|D,R,SSA-P2-ED,0.3,1020,green_mass,3.9484,g,D,public-data/30157108/DTU Data - Brick Pellet Production.xlsx,Water and Burning,H120,measured
30157108,R|P2-ED|1020|D,R,SSA-P2-ED,0.3,1020,dried_mass_105C,3.1086,g,D,public-data/30157108/DTU Data - Brick Pellet Production.xlsx,Water and Burning,I120,measured
30157108,R|P2-ED|1020|D,R,SSA-P2-ED,0.3,1020,fired_mass,3.0057,g,D,public-data/30157108/DTU Data - Brick Pellet Production.xlsx,Water and Burning,K120,measured
30157108,R|P2-ED|1020|D,R,SSA-P2-ED,0.3,1020,forming_water_content,21.26937493668321,%,D,public-data/30157108/DTU Data - Brick Pellet Production.xlsx,Water and Burning,J120,source_derived
30157108,R|P2-ED|1020|D,R,SSA-P2-ED,0.3,1020,firing_mass_loss,3.3101717815093608,%,D,public-data/30157108/DTU Data - Brick Pellet Production.xlsx,Water and Burning,L120,source_derived
30157108,R|P2-ED|1020|E,R,SSA-P2-ED,0.3,1020,dry_diameter_reading_1,18.95,mm,E,public-data/30157108/DTU Data - Brick Pellet Production.xlsx,High and Diameter,AC121,measured
30157108,R|P2-ED|1020|E,R,SSA-P2-ED,0.3,1020,dry_diameter_reading_2,18.87,mm,E,public-data/30157108/DTU Data - Brick Pellet Production.xlsx,High and Diameter,AD121,measured
30157108,R|P2-ED|1020|E,R,SSA-P2-ED,0.3,1020,dry_diameter_reading_3,18.94,mm,E,public-data/30157108/DTU Data - Brick Pellet Production.xlsx,High and Diameter,AE121,measured
30157108,R|P2-ED|1020|E,R,SSA-P2-ED,0.3,1020,dry_height_reading_1,6.7,mm,E,public-data/30157108/DTU Data - Brick Pellet Production.xlsx,High and Diameter,AG121,measured
30157108,R|P2-ED|1020|E,R,SSA-P2-ED,0.3,1020,dry_height_reading_2,6.57,mm,E,public-data/30157108/DTU Data - Brick Pellet Production.xlsx,High and Diameter,AH121,measured
30157108,R|P2-ED|1020|E,R,SSA-P2-ED,0.3,1020,dry_height_reading_3,6.4,mm,E,public-data/30157108/DTU Data - Brick Pellet Production.xlsx,High and Diameter,AI121,measured
30157108,R|P2-ED|1020|E,R,SSA-P2-ED,0.3,1020,fired_diameter_reading_1,18.13,mm,E,public-data/30157108/DTU Data - Brick Pellet Production.xlsx,High and Diameter,AN121,measured
30157108,R|P2-ED|1020|E,R,SSA-P2-ED,0.3,1020,fired_diameter_reading_2,17.96,mm,E,public-data/30157108/DTU Data - Brick Pellet Production.xlsx,High and Diameter,AO121,measured
30157108,R|P2-ED|1020|E,R,SSA-P2-ED,0.3,1020,fired_diameter_reading_3,18.11,mm,E,public-data/30157108/DTU Data - Brick Pellet Production.xlsx,High and Diameter,AP121,measured
30157108,R|P2-ED|1020|E,R,SSA-P2-ED,0.3,1020,fired_height_reading_1,6.45,mm,E,public-data/30157108/DTU Data - Brick Pellet Production.xlsx,High and Diameter,AR121,measured
30157108,R|P2-ED|1020|E,R,SSA-P2-ED,0.3,1020,fired_height_reading_2,6.43,mm,E,public-data/30157108/DTU Data - Brick Pellet Production.xlsx,High and Diameter,AS121,measured
30157108,R|P2-ED|1020|E,R,SSA-P2-ED,0.3,1020,fired_height_reading_3,6.42,mm,E,public-data/30157108/DTU Data - Brick Pellet Production.xlsx,High and Diameter,AT121,measured
30157108,R|P2-ED|1020|E,R,SSA-P2-ED,0.3,1020,dry_diameter_mean,18.92,mm,E,public-data/30157108/DTU Data - Brick Pellet Production.xlsx,High and Diameter,AF121,source_derived
30157108,R|P2-ED|1020|E,R,SSA-P2-ED,0.3,1020,dry_height_mean,6.5566666666666675,mm,E,public-data/30157108/DTU Data - Brick Pellet Production.xlsx,High and Diameter,AJ121,source_derived
30157108,R|P2-ED|1020|E,R,SSA-P2-ED,0.3,1020,fired_diameter_mean,18.066666666666666,mm,E,public-data/30157108/DTU Data - Brick Pellet Production.xlsx,High and Diameter,AQ121,source_derived
30157108,R|P2-ED|1020|E,R,SSA-P2-ED,0.3,1020,fired_height_mean,6.433333333333333,mm,E,public-data/30157108/DTU Data - Brick Pellet Production.xlsx,High and Diameter,AU121,source_derived
30157108,R|P2-ED|1020|E,R,SSA-P2-ED,0.3,1020,dry_geometric_volume,1843.38161061033,mm3,E,public-data/30157108/DTU Data - Brick Pellet Production.xlsx,High and Diameter,AK121,source_derived
30157108,R|P2-ED|1020|E,R,SSA-P2-ED,0.3,1020,fired_geometric_volume,1649.2329359982066,mm3,E,public-data/30157108/DTU Data - Brick Pellet Production.xlsx,High and Diameter,AV121,source_derived
30157108,R|P2-ED|1020|E,R,SSA-P2-ED,0.3,1020,diameter_shrinkage,4.510218463706845,%,E,public-data/30157108/DTU Data - Brick Pellet Production.xlsx,High and Diameter,AW121,source_derived
30157108,R|P2-ED|1020|E,R,SSA-P2-ED,0.3,1020,height_shrinkage,1.8810371123538612,%,E,public-data/30157108/DTU Data - Brick Pellet Production.xlsx,High and Diameter,AX121,source_derived
30157108,R|P2-ED|1020|E,R,SSA-P2-ED,0.3,1020,volume_shrinkage,10.532201986535073,%,E,public-data/30157108/DTU Data - Brick Pellet Production.xlsx,High and Diameter,AY121,source_derived
30157108,R|P2-ED|1020|E,R,SSA-P2-ED,0.3,1020,green_mass,4.0788,g,E,public-data/30157108/DTU Data - Brick Pellet Production.xlsx,Water and Burning,H121,measured
30157108,R|P2-ED|1020|E,R,SSA-P2-ED,0.3,1020,dried_mass_105C,3.2097,g,E,public-data/30157108/DTU Data - Brick Pellet Production.xlsx,Water and Burning,I121,measured
30157108,R|P2-ED|1020|E,R,SSA-P2-ED,0.3,1020,fired_mass,3.1043,g,E,public-data/30157108/DTU Data - Brick Pellet Production.xlsx,Water and Burning,K121,measured
30157108,R|P2-ED|1020|E,R,SSA-P2-ED,0.3,1020,forming_water_content,21.307737569873492,%,E,public-data/30157108/DTU Data - Brick Pellet Production.xlsx,Water and Burning,J121,source_derived
30157108,R|P2-ED|1020|E,R,SSA-P2-ED,0.3,1020,firing_mass_loss,3.2837959933950334,%,E,public-data/30157108/DTU Data - Brick Pellet Production.xlsx,Water and Burning,L121,source_derived
30157108,R|P2-ED|1020|F,R,SSA-P2-ED,0.3,1020,dry_diameter_reading_1,18.86,mm,F,public-data/30157108/DTU Data - Brick Pellet Production.xlsx,High and Diameter,AC122,measured
30157108,R|P2-ED|1020|F,R,SSA-P2-ED,0.3,1020,dry_diameter_reading_2,18.87,mm,F,public-data/30157108/DTU Data - Brick Pellet Production.xlsx,High and Diameter,AD122,measured
30157108,R|P2-ED|1020|F,R,SSA-P2-ED,0.3,1020,dry_diameter_reading_3,18.95,mm,F,public-data/30157108/DTU Data - Brick Pellet Production.xlsx,High and Diameter,AE122,measured
30157108,R|P2-ED|1020|F,R,SSA-P2-ED,0.3,1020,dry_height_reading_1,6.5,mm,F,public-data/30157108/DTU Data - Brick Pellet Production.xlsx,High and Diameter,AG122,measured
30157108,R|P2-ED|1020|F,R,SSA-P2-ED,0.3,1020,dry_height_reading_2,6.44,mm,F,public-data/30157108/DTU Data - Brick Pellet Production.xlsx,High and Diameter,AH122,measured
30157108,R|P2-ED|1020|F,R,SSA-P2-ED,0.3,1020,dry_height_reading_3,6.44,mm,F,public-data/30157108/DTU Data - Brick Pellet Production.xlsx,High and Diameter,AI122,measured
30157108,R|P2-ED|1020|F,R,SSA-P2-ED,0.3,1020,fired_diameter_reading_1,17.84,mm,F,public-data/30157108/DTU Data - Brick Pellet Production.xlsx,High and Diameter,AN122,measured
30157108,R|P2-ED|1020|F,R,SSA-P2-ED,0.3,1020,fired_diameter_reading_2,18.04,mm,F,public-data/30157108/DTU Data - Brick Pellet Production.xlsx,High and Diameter,AO122,measured
30157108,R|P2-ED|1020|F,R,SSA-P2-ED,0.3,1020,fired_diameter_reading_3,17.84,mm,F,public-data/30157108/DTU Data - Brick Pellet Production.xlsx,High and Diameter,AP122,measured
