Repository: gaw008/brickmodel

# 材料设计 v2 首阶段（研究用途，待独立审核）

直接结果见 artifacts/DIRECTION_REPORT.md；数据问题见 artifacts/DATA_AUDIT.md；后续模块优先级见 artifacts/MODEL_GAP_PRIORITY.md。

本目录独立于既有 solver/verifier。仅用 Python 3.12 标准库解析公开 OOXML、CSV、JSON 和生成浅色中文 SVG；不执行 Excel 公式/宏/外部链接，不联网运行，不安装包。原始DTU输入仍留在授权只读目录，没有复制/改写工作簿。

## 复跑

从 /home/ubuntu/sludge-brick-design-v2 运行：

    python3 experiments/material_design_v2/verify.py

该命令实际串行执行完整pipeline、focused unittest、compileall、git diff --check；若本机存在已安装的grounded-citations工具，也执行三个报告的证据引用检查。命令、原始退出码/输出、耗时、输入hash、计数、峰值RSS和边界写入 artifacts/verification.json。测试不是旧项目full suite。

仅重新生成数据/图/报告：

    python3 experiments/material_design_v2/pipeline.py

更换输入根或保留另一次输出（输出必须是本目录的子目录）：

File: experiments/material_design_v2/artifacts/observations.csv (part 27 of 35)
source_id,specimen_id,matrix_id,additive_id,additive_fraction_dry,firing_temperature_C,property,value,unit,replicate_id,file,sheet,cell,evidence_status
30157108,R|P2-ED|1020|F,R,SSA-P2-ED,0.3,1020,fired_height_reading_1,6.25,mm,F,public-data/30157108/DTU Data - Brick Pellet Production.xlsx,High and Diameter,AR122,measured
30157108,R|P2-ED|1020|F,R,SSA-P2-ED,0.3,1020,fired_height_reading_2,6.29,mm,F,public-data/30157108/DTU Data - Brick Pellet Production.xlsx,High and Diameter,AS122,measured
30157108,R|P2-ED|1020|F,R,SSA-P2-ED,0.3,1020,fired_height_reading_3,6.31,mm,F,public-data/30157108/DTU Data - Brick Pellet Production.xlsx,High and Diameter,AT122,measured
30157108,R|P2-ED|1020|F,R,SSA-P2-ED,0.3,1020,dry_diameter_mean,18.893333333333334,mm,F,public-data/30157108/DTU Data - Brick Pellet Production.xlsx,High and Diameter,AF122,source_derived
30157108,R|P2-ED|1020|F,R,SSA-P2-ED,0.3,1020,dry_height_mean,6.460000000000001,mm,F,public-data/30157108/DTU Data - Brick Pellet Production.xlsx,High and Diameter,AJ122,source_derived
30157108,R|P2-ED|1020|F,R,SSA-P2-ED,0.3,1020,fired_diameter_mean,17.906666666666666,mm,F,public-data/30157108/DTU Data - Brick Pellet Production.xlsx,High and Diameter,AQ122,source_derived
30157108,R|P2-ED|1020|F,R,SSA-P2-ED,0.3,1020,fired_height_mean,6.283333333333332,mm,F,public-data/30157108/DTU Data - Brick Pellet Production.xlsx,High and Diameter,AU122,source_derived
30157108,R|P2-ED|1020|F,R,SSA-P2-ED,0.3,1020,dry_geometric_volume,1811.08808365731,mm3,F,public-data/30157108/DTU Data - Brick Pellet Production.xlsx,High and Diameter,AK122,source_derived
30157108,R|P2-ED|1020|F,R,SSA-P2-ED,0.3,1020,fired_geometric_volume,1582.3752436419074,mm3,F,public-data/30157108/DTU Data - Brick Pellet Production.xlsx,High and Diameter,AV122,source_derived
30157108,R|P2-ED|1020|F,R,SSA-P2-ED,0.3,1020,diameter_shrinkage,5.222300635144679,%,F,public-data/30157108/DTU Data - Brick Pellet Production.xlsx,High and Diameter,AW122,source_derived
30157108,R|P2-ED|1020|F,R,SSA-P2-ED,0.3,1020,height_shrinkage,2.734778121775054,%,F,public-data/30157108/DTU Data - Brick Pellet Production.xlsx,High and Diameter,AX122,source_derived
30157108,R|P2-ED|1020|F,R,SSA-P2-ED,0.3,1020,volume_shrinkage,12.628476885207046,%,F,public-data/30157108/DTU Data - Brick Pellet Production.xlsx,High and Diameter,AY122,source_derived
30157108,R|P2-ED|1020|F,R,SSA-P2-ED,0.3,1020,green_mass,3.9916,g,F,public-data/30157108/DTU Data - Brick Pellet Production.xlsx,Water and Burning,H122,measured
30157108,R|P2-ED|1020|F,R,SSA-P2-ED,0.3,1020,dried_mass_105C,3.126,g,F,public-data/30157108/DTU Data - Brick Pellet Production.xlsx,Water and Burning,I122,measured
30157108,R|P2-ED|1020|F,R,SSA-P2-ED,0.3,1020,fired_mass,3.0231,g,F,public-data/30157108/DTU Data - Brick Pellet Production.xlsx,Water and Burning,K122,measured
30157108,R|P2-ED|1020|F,R,SSA-P2-ED,0.3,1020,forming_water_content,21.685539633229787,%,F,public-data/30157108/DTU Data - Brick Pellet Production.xlsx,Water and Burning,J122,source_derived
30157108,R|P2-ED|1020|F,R,SSA-P2-ED,0.3,1020,firing_mass_loss,3.291746641074856,%,F,public-data/30157108/DTU Data - Brick Pellet Production.xlsx,Water and Burning,L122,source_derived
30157108,R|P2-ED|1020|G,R,SSA-P2-ED,0.3,1020,dry_diameter_reading_1,18.9,mm,G,public-data/30157108/DTU Data - Brick Pellet Production.xlsx,High and Diameter,AC123,measured
30157108,R|P2-ED|1020|G,R,SSA-P2-ED,0.3,1020,dry_diameter_reading_2,18.94,mm,G,public-data/30157108/DTU Data - Brick Pellet Production.xlsx,High and Diameter,AD123,measured
30157108,R|P2-ED|1020|G,R,SSA-P2-ED,0.3,1020,dry_diameter_reading_3,18.94,mm,G,public-data/30157108/DTU Data - Brick Pellet Production.xlsx,High and Diameter,AE123,measured
30157108,R|P2-ED|1020|G,R,SSA-P2-ED,0.3,1020,dry_height_reading_1,6.27,mm,G,public-data/30157108/DTU Data - Brick Pellet Production.xlsx,High and Diameter,AG123,measured
30157108,R|P2-ED|1020|G,R,SSA-P2-ED,0.3,1020,dry_height_reading_2,6.42,mm,G,public-data/30157108/DTU Data - Brick Pellet Production.xlsx,High and Diameter,AH123,measured
30157108,R|P2-ED|1020|G,R,SSA-P2-ED,0.3,1020,dry_height_reading_3,6.39,mm,G,public-data/30157108/DTU Data - Brick Pellet Production.xlsx,High and Diameter,AI123,measured
30157108,R|P2-ED|1020|G,R,SSA-P2-ED,0.3,1020,fired_diameter_reading_1,18.06,mm,G,public-data/30157108/DTU Data - Brick Pellet Production.xlsx,High and Diameter,AN123,measured
30157108,R|P2-ED|1020|G,R,SSA-P2-ED,0.3,1020,fired_diameter_reading_2,17.93,mm,G,public-data/30157108/DTU Data - Brick Pellet Production.xlsx,High and Diameter,AO123,measured
30157108,R|P2-ED|1020|G,R,SSA-P2-ED,0.3,1020,fired_diameter_reading_3,18.08,mm,G,public-data/30157108/DTU Data - Brick Pellet Production.xlsx,High and Diameter,AP123,measured
30157108,R|P2-ED|1020|G,R,SSA-P2-ED,0.3,1020,fired_height_reading_1,6.26,mm,G,public-data/30157108/DTU Data - Brick Pellet Production.xlsx,High and Diameter,AR123,measured
30157108,R|P2-ED|1020|G,R,SSA-P2-ED,0.3,1020,fired_height_reading_2,6.21,mm,G,public-data/30157108/DTU Data - Brick Pellet Production.xlsx,High and Diameter,AS123,measured
30157108,R|P2-ED|1020|G,R,SSA-P2-ED,0.3,1020,fired_height_reading_3,6.26,mm,G,public-data/30157108/DTU Data - Brick Pellet Production.xlsx,High and Diameter,AT123,measured
30157108,R|P2-ED|1020|G,R,SSA-P2-ED,0.3,1020,dry_diameter_mean,18.926666666666666,mm,G,public-data/30157108/DTU Data - Brick Pellet Production.xlsx,High and Diameter,AF123,source_derived
30157108,R|P2-ED|1020|G,R,SSA-P2-ED,0.3,1020,dry_height_mean,6.359999999999999,mm,G,public-data/30157108/DTU Data - Brick Pellet Production.xlsx,High and Diameter,AJ123,source_derived
30157108,R|P2-ED|1020|G,R,SSA-P2-ED,0.3,1020,fired_diameter_mean,18.02333333333333,mm,G,public-data/30157108/DTU Data - Brick Pellet Production.xlsx,High and Diameter,AQ123,source_derived
30157108,R|P2-ED|1020|G,R,SSA-P2-ED,0.3,1020,fired_height_mean,6.243333333333332,mm,G,public-data/30157108/DTU Data - Brick Pellet Production.xlsx,High and Diameter,AU123,source_derived
30157108,R|P2-ED|1020|G,R,SSA-P2-ED,0.3,1020,dry_geometric_volume,1789.3498612160624,mm3,G,public-data/30157108/DTU Data - Brick Pellet Production.xlsx,High and Diameter,AK123,source_derived
30157108,R|P2-ED|1020|G,R,SSA-P2-ED,0.3,1020,fired_geometric_volume,1592.8564326597277,mm3,G,public-data/30157108/DTU Data - Brick Pellet Production.xlsx,High and Diameter,AV123,source_derived
30157108,R|P2-ED|1020|G,R,SSA-P2-ED,0.3,1020,diameter_shrinkage,4.772807326523438,%,G,public-data/30157108/DTU Data - Brick Pellet Production.xlsx,High and Diameter,AW123,source_derived
30157108,R|P2-ED|1020|G,R,SSA-P2-ED,0.3,1020,height_shrinkage,1.834381551362691,%,G,public-data/30157108/DTU Data - Brick Pellet Production.xlsx,High and Diameter,AX123,source_derived
30157108,R|P2-ED|1020|G,R,SSA-P2-ED,0.3,1020,volume_shrinkage,10.981274976755834,%,G,public-data/30157108/DTU Data - Brick Pellet Production.xlsx,High and Diameter,AY123,source_derived
30157108,R|P2-ED|1020|G,R,SSA-P2-ED,0.3,1020,green_mass,3.9488,g,G,public-data/30157108/DTU Data - Brick Pellet Production.xlsx,Water and Burning,H123,measured
30157108,R|P2-ED|1020|G,R,SSA-P2-ED,0.3,1020,dried_mass_105C,3.1174,g,G,public-data/30157108/DTU Data - Brick Pellet Production.xlsx,Water and Burning,I123,measured
30157108,R|P2-ED|1020|G,R,SSA-P2-ED,0.3,1020,fired_mass,3.0133,g,G,public-data/30157108/DTU Data - Brick Pellet Production.xlsx,Water and Burning,K123,measured
30157108,R|P2-ED|1020|G,R,SSA-P2-ED,0.3,1020,forming_water_content,21.054497568881683,%,G,public-data/30157108/DTU Data - Brick Pellet Production.xlsx,Water and Burning,J123,source_derived
30157108,R|P2-ED|1020|G,R,SSA-P2-ED,0.3,1020,firing_mass_loss,3.339321229229482,%,G,public-data/30157108/DTU Data - Brick Pellet Production.xlsx,Water and Burning,L123,source_derived
30157108,R|P2-ED|1030|A,R,SSA-P2-ED,0.3,1030,dry_diameter_reading_1,19.0,mm,A,public-data/30157108/DTU Data - Brick Pellet Production.xlsx,High and Diameter,AC133,measured
30157108,R|P2-ED|1030|A,R,SSA-P2-ED,0.3,1030,dry_diameter_reading_2,18.84,mm,A,public-data/30157108/DTU Data - Brick Pellet Production.xlsx,High and Diameter,AD133,measured
30157108,R|P2-ED|1030|A,R,SSA-P2-ED,0.3,1030,dry_diameter_reading_3,18.98,mm,A,public-data/30157108/DTU Data - Brick Pellet Production.xlsx,High and Diameter,AE133,measured
30157108,R|P2-ED|1030|A,R,SSA-P2-ED,0.3,1030,dry_height_reading_1,6.6,mm,A,public-data/30157108/DTU Data - Brick Pellet Production.xlsx,High and Diameter,AG133,measured
30157108,R|P2-ED|1030|A,R,SSA-P2-ED,0.3,1030,dry_height_reading_2,6.58,mm,A,public-data/30157108/DTU Data - Brick Pellet Production.xlsx,High and Diameter,AH133,measured
30157108,R|P2-ED|1030|A,R,SSA-P2-ED,0.3,1030,dry_height_reading_3,6.62,mm,A,public-data/30157108/DTU Data - Brick Pellet Production.xlsx,High and Diameter,AI133,measured
30157108,R|P2-ED|1030|A,R,SSA-P2-ED,0.3,1030,fired_diameter_reading_1,17.7,mm,A,public-data/30157108/DTU Data - Brick Pellet Production.xlsx,High and Diameter,AN133,measured
30157108,R|P2-ED|1030|A,R,SSA-P2-ED,0.3,1030,fired_diameter_reading_2,17.66,mm,A,public-data/30157108/DTU Data - Brick Pellet Production.xlsx,High and Diameter,AO133,measured
30157108,R|P2-ED|1030|A,R,SSA-P2-ED,0.3,1030,fired_diameter_reading_3,17.81,mm,A,public-data/30157108/DTU Data - Brick Pellet Production.xlsx,High and Diameter,AP133,measured
30157108,R|P2-ED|1030|A,R,SSA-P2-ED,0.3,1030,fired_height_reading_1,6.35,mm,A,public-data/30157108/DTU Data - Brick Pellet Production.xlsx,High and Diameter,AR133,measured
30157108,R|P2-ED|1030|A,R,SSA-P2-ED,0.3,1030,fired_height_reading_2,6.4,mm,A,public-data/30157108/DTU Data - Brick Pellet Production.xlsx,High and Diameter,AS133,measured
30157108,R|P2-ED|1030|A,R,SSA-P2-ED,0.3,1030,fired_height_reading_3,6.39,mm,A,public-data/30157108/DTU Data - Brick Pellet Production.xlsx,High and Diameter,AT133,measured
30157108,R|P2-ED|1030|A,R,SSA-P2-ED,0.3,1030,dry_diameter_mean,18.94,mm,A,public-data/30157108/DTU Data - Brick Pellet Production.xlsx,High and Diameter,AF133,source_derived
30157108,R|P2-ED|1030|A,R,SSA-P2-ED,0.3,1030,dry_height_mean,6.6000000000000005,mm,A,public-data/30157108/DTU Data - Brick Pellet Production.xlsx,High and Diameter,AJ133,source_derived
30157108,R|P2-ED|1030|A,R,SSA-P2-ED,0.3,1030,fired_diameter_mean,17.723333333333333,mm,A,public-data/30157108/DTU Data - Brick Pellet Production.xlsx,High and Diameter,AQ133,source_derived
30157108,R|P2-ED|1030|A,R,SSA-P2-ED,0.3,1030,fired_height_mean,6.38,mm,A,public-data/30157108/DTU Data - Brick Pellet Production.xlsx,High and Diameter,AU133,source_derived
30157108,R|P2-ED|1030|A,R,SSA-P2-ED,0.3,1030,dry_geometric_volume,1859.4896536083181,mm3,A,public-data/30157108/DTU Data - Brick Pellet Production.xlsx,High and Diameter,AK133,source_derived
30157108,R|P2-ED|1030|A,R,SSA-P2-ED,0.3,1030,fired_geometric_volume,1573.9878342942968,mm3,A,public-data/30157108/DTU Data - Brick Pellet Production.xlsx,High and Diameter,AV133,source_derived
30157108,R|P2-ED|1030|A,R,SSA-P2-ED,0.3,1030,diameter_shrinkage,6.423794438577975,%,A,public-data/30157108/DTU Data - Brick Pellet Production.xlsx,High and Diameter,AW133,source_derived
30157108,R|P2-ED|1030|A,R,SSA-P2-ED,0.3,1030,height_shrinkage,3.333333333333343,%,A,public-data/30157108/DTU Data - Brick Pellet Production.xlsx,High and Diameter,AX133,source_derived
30157108,R|P2-ED|1030|A,R,SSA-P2-ED,0.3,1030,volume_shrinkage,15.353772943022745,%,A,public-data/30157108/DTU Data - Brick Pellet Production.xlsx,High and Diameter,AY133,source_derived
30157108,R|P2-ED|1030|A,R,SSA-P2-ED,0.3,1030,green_mass,4.1072,g,A,public-data/30157108/DTU Data - Brick Pellet Production.xlsx,Water and Burning,H133,measured
30157108,R|P2-ED|1030|A,R,SSA-P2-ED,0.3,1030,dried_mass_105C,3.237,g,A,public-data/30157108/DTU Data - Brick Pellet Production.xlsx,Water and Burning,I133,measured
30157108,R|P2-ED|1030|A,R,SSA-P2-ED,0.3,1030,fired_mass,3.1297,g,A,public-data/30157108/DTU Data - Brick Pellet Production.xlsx,Water and Burning,K133,measured
30157108,R|P2-ED|1030|A,R,SSA-P2-ED,0.3,1030,forming_water_content,21.187183482664583,%,A,public-data/30157108/DTU Data - Brick Pellet Production.xlsx,Water and Burning,J133,source_derived
30157108,R|P2-ED|1030|A,R,SSA-P2-ED,0.3,1030,firing_mass_loss,3.314797652147048,%,A,public-data/30157108/DTU Data - Brick Pellet Production.xlsx,Water and Burning,L133,source_derived
30157108,R|P2-ED|1030|A,R,SSA-P2-ED,0.3,1030,saturated_mass,3.459,g,A,public-data/30157108/DTU Data - Brick Pellet Production.xlsx,Porosity and Density,F107,measured
30157108,R|P2-ED|1030|A,R,SSA-P2-ED,0.3,1030,submerged_mass,1.966,g,A,public-data/30157108/DTU Data - Brick Pellet Production.xlsx,Porosity and Density,G107,measured
30157108,R|P2-ED|1030|A,R,SSA-P2-ED,0.3,1030,water_displacement_volume,1.4956922460428776e-06,m3,A,public-data/30157108/DTU Data - Brick Pellet Production.xlsx,Porosity and Density,K107,source_derived
30157108,R|P2-ED|1030|A,R,SSA-P2-ED,0.3,1030,open_pore_volume,3.298938088559409e-07,m3,A,public-data/30157108/DTU Data - Brick Pellet Production.xlsx,Porosity and Density,L107,source_derived
30157108,R|P2-ED|1030|A,R,SSA-P2-ED,0.3,1030,open_porosity,0.2205626255860684,m3/m3,A,public-data/30157108/DTU Data - Brick Pellet Production.xlsx,Porosity and Density,M107,source_derived
30157108,R|P2-ED|1030|A,R,SSA-P2-ED,0.3,1030,dry_density,2092.4759142665766,kg/m3,A,public-data/30157108/DTU Data - Brick Pellet Production.xlsx,Porosity and Density,N107,source_derived
30157108,R|P2-ED|1030|A,R,SSA-P2-ED,0.3,1030,apparent_solid_density,2684.597868866546,kg/m3,A,public-data/30157108/DTU Data - Brick Pellet Production.xlsx,Porosity and Density,O107,source_derived
30157108,R|P2-ED|1030|A,R,SSA-P2-ED,0.3,1030,saturated_density,2312.64152712659,kg/m3,A,public-data/30157108/DTU Data - Brick Pellet Production.xlsx,Porosity and Density,P107,source_derived
30157108,R|P2-ED|1030|A,R,SSA-P2-ED,0.3,1030,water_absorption,0.10521775250023972,kg/kg,A,public-data/30157108/DTU Data - Brick Pellet Production.xlsx,Porosity and Density,Q107,source_derived
30157108,R|P2-ED|1030|B,R,SSA-P2-ED,0.3,1030,dry_diameter_reading_1,18.85,mm,B,public-data/30157108/DTU Data - Brick Pellet Production.xlsx,High and Diameter,AC134,measured
30157108,R|P2-ED|1030|B,R,SSA-P2-ED,0.3,1030,dry_diameter_reading_2,18.81,mm,B,public-data/30157108/DTU Data - Brick Pellet Production.xlsx,High and Diameter,AD134,measured
30157108,R|P2-ED|1030|B,R,SSA-P2-ED,0.3,1030,dry_diameter_reading_3,18.99,mm,B,public-data/30157108/DTU Data - Brick Pellet Production.xlsx,High and Diameter,AE134,measured
30157108,R|P2-ED|1030|B,R,SSA-P2-ED,0.3,1030,dry_height_reading_1,6.63,mm,B,public-data/30157108/DTU Data - Brick Pellet Production.xlsx,High and Diameter,AG134,measured
30157108,R|P2-ED|1030|B,R,SSA-P2-ED,0.3,1030,dry_height_reading_2,6.71,mm,B,public-data/30157108/DTU Data - Brick Pellet Production.xlsx,High and Diameter,AH134,measured
30157108,R|P2-ED|1030|B,R,SSA-P2-ED,0.3,1030,dry_height_reading_3,6.64,mm,B,public-data/30157108/DTU Data - Brick Pellet Production.xlsx,High and Diameter,AI134,measured
30157108,R|P2-ED|1030|B,R,SSA-P2-ED,0.3,1030,fired_diameter_reading_1,17.77,mm,B,public-data/30157108/DTU Data - Brick Pellet Production.xlsx,High and Diameter,AN134,measured
30157108,R|P2-ED|1030|B,R,SSA-P2-ED,0.3,1030,fired_diameter_reading_2,17.72,mm,B,public-data/30157108/DTU Data - Brick Pellet Production.xlsx,High and Diameter,AO134,measured
30157108,R|P2-ED|1030|B,R,SSA-P2-ED,0.3,1030,fired_diameter_reading_3,17.88,mm,B,public-data/30157108/DTU Data - Brick Pellet Production.xlsx,High and Diameter,AP134,measured
30157108,R|P2-ED|1030|B,R,SSA-P2-ED,0.3,1030,fired_height_reading_1,6.38,mm,B,public-data/30157108/DTU Data - Brick Pellet Production.xlsx,High and Diameter,AR134,measured
30157108,R|P2-ED|1030|B,R,SSA-P2-ED,0.3,1030,fired_height_reading_2,6.37,mm,B,public-data/30157108/DTU Data - Brick Pellet Production.xlsx,High and Diameter,AS134,measured
30157108,R|P2-ED|1030|B,R,SSA-P2-ED,0.3,1030,fired_height_reading_3,6.38,mm,B,public-data/30157108/DTU Data - Brick Pellet Production.xlsx,High and Diameter,AT134,measured
30157108,R|P2-ED|1030|B,R,SSA-P2-ED,0.3,1030,dry_diameter_mean,18.88333333333333,mm,B,public-data/30157108/DTU Data - Brick Pellet Production.xlsx,High and Diameter,AF134,source_derived
30157108,R|P2-ED|1030|B,R,SSA-P2-ED,0.3,1030,dry_height_mean,6.66,mm,B,public-data/30157108/DTU Data - Brick Pellet Production.xlsx,High and Diameter,AJ134,source_derived
30157108,R|P2-ED|1030|B,R,SSA-P2-ED,0.3,1030,fired_diameter_mean,17.789999999999996,mm,B,public-data/30157108/DTU Data - Brick Pellet Production.xlsx,High and Diameter,AQ134,source_derived
30157108,R|P2-ED|1030|B,R,SSA-P2-ED,0.3,1030,fired_height_mean,6.376666666666666,mm,B,public-data/30157108/DTU Data - Brick Pellet Production.xlsx,High and Diameter,AU134,source_derived
30157108,R|P2-ED|1030|B,R,SSA-P2-ED,0.3,1030,dry_geometric_volume,1865.1829185009872,mm3,B,public-data/30157108/DTU Data - Brick Pellet Production.xlsx,High and Diameter,AK134,source_derived
30157108,R|P2-ED|1030|B,R,SSA-P2-ED,0.3,1030,fired_geometric_volume,1585.0227236067915,mm3,B,public-data/30157108/DTU Data - Brick Pellet Production.xlsx,High and Diameter,AV134,source_derived
30157108,R|P2-ED|1030|B,R,SSA-P2-ED,0.3,1030,diameter_shrinkage,5.789938217122686,%,B,public-data/30157108/DTU Data - Brick Pellet Production.xlsx,High and Diameter,AW134,source_derived
30157108,R|P2-ED|1030|B,R,SSA-P2-ED,0.3,1030,height_shrinkage,4.254254254254266,%,B,public-data/30157108/DTU Data - Brick Pellet Production.xlsx,High and Diameter,AX134,source_derived
30157108,R|P2-ED|1030|B,R,SSA-P2-ED,0.3,1030,volume_shrinkage,15.020521157214716,%,B,public-data/30157108/DTU Data - Brick Pellet Production.xlsx,High and Diameter,AY134,source_derived
30157108,R|P2-ED|1030|B,R,SSA-P2-ED,0.3,1030,green_mass,4.1123,g,B,public-data/30157108/DTU Data - Brick Pellet Production.xlsx,Water and Burning,H134,measured
30157108,R|P2-ED|1030|B,R,SSA-P2-ED,0.3,1030,dried_mass_105C,3.2322,g,B,public-data/30157108/DTU Data - Brick Pellet Production.xlsx,Water and Burning,I134,measured
30157108,R|P2-ED|1030|B,R,SSA-P2-ED,0.3,1030,fired_mass,3.1262,g,B,public-data/30157108/DTU Data - Brick Pellet Production.xlsx,Water and Burning,K134,measured
30157108,R|P2-ED|1030|B,R,SSA-P2-ED,0.3,1030,forming_water_content,21.40164871239939,%,B,public-data/30157108/DTU Data - Brick Pellet Production.xlsx,Water and Burning,J134,source_derived
30157108,R|P2-ED|1030|B,R,SSA-P2-ED,0.3,1030,firing_mass_loss,3.279500030938689,%,B,public-data/30157108/DTU Data - Brick Pellet Production.xlsx,Water and Burning,L134,source_derived
30157108,R|P2-ED|1030|B,R,SSA-P2-ED,0.3,1030,saturated_mass,3.46,g,B,public-data/30157108/DTU Data - Brick Pellet Production.xlsx,Porosity and Density,F108,measured
30157108,R|P2-ED|1030|B,R,SSA-P2-ED,0.3,1030,submerged_mass,1.962,g,B,public-data/30157108/DTU Data - Brick Pellet Production.xlsx,Porosity and Density,G108,measured
30157108,R|P2-ED|1030|B,R,SSA-P2-ED,0.3,1030,water_displacement_volume,1.5007012622720894e-06,m3,B,public-data/30157108/DTU Data - Brick Pellet Production.xlsx,Porosity and Density,K108,source_derived
30157108,R|P2-ED|1030|B,R,SSA-P2-ED,0.3,1030,open_pore_volume,3.34401923462232e-07,m3,B,public-data/30157108/DTU Data - Brick Pellet Production.xlsx,Porosity and Density,L108,source_derived
30157108,R|P2-ED|1030|B,R,SSA-P2-ED,0.3,1030,open_porosity,0.22283044058744997,m3/m3,B,public-data/30157108/DTU Data - Brick Pellet Production.xlsx,Porosity and Density,M108,source_derived
30157108,R|P2-ED|1030|B,R,SSA-P2-ED,0.3,1030,dry_density,2083.159439252337,kg/m3,B,public-data/30157108/DTU Data - Brick Pellet Production.xlsx,Porosity and Density,N108,source_derived
30157108,R|P2-ED|1030|B,R,SSA-P2-ED,0.3,1030,apparent_solid_density,2680.4439443394613,kg/m3,B,public-data/30157108/DTU Data - Brick Pellet Production.xlsx,Porosity and Density,O108,source_derived
30157108,R|P2-ED|1030|B,R,SSA-P2-ED,0.3,1030,saturated_density,2305.5887850467293,kg/m3,B,public-data/30157108/DTU Data - Brick Pellet Production.xlsx,Porosity and Density,P108,source_derived
30157108,R|P2-ED|1030|B,R,SSA-P2-ED,0.3,1030,water_absorption,0.10677499840061416,kg/kg,B,public-data/30157108/DTU Data - Brick Pellet Production.xlsx,Porosity and Density,Q108,source_derived
30157108,R|P2-ED|1030|C,R,SSA-P2-ED,0.3,1030,dry_diameter_reading_1,19.0,mm,C,public-data/30157108/DTU Data - Brick Pellet Production.xlsx,High and Diameter,AC135,measured
30157108,R|P2-ED|1030|C,R,SSA-P2-ED,0.3,1030,dry_diameter_reading_2,18.88,mm,C,public-data/30157108/DTU Data - Brick Pellet Production.xlsx,High and Diameter,AD135,measured
30157108,R|P2-ED|1030|C,R,SSA-P2-ED,0.3,1030,dry_diameter_reading_3,18.99,mm,C,public-data/30157108/DTU Data - Brick Pellet Production.xlsx,High and Diameter,AE135,measured
30157108,R|P2-ED|1030|C,R,SSA-P2-ED,0.3,1030,dry_height_reading_1,6.38,mm,C,public-data/30157108/DTU Data - Brick Pellet Production.xlsx,High and Diameter,AG135,measured
30157108,R|P2-ED|1030|C,R,SSA-P2-ED,0.3,1030,dry_height_reading_2,6.34,mm,C,public-data/30157108/DTU Data - Brick Pellet Production.xlsx,High and Diameter,AH135,measured
30157108,R|P2-ED|1030|C,R,SSA-P2-ED,0.3,1030,dry_height_reading_3,6.36,mm,C,public-data/30157108/DTU Data - Brick Pellet Production.xlsx,High and Diameter,AI135,measured
30157108,R|P2-ED|1030|C,R,SSA-P2-ED,0.3,1030,fired_diameter_reading_1,17.78,mm,C,public-data/30157108/DTU Data - Brick Pellet Production.xlsx,High and Diameter,AN135,measured
30157108,R|P2-ED|1030|C,R,SSA-P2-ED,0.3,1030,fired_diameter_reading_2,17.77,mm,C,public-data/30157108/DTU Data - Brick Pellet Production.xlsx,High and Diameter,AO135,measured
30157108,R|P2-ED|1030|C,R,SSA-P2-ED,0.3,1030,fired_diameter_reading_3,17.82,mm,C,public-data/30157108/DTU Data - Brick Pellet Production.xlsx,High and Diameter,AP135,measured
30157108,R|P2-ED|1030|C,R,SSA-P2-ED,0.3,1030,fired_height_reading_1,6.1,mm,C,public-data/30157108/DTU Data - Brick Pellet Production.xlsx,High and Diameter,AR135,measured
30157108,R|P2-ED|1030|C,R,SSA-P2-ED,0.3,1030,fired_height_reading_2,6.07,mm,C,public-data/30157108/DTU Data - Brick Pellet Production.xlsx,High and Diameter,AS135,measured
30157108,R|P2-ED|1030|C,R,SSA-P2-ED,0.3,1030,fired_height_reading_3,6.12,mm,C,public-data/30157108/DTU Data - Brick Pellet Production.xlsx,High and Diameter,AT135,measured
30157108,R|P2-ED|1030|C,R,SSA-P2-ED,0.3,1030,dry_diameter_mean,18.956666666666663,mm,C,public-data/30157108/DTU Data - Brick Pellet Production.xlsx,High and Diameter,AF135,source_derived
30157108,R|P2-ED|1030|C,R,SSA-P2-ED,0.3,1030,dry_height_mean,6.359999999999999,mm,C,public-data/30157108/DTU Data - Brick Pellet Production.xlsx,High and Diameter,AJ135,source_derived
30157108,R|P2-ED|1030|C,R,SSA-P2-ED,0.3,1030,fired_diameter_mean,17.79,mm,C,public-data/30157108/DTU Data - Brick Pellet Production.xlsx,High and Diameter,AQ135,source_derived
30157108,R|P2-ED|1030|C,R,SSA-P2-ED,0.3,1030,fired_height_mean,6.096666666666667,mm,C,public-data/30157108/DTU Data - Brick Pellet Production.xlsx,High and Diameter,AU135,source_derived
30157108,R|P2-ED|1030|C,R,SSA-P2-ED,0.3,1030,dry_geometric_volume,1795.026829096842,mm3,C,public-data/30157108/DTU Data - Brick Pellet Production.xlsx,High and Diameter,AK135,source_derived
30157108,R|P2-ED|1030|C,R,SSA-P2-ED,0.3,1030,fired_geometric_volume,1515.4242349591336,mm3,C,public-data/30157108/DTU Data - Brick Pellet Production.xlsx,High and Diameter,AV135,source_derived
30157108,R|P2-ED|1030|C,R,SSA-P2-ED,0.3,1030,diameter_shrinkage,6.154387198874614,%,C,public-data/30157108/DTU Data - Brick Pellet Production.xlsx,High and Diameter,AW135,source_derived
30157108,R|P2-ED|1030|C,R,SSA-P2-ED,0.3,1030,height_shrinkage,4.140461215932905,%,C,public-data/30157108/DTU Data - Brick Pellet Production.xlsx,High and Diameter,AX135,source_derived
30157108,R|P2-ED|1030|C,R,SSA-P2-ED,0.3,1030,volume_shrinkage,15.576513376036216,%,C,public-data/30157108/DTU Data - Brick Pellet Production.xlsx,High and Diameter,AY135,source_derived
30157108,R|P2-ED|1030|C,R,SSA-P2-ED,0.3,1030,green_mass,3.9297,g,C,public-data/30157108/DTU Data - Brick Pellet Production.xlsx,Water and Burning,H135,measured
30157108,R|P2-ED|1030|C,R,SSA-P2-ED,0.3,1030,dried_mass_105C,3.0891,g,C,public-data/30157108/DTU Data - Brick Pellet Production.xlsx,Water and Burning,I135,measured
30157108,R|P2-ED|1030|C,R,SSA-P2-ED,0.3,1030,fired_mass,2.9861,g,C,public-data/30157108/DTU Data - Brick Pellet Production.xlsx,Water and Burning,K135,measured
30157108,R|P2-ED|1030|C,R,SSA-P2-ED,0.3,1030,forming_water_content,21.390945873730814,%,C,public-data/30157108/DTU Data - Brick Pellet Production.xlsx,Water and Burning,J135,source_derived
30157108,R|P2-ED|1030|C,R,SSA-P2-ED,0.3,1030,firing_mass_loss,3.334304489980907,%,C,public-data/30157108/DTU Data - Brick Pellet Production.xlsx,Water and Burning,L135,source_derived
30157108,R|P2-ED|1030|C,R,SSA-P2-ED,0.3,1030,saturated_mass,3.308,g,C,public-data/30157108/DTU Data - Brick Pellet Production.xlsx,Porosity and Density,F109,measured
30157108,R|P2-ED|1030|C,R,SSA-P2-ED,0.3,1030,submerged_mass,1.875,g,C,public-data/30157108/DTU Data - Brick Pellet Production.xlsx,Porosity and Density,G109,measured
30157108,R|P2-ED|1030|C,R,SSA-P2-ED,0.3,1030,water_displacement_volume,1.435584051292326e-06,m3,C,public-data/30157108/DTU Data - Brick Pellet Production.xlsx,Porosity and Density,K109,source_derived
30157108,R|P2-ED|1030|C,R,SSA-P2-ED,0.3,1030,open_pore_volume,3.224804648367056e-07,m3,C,public-data/30157108/DTU Data - Brick Pellet Production.xlsx,Porosity and Density,L109,source_derived
30157108,R|P2-ED|1030|C,R,SSA-P2-ED,0.3,1030,open_porosity,0.22463363572923906,m3/m3,C,public-data/30157108/DTU Data - Brick Pellet Production.xlsx,Porosity and Density,M109,source_derived
30157108,R|P2-ED|1030|C,R,SSA-P2-ED,0.3,1030,dry_density,2080.0593300767623,kg/m3,C,public-data/30157108/DTU Data - Brick Pellet Production.xlsx,Porosity and Density,N109,source_derived
30157108,R|P2-ED|1030|C,R,SSA-P2-ED,0.3,1030,apparent_solid_density,2682.6793447934474,kg/m3,C,public-data/30157108/DTU Data - Brick Pellet Production.xlsx,Porosity and Density,O109,source_derived
30157108,R|P2-ED|1030|C,R,SSA-P2-ED,0.3,1030,saturated_density,2304.288625261689,kg/m3,C,public-data/30157108/DTU Data - Brick Pellet Production.xlsx,Porosity and Density,P109,source_derived
30157108,R|P2-ED|1030|C,R,SSA-P2-ED,0.3,1030,water_absorption,0.10779947088175196,kg/kg,C,public-data/30157108/DTU Data - Brick Pellet Production.xlsx,Porosity and Density,Q109,source_derived
30157108,R|P2-ED|1030|D,R,SSA-P2-ED,0.3,1030,dry_diameter_reading_1,18.99,mm,D,public-data/30157108/DTU Data - Brick Pellet Production.xlsx,High and Diameter,AC136,measured
30157108,R|P2-ED|1030|D,R,SSA-P2-ED,0.3,1030,dry_diameter_reading_2,18.96,mm,D,public-data/30157108/DTU Data - Brick Pellet Production.xlsx,High and Diameter,AD136,measured
30157108,R|P2-ED|1030|D,R,SSA-P2-ED,0.3,1030,dry_diameter_reading_3,19.0,mm,D,public-data/30157108/DTU Data - Brick Pellet Production.xlsx,High and Diameter,AE136,measured
30157108,R|P2-ED|1030|D,R,SSA-P2-ED,0.3,1030,dry_height_reading_1,6.45,mm,D,public-data/30157108/DTU Data - Brick Pellet Production.xlsx,High and Diameter,AG136,measured
30157108,R|P2-ED|1030|D,R,SSA-P2-ED,0.3,1030,dry_height_reading_2,6.38,mm,D,public-data/30157108/DTU Data - Brick Pellet Production.xlsx,High and Diameter,AH136,measured
30157108,R|P2-ED|1030|D,R,SSA-P2-ED,0.3,1030,dry_height_reading_3,6.31,mm,D,public-data/30157108/DTU Data - Brick Pellet Production.xlsx,High and Diameter,AI136,measured
30157108,R|P2-ED|1030|D,R,SSA-P2-ED,0.3,1030,fired_diameter_reading_1,17.76,mm,D,public-data/30157108/DTU Data - Brick Pellet Production.xlsx,High and Diameter,AN136,measured
30157108,R|P2-ED|1030|D,R,SSA-P2-ED,0.3,1030,fired_diameter_reading_2,17.76,mm,D,public-data/30157108/DTU Data - Brick Pellet Production.xlsx,High and Diameter,AO136,measured
30157108,R|P2-ED|1030|D,R,SSA-P2-ED,0.3,1030,fired_diameter_reading_3,17.68,mm,D,public-data/30157108/DTU Data - Brick Pellet Production.xlsx,High and Diameter,AP136,measured
30157108,R|P2-ED|1030|D,R,SSA-P2-ED,0.3,1030,fired_height_reading_1,6.17,mm,D,public-data/30157108/DTU Data - Brick Pellet Production.xlsx,High and Diameter,AR136,measured
30157108,R|P2-ED|1030|D,R,SSA-P2-ED,0.3,1030,fired_height_reading_2,6.16,mm,D,public-data/30157108/DTU Data - Brick Pellet Production.xlsx,High and Diameter,AS136,measured
30157108,R|P2-ED|1030|D,R,SSA-P2-ED,0.3,1030,fired_height_reading_3,6.15,mm,D,public-data/30157108/DTU Data - Brick Pellet Production.xlsx,High and Diameter,AT136,measured
30157108,R|P2-ED|1030|D,R,SSA-P2-ED,0.3,1030,dry_diameter_mean,18.983333333333334,mm,D,public-data/30157108/DTU Data - Brick Pellet Production.xlsx,High and Diameter,AF136,source_derived
30157108,R|P2-ED|1030|D,R,SSA-P2-ED,0.3,1030,dry_height_mean,6.38,mm,D,public-data/30157108/DTU Data - Brick Pellet Production.xlsx,High and Diameter,AJ136,source_derived
30157108,R|P2-ED|1030|D,R,SSA-P2-ED,0.3,1030,fired_diameter_mean,17.733333333333334,mm,D,public-data/30157108/DTU Data - Brick Pellet Production.xlsx,High and Diameter,AQ136,source_derived
30157108,R|P2-ED|1030|D,R,SSA-P2-ED,0.3,1030,fired_height_mean,6.16,mm,D,public-data/30157108/DTU Data - Brick Pellet Production.xlsx,High and Diameter,AU136,source_derived
30157108,R|P2-ED|1030|D,R,SSA-P2-ED,0.3,1030,dry_geometric_volume,1805.7412016949124,mm3,D,public-data/30157108/DTU Data - Brick Pellet Production.xlsx,High and Diameter,AK136,source_derived
30157108,R|P2-ED|1030|D,R,SSA-P2-ED,0.3,1030,fired_geometric_volume,1521.427803946645,mm3,D,public-data/30157108/DTU Data - Brick Pellet Production.xlsx,High and Diameter,AV136,source_derived
30157108,R|P2-ED|1030|D,R,SSA-P2-ED,0.3,1030,diameter_shrinkage,6.584723441615452,%,D,public-data/30157108/DTU Data - Brick Pellet Production.xlsx,High and Diameter,AW136,source_derived
30157108,R|P2-ED|1030|D,R,SSA-P2-ED,0.3,1030,height_shrinkage,3.448275862068962,%,D,public-data/30157108/DTU Data - Brick Pellet Production.xlsx,High and Diameter,AX136,source_derived
30157108,R|P2-ED|1030|D,R,SSA-P2-ED,0.3,1030,volume_shrinkage,15.744969294680983,%,D,public-data/30157108/DTU Data - Brick Pellet Production.xlsx,High and Diameter,AY136,source_derived
30157108,R|P2-ED|1030|D,R,SSA-P2-ED,0.3,1030,green_mass,3.9712,g,D,public-data/30157108/DTU Data - Brick Pellet Production.xlsx,Water and Burning,H136,measured
30157108,R|P2-ED|1030|D,R,SSA-P2-ED,0.3,1030,dried_mass_105C,3.1259,g,D,public-data/30157108/DTU Data - Brick Pellet Production.xlsx,Water and Burning,I136,measured
30157108,R|P2-ED|1030|D,R,SSA-P2-ED,0.3,1030,fired_mass,3.0236,g,D,public-data/30157108/DTU Data - Brick Pellet Production.xlsx,Water and Burning,K136,measured
30157108,R|P2-ED|1030|D,R,SSA-P2-ED,0.3,1030,forming_water_content,21.285757453666395,%,D,public-data/30157108/DTU Data - Brick Pellet Production.xlsx,Water and Burning,J136,source_derived
30157108,R|P2-ED|1030|D,R,SSA-P2-ED,0.3,1030,firing_mass_loss,3.272657474647303,%,D,public-data/30157108/DTU Data - Brick Pellet Production.xlsx,Water and Burning,L136,source_derived
30157108,R|P2-ED|1030|E,R,SSA-P2-ED,0.3,1030,dry_diameter_reading_1,18.85,mm,E,public-data/30157108/DTU Data - Brick Pellet Production.xlsx,High and Diameter,AC137,measured
30157108,R|P2-ED|1030|E,R,SSA-P2-ED,0.3,1030,dry_diameter_reading_2,18.97,mm,E,public-data/30157108/DTU Data - Brick Pellet Production.xlsx,High and Diameter,AD137,measured
30157108,R|P2-ED|1030|E,R,SSA-P2-ED,0.3,1030,dry_diameter_reading_3,18.96,mm,E,public-data/30157108/DTU Data - Brick Pellet Production.xlsx,High and Diameter,AE137,measured
30157108,R|P2-ED|1030|E,R,SSA-P2-ED,0.3,1030,dry_height_reading_1,6.48,mm,E,public-data/30157108/DTU Data - Brick Pellet Production.xlsx,High and Diameter,AG137,measured
30157108,R|P2-ED|1030|E,R,SSA-P2-ED,0.3,1030,dry_height_reading_2,6.41,mm,E,public-data/30157108/DTU Data - Brick Pellet Production.xlsx,High and Diameter,AH137,measured
30157108,R|P2-ED|1030|E,R,SSA-P2-ED,0.3,1030,dry_height_reading_3,6.42,mm,E,public-data/30157108/DTU Data - Brick Pellet Production.xlsx,High and Diameter,AI137,measured
30157108,R|P2-ED|1030|E,R,SSA-P2-ED,0.3,1030,fired_diameter_reading_1,17.65,mm,E,public-data/30157108/DTU Data - Brick Pellet Production.xlsx,High and Diameter,AN137,measured
30157108,R|P2-ED|1030|E,R,SSA-P2-ED,0.3,1030,fired_diameter_reading_2,17.7,mm,E,public-data/30157108/DTU Data - Brick Pellet Production.xlsx,High and Diameter,AO137,measured
30157108,R|P2-ED|1030|E,R,SSA-P2-ED,0.3,1030,fired_diameter_reading_3,17.81,mm,E,public-data/30157108/DTU Data - Brick Pellet Production.xlsx,High and Diameter,AP137,measured
30157108,R|P2-ED|1030|E,R,SSA-P2-ED,0.3,1030,fired_height_reading_1,6.25,mm,E,public-data/30157108/DTU Data - Brick Pellet Production.xlsx,High and Diameter,AR137,measured
30157108,R|P2-ED|1030|E,R,SSA-P2-ED,0.3,1030,fired_height_reading_2,6.3,mm,E,public-data/30157108/DTU Data - Brick Pellet Production.xlsx,High and Diameter,AS137,measured
30157108,R|P2-ED|1030|E,R,SSA-P2-ED,0.3,1030,fired_height_reading_3,6.2,mm,E,public-data/30157108/DTU Data - Brick Pellet Production.xlsx,High and Diameter,AT137,measured
30157108,R|P2-ED|1030|E,R,SSA-P2-ED,0.3,1030,dry_diameter_mean,18.926666666666666,mm,E,public-data/30157108/DTU Data - Brick Pellet Production.xlsx,High and Diameter,AF137,source_derived
30157108,R|P2-ED|1030|E,R,SSA-P2-ED,0.3,1030,dry_height_mean,6.436666666666667,mm,E,public-data/30157108/DTU Data - Brick Pellet Production.xlsx,High and Diameter,AJ137,source_derived
30157108,R|P2-ED|1030|E,R,SSA-P2-ED,0.3,1030,fired_diameter_mean,17.72,mm,E,public-data/30157108/DTU Data - Brick Pellet Production.xlsx,High and Diameter,AQ137,source_derived
30157108,R|P2-ED|1030|E,R,SSA-P2-ED,0.3,1030,fired_height_mean,6.25,mm,E,public-data/30157108/DTU Data - Brick Pellet Production.xlsx,High and Diameter,AU137,source_derived
30157108,R|P2-ED|1030|E,R,SSA-P2-ED,0.3,1030,dry_geometric_volume,1810.9195922474935,mm3,E,public-data/30157108/DTU Data - Brick Pellet Production.xlsx,High and Diameter,AK137,source_derived
30157108,R|P2-ED|1030|E,R,SSA-P2-ED,0.3,1030,fired_geometric_volume,1541.3360416858582,mm3,E,public-data/30157108/DTU Data - Brick Pellet Production.xlsx,High and Diameter,AV137,source_derived
30157108,R|P2-ED|1030|E,R,SSA-P2-ED,0.3,1030,diameter_shrinkage,6.375484325466715,%,E,public-data/30157108/DTU Data - Brick Pellet Production.xlsx,High and Diameter,AW137,source_derived
30157108,R|P2-ED|1030|E,R,SSA-P2-ED,0.3,1030,height_shrinkage,2.9000517866390583,%,E,public-data/30157108/DTU Data - Brick Pellet Production.xlsx,High and Diameter,AX137,source_derived
30157108,R|P2-ED|1030|E,R,SSA-P2-ED,0.3,1030,volume_shrinkage,14.886555522162137,%,E,public-data/30157108/DTU Data - Brick Pellet Production.xlsx,High and Diameter,AY137,source_derived
30157108,R|P2-ED|1030|E,R,SSA-P2-ED,0.3,1030,green_mass,4.0326,g,E,public-data/30157108/DTU Data - Brick Pellet Production.xlsx,Water and Burning,H137,measured
30157108,R|P2-ED|1030|E,R,SSA-P2-ED,0.3,1030,dried_mass_105C,3.1734,g,E,public-data/30157108/DTU Data - Brick Pellet Production.xlsx,Water and Burning,I137,measured
30157108,R|P2-ED|1030|E,R,SSA-P2-ED,0.3,1030,fired_mass,3.0679,g,E,public-data/30157108/DTU Data - Brick Pellet Production.xlsx,Water and Burning,K137,measured
30157108,R|P2-ED|1030|E,R,SSA-P2-ED,0.3,1030,forming_water_content,21.306353221246844,%,E,public-data/30157108/DTU Data - Brick Pellet Production.xlsx,Water and Burning,J137,source_derived
30157108,R|P2-ED|1030|E,R,SSA-P2-ED,0.3,1030,firing_mass_loss,3.3245099892859438,%,E,public-data/30157108/DTU Data - Brick Pellet Production.xlsx,Water and Burning,L137,source_derived
30157108,R|P2-ED|1030|F,R,SSA-P2-ED,0.3,1030,dry_diameter_reading_1,19.03,mm,F,public-data/30157108/DTU Data - Brick Pellet Production.xlsx,High and Diameter,AC138,measured
30157108,R|P2-ED|1030|F,R,SSA-P2-ED,0.3,1030,dry_diameter_reading_2,18.94,mm,F,public-data/30157108/DTU Data - Brick Pellet Production.xlsx,High and Diameter,AD138,measured
30157108,R|P2-ED|1030|F,R,SSA-P2-ED,0.3,1030,dry_diameter_reading_3,18.93,mm,F,public-data/30157108/DTU Data - Brick Pellet Production.xlsx,High and Diameter,AE138,measured
30157108,R|P2-ED|1030|F,R,SSA-P2-ED,0.3,1030,dry_height_reading_1,6.43,mm,F,public-data/30157108/DTU Data - Brick Pellet Production.xlsx,High and Diameter,AG138,measured
30157108,R|P2-ED|1030|F,R,SSA-P2-ED,0.3,1030,dry_height_reading_2,6.48,mm,F,public-data/30157108/DTU Data - Brick Pellet Production.xlsx,High and Diameter,AH138,measured
30157108,R|P2-ED|1030|F,R,SSA-P2-ED,0.3,1030,dry_height_reading_3,6.41,mm,F,public-data/30157108/DTU Data - Brick Pellet Production.xlsx,High and Diameter,AI138,measured
30157108,R|P2-ED|1030|F,R,SSA-P2-ED,0.3,1030,fired_diameter_reading_1,17.77,mm,F,public-data/30157108/DTU Data - Brick Pellet Production.xlsx,High and Diameter,AN138,measured
30157108,R|P2-ED|1030|F,R,SSA-P2-ED,0.3,1030,fired_diameter_reading_2,17.75,mm,F,public-data/30157108/DTU Data - Brick Pellet Production.xlsx,High and Diameter,AO138,measured
30157108,R|P2-ED|1030|F,R,SSA-P2-ED,0.3,1030,fired_diameter_reading_3,17.62,mm,F,public-data/30157108/DTU Data - Brick Pellet Production.xlsx,High and Diameter,AP138,measured
30157108,R|P2-ED|1030|F,R,SSA-P2-ED,0.3,1030,fired_height_reading_1,6.2,mm,F,public-data/30157108/DTU Data - Brick Pellet Production.xlsx,High and Diameter,AR138,measured
30157108,R|P2-ED|1030|F,R,SSA-P2-ED,0.3,1030,fired_height_reading_2,6.31,mm,F,public-data/30157108/DTU Data - Brick Pellet Production.xlsx,High and Diameter,AS138,measured
30157108,R|P2-ED|1030|F,R,SSA-P2-ED,0.3,1030,fired_height_reading_3,6.09,mm,F,public-data/30157108/DTU Data - Brick Pellet Production.xlsx,High and Diameter,AT138,measured
30157108,R|P2-ED|1030|F,R,SSA-P2-ED,0.3,1030,dry_diameter_mean,18.966666666666665,mm,F,public-data/30157108/DTU Data - Brick Pellet Production.xlsx,High and Diameter,AF138,source_derived
30157108,R|P2-ED|1030|F,R,SSA-P2-ED,0.3,1030,dry_height_mean,6.44,mm,F,public-data/30157108/DTU Data - Brick Pellet Production.xlsx,High and Diameter,AJ138,source_derived
30157108,R|P2-ED|1030|F,R,SSA-P2-ED,0.3,1030,fired_diameter_mean,17.713333333333335,mm,F,public-data/30157108/DTU Data - Brick Pellet Production.xlsx,High and Diameter,AQ138,source_derived
30157108,R|P2-ED|1030|F,R,SSA-P2-ED,0.3,1030,fired_height_mean,6.2,mm,F,public-data/30157108/DTU Data - Brick Pellet Production.xlsx,High and Diameter,AU138,source_derived
30157108,R|P2-ED|1030|F,R,SSA-P2-ED,0.3,1030,dry_geometric_volume,1819.523931534894,mm3,F,public-data/30157108/DTU Data - Brick Pellet Production.xlsx,High and Diameter,AK138,source_derived
30157108,R|P2-ED|1030|F,R,SSA-P2-ED,0.3,1030,fired_geometric_volume,1527.8550766555522,mm3,F,public-data/30157108/DTU Data - Brick Pellet Production.xlsx,High and Diameter,AV138,source_derived
30157108,R|P2-ED|1030|F,R,SSA-P2-ED,0.3,1030,diameter_shrinkage,6.608084358523711,%,F,public-data/30157108/DTU Data - Brick Pellet Production.xlsx,High and Diameter,AW138,source_derived
30157108,R|P2-ED|1030|F,R,SSA-P2-ED,0.3,1030,height_shrinkage,3.7267080745341645,%,F,public-data/30157108/DTU Data - Brick Pellet Production.xlsx,High and Diameter,AX138,source_derived
30157108,R|P2-ED|1030|F,R,SSA-P2-ED,0.3,1030,volume_shrinkage,16.029954309713254,%,F,public-data/30157108/DTU Data - Brick Pellet Production.xlsx,High and Diameter,AY138,source_derived
30157108,R|P2-ED|1030|F,R,SSA-P2-ED,0.3,1030,green_mass,3.986,g,F,public-data/30157108/DTU Data - Brick Pellet Production.xlsx,Water and Burning,H138,measured
30157108,R|P2-ED|1030|F,R,SSA-P2-ED,0.3,1030,dried_mass_105C,3.1359,g,F,public-data/30157108/DTU Data - Brick Pellet Production.xlsx,Water and Burning,I138,measured
30157108,R|P2-ED|1030|F,R,SSA-P2-ED,0.3,1030,fired_mass,3.0316,g,F,public-data/30157108/DTU Data - Brick Pellet Production.xlsx,Water and Burning,K138,measured
