Repository: gaw008/brickmodel

# 材料设计 v2 首阶段（研究用途，待独立审核）

直接结果见 artifacts/DIRECTION_REPORT.md；数据问题见 artifacts/DATA_AUDIT.md；后续模块优先级见 artifacts/MODEL_GAP_PRIORITY.md。

本目录独立于既有 solver/verifier。仅用 Python 3.12 标准库解析公开 OOXML、CSV、JSON 和生成浅色中文 SVG；不执行 Excel 公式/宏/外部链接，不联网运行，不安装包。原始DTU输入仍留在授权只读目录，没有复制/改写工作簿。

## 复跑

从 /home/ubuntu/sludge-brick-design-v2 运行：

    python3 experiments/material_design_v2/verify.py

该命令实际串行执行完整pipeline、focused unittest、compileall、git diff --check；若本机存在已安装的grounded-citations工具，也执行三个报告的证据引用检查。命令、原始退出码/输出、耗时、输入hash、计数、峰值RSS和边界写入 artifacts/verification.json。测试不是旧项目full suite。

仅重新生成数据/图/报告：

    python3 experiments/material_design_v2/pipeline.py

更换输入根或保留另一次输出（输出必须是本目录的子目录）：

File: experiments/material_design_v2/artifacts/observations.csv (part 28 of 35)
source_id,specimen_id,matrix_id,additive_id,additive_fraction_dry,firing_temperature_C,property,value,unit,replicate_id,file,sheet,cell,evidence_status
30157108,R|P2-ED|1030|F,R,SSA-P2-ED,0.3,1030,forming_water_content,21.327145007526347,%,F,public-data/30157108/DTU Data - Brick Pellet Production.xlsx,Water and Burning,J138,source_derived
30157108,R|P2-ED|1030|F,R,SSA-P2-ED,0.3,1030,firing_mass_loss,3.325998915781748,%,F,public-data/30157108/DTU Data - Brick Pellet Production.xlsx,Water and Burning,L138,source_derived
30157108,R|P2-ED|1030|G,R,SSA-P2-ED,0.3,1030,dry_diameter_reading_1,18.92,mm,G,public-data/30157108/DTU Data - Brick Pellet Production.xlsx,High and Diameter,AC139,measured
30157108,R|P2-ED|1030|G,R,SSA-P2-ED,0.3,1030,dry_diameter_reading_2,18.87,mm,G,public-data/30157108/DTU Data - Brick Pellet Production.xlsx,High and Diameter,AD139,measured
30157108,R|P2-ED|1030|G,R,SSA-P2-ED,0.3,1030,dry_diameter_reading_3,18.95,mm,G,public-data/30157108/DTU Data - Brick Pellet Production.xlsx,High and Diameter,AE139,measured
30157108,R|P2-ED|1030|G,R,SSA-P2-ED,0.3,1030,dry_height_reading_1,6.44,mm,G,public-data/30157108/DTU Data - Brick Pellet Production.xlsx,High and Diameter,AG139,measured
30157108,R|P2-ED|1030|G,R,SSA-P2-ED,0.3,1030,dry_height_reading_2,6.41,mm,G,public-data/30157108/DTU Data - Brick Pellet Production.xlsx,High and Diameter,AH139,measured
30157108,R|P2-ED|1030|G,R,SSA-P2-ED,0.3,1030,dry_height_reading_3,6.44,mm,G,public-data/30157108/DTU Data - Brick Pellet Production.xlsx,High and Diameter,AI139,measured
30157108,R|P2-ED|1030|G,R,SSA-P2-ED,0.3,1030,fired_diameter_reading_1,17.97,mm,G,public-data/30157108/DTU Data - Brick Pellet Production.xlsx,High and Diameter,AN139,measured
30157108,R|P2-ED|1030|G,R,SSA-P2-ED,0.3,1030,fired_diameter_reading_2,17.71,mm,G,public-data/30157108/DTU Data - Brick Pellet Production.xlsx,High and Diameter,AO139,measured
30157108,R|P2-ED|1030|G,R,SSA-P2-ED,0.3,1030,fired_diameter_reading_3,17.83,mm,G,public-data/30157108/DTU Data - Brick Pellet Production.xlsx,High and Diameter,AP139,measured
30157108,R|P2-ED|1030|G,R,SSA-P2-ED,0.3,1030,fired_height_reading_1,6.241666666666667,mm,G,public-data/30157108/DTU Data - Brick Pellet Production.xlsx,High and Diameter,AR139,source_derived
30157108,R|P2-ED|1030|G,R,SSA-P2-ED,0.3,1030,fired_height_reading_2,6.2683333333333335,mm,G,public-data/30157108/DTU Data - Brick Pellet Production.xlsx,High and Diameter,AS139,source_derived
30157108,R|P2-ED|1030|G,R,SSA-P2-ED,0.3,1030,fired_height_reading_3,6.221666666666667,mm,G,public-data/30157108/DTU Data - Brick Pellet Production.xlsx,High and Diameter,AT139,source_derived
30157108,R|P2-ED|1030|G,R,SSA-P2-ED,0.3,1030,dry_diameter_mean,18.913333333333338,mm,G,public-data/30157108/DTU Data - Brick Pellet Production.xlsx,High and Diameter,AF139,source_derived
30157108,R|P2-ED|1030|G,R,SSA-P2-ED,0.3,1030,dry_height_mean,6.430000000000001,mm,G,public-data/30157108/DTU Data - Brick Pellet Production.xlsx,High and Diameter,AJ139,source_derived
30157108,R|P2-ED|1030|G,R,SSA-P2-ED,0.3,1030,fired_diameter_mean,17.836666666666666,mm,G,public-data/30157108/DTU Data - Brick Pellet Production.xlsx,High and Diameter,AQ139,source_derived
30157108,R|P2-ED|1030|G,R,SSA-P2-ED,0.3,1030,fired_height_mean,6.24388888888889,mm,G,public-data/30157108/DTU Data - Brick Pellet Production.xlsx,High and Diameter,AU139,source_derived
30157108,R|P2-ED|1030|G,R,SSA-P2-ED,0.3,1030,dry_geometric_volume,1806.4960145339658,mm3,G,public-data/30157108/DTU Data - Brick Pellet Production.xlsx,High and Diameter,AK139,source_derived
30157108,R|P2-ED|1030|G,R,SSA-P2-ED,0.3,1030,fired_geometric_volume,1560.1718581767518,mm3,G,public-data/30157108/DTU Data - Brick Pellet Production.xlsx,High and Diameter,AV139,source_derived
30157108,R|P2-ED|1030|G,R,SSA-P2-ED,0.3,1030,diameter_shrinkage,5.692633063094843,%,G,public-data/30157108/DTU Data - Brick Pellet Production.xlsx,High and Diameter,AW139,source_derived
30157108,R|P2-ED|1030|G,R,SSA-P2-ED,0.3,1030,height_shrinkage,2.8944185242785516,%,G,public-data/30157108/DTU Data - Brick Pellet Production.xlsx,High and Diameter,AX139,source_derived
30157108,R|P2-ED|1030|G,R,SSA-P2-ED,0.3,1030,volume_shrinkage,13.635466360038437,%,G,public-data/30157108/DTU Data - Brick Pellet Production.xlsx,High and Diameter,AY139,source_derived
30157108,R|P2-ED|1030|G,R,SSA-P2-ED,0.3,1030,green_mass,3.9901,g,G,public-data/30157108/DTU Data - Brick Pellet Production.xlsx,Water and Burning,H139,measured
30157108,R|P2-ED|1030|G,R,SSA-P2-ED,0.3,1030,dried_mass_105C,3.1395,g,G,public-data/30157108/DTU Data - Brick Pellet Production.xlsx,Water and Burning,I139,measured
30157108,R|P2-ED|1030|G,R,SSA-P2-ED,0.3,1030,fired_mass,3.0355,g,G,public-data/30157108/DTU Data - Brick Pellet Production.xlsx,Water and Burning,K139,measured
30157108,R|P2-ED|1030|G,R,SSA-P2-ED,0.3,1030,forming_water_content,21.31776145961254,%,G,public-data/30157108/DTU Data - Brick Pellet Production.xlsx,Water and Burning,J139,source_derived
30157108,R|P2-ED|1030|G,R,SSA-P2-ED,0.3,1030,firing_mass_loss,3.312629399585924,%,G,public-data/30157108/DTU Data - Brick Pellet Production.xlsx,Water and Burning,L139,source_derived
30157108,R|P2-ED|1050|A,R,SSA-P2-ED,0.3,1050,dry_diameter_reading_1,18.91,mm,A,public-data/30157108/DTU Data - Brick Pellet Production.xlsx,High and Diameter,AC149,measured
30157108,R|P2-ED|1050|A,R,SSA-P2-ED,0.3,1050,dry_diameter_reading_2,18.9,mm,A,public-data/30157108/DTU Data - Brick Pellet Production.xlsx,High and Diameter,AD149,measured
30157108,R|P2-ED|1050|A,R,SSA-P2-ED,0.3,1050,dry_diameter_reading_3,18.8,mm,A,public-data/30157108/DTU Data - Brick Pellet Production.xlsx,High and Diameter,AE149,measured
30157108,R|P2-ED|1050|A,R,SSA-P2-ED,0.3,1050,dry_height_reading_1,6.49,mm,A,public-data/30157108/DTU Data - Brick Pellet Production.xlsx,High and Diameter,AG149,measured
30157108,R|P2-ED|1050|A,R,SSA-P2-ED,0.3,1050,dry_height_reading_2,6.43,mm,A,public-data/30157108/DTU Data - Brick Pellet Production.xlsx,High and Diameter,AH149,measured
30157108,R|P2-ED|1050|A,R,SSA-P2-ED,0.3,1050,dry_height_reading_3,6.49,mm,A,public-data/30157108/DTU Data - Brick Pellet Production.xlsx,High and Diameter,AI149,measured
30157108,R|P2-ED|1050|A,R,SSA-P2-ED,0.3,1050,fired_diameter_reading_1,17.3,mm,A,public-data/30157108/DTU Data - Brick Pellet Production.xlsx,High and Diameter,AN149,measured
30157108,R|P2-ED|1050|A,R,SSA-P2-ED,0.3,1050,fired_diameter_reading_2,17.4,mm,A,public-data/30157108/DTU Data - Brick Pellet Production.xlsx,High and Diameter,AO149,measured
30157108,R|P2-ED|1050|A,R,SSA-P2-ED,0.3,1050,fired_diameter_reading_3,17.28,mm,A,public-data/30157108/DTU Data - Brick Pellet Production.xlsx,High and Diameter,AP149,measured
30157108,R|P2-ED|1050|A,R,SSA-P2-ED,0.3,1050,fired_height_reading_1,6.12,mm,A,public-data/30157108/DTU Data - Brick Pellet Production.xlsx,High and Diameter,AR149,measured
30157108,R|P2-ED|1050|A,R,SSA-P2-ED,0.3,1050,fired_height_reading_2,5.97,mm,A,public-data/30157108/DTU Data - Brick Pellet Production.xlsx,High and Diameter,AS149,measured
30157108,R|P2-ED|1050|A,R,SSA-P2-ED,0.3,1050,fired_height_reading_3,6.03,mm,A,public-data/30157108/DTU Data - Brick Pellet Production.xlsx,High and Diameter,AT149,measured
30157108,R|P2-ED|1050|A,R,SSA-P2-ED,0.3,1050,dry_diameter_mean,18.87,mm,A,public-data/30157108/DTU Data - Brick Pellet Production.xlsx,High and Diameter,AF149,source_derived
30157108,R|P2-ED|1050|A,R,SSA-P2-ED,0.3,1050,dry_height_mean,6.47,mm,A,public-data/30157108/DTU Data - Brick Pellet Production.xlsx,High and Diameter,AJ149,source_derived
30157108,R|P2-ED|1050|A,R,SSA-P2-ED,0.3,1050,fired_diameter_mean,17.326666666666668,mm,A,public-data/30157108/DTU Data - Brick Pellet Production.xlsx,High and Diameter,AQ149,source_derived
30157108,R|P2-ED|1050|A,R,SSA-P2-ED,0.3,1050,fired_height_mean,6.04,mm,A,public-data/30157108/DTU Data - Brick Pellet Production.xlsx,High and Diameter,AU149,source_derived
30157108,R|P2-ED|1050|A,R,SSA-P2-ED,0.3,1050,dry_geometric_volume,1809.4140670750219,mm3,A,public-data/30157108/DTU Data - Brick Pellet Production.xlsx,High and Diameter,AK149,source_derived
30157108,R|P2-ED|1050|A,R,SSA-P2-ED,0.3,1050,fired_geometric_volume,1424.1536946254266,mm3,A,public-data/30157108/DTU Data - Brick Pellet Production.xlsx,High and Diameter,AV149,source_derived
30157108,R|P2-ED|1050|A,R,SSA-P2-ED,0.3,1050,diameter_shrinkage,8.178767002296413,%,A,public-data/30157108/DTU Data - Brick Pellet Production.xlsx,High and Diameter,AW149,source_derived
30157108,R|P2-ED|1050|A,R,SSA-P2-ED,0.3,1050,height_shrinkage,6.646058732612052,%,A,public-data/30157108/DTU Data - Brick Pellet Production.xlsx,High and Diameter,AX149,source_derived
30157108,R|P2-ED|1050|A,R,SSA-P2-ED,0.3,1050,volume_shrinkage,21.291996091993553,%,A,public-data/30157108/DTU Data - Brick Pellet Production.xlsx,High and Diameter,AY149,source_derived
30157108,R|P2-ED|1050|A,R,SSA-P2-ED,0.3,1050,green_mass,3.9488,g,A,public-data/30157108/DTU Data - Brick Pellet Production.xlsx,Water and Burning,H149,measured
30157108,R|P2-ED|1050|A,R,SSA-P2-ED,0.3,1050,dried_mass_105C,3.115,g,A,public-data/30157108/DTU Data - Brick Pellet Production.xlsx,Water and Burning,I149,measured
30157108,R|P2-ED|1050|A,R,SSA-P2-ED,0.3,1050,fired_mass,3.0122,g,A,public-data/30157108/DTU Data - Brick Pellet Production.xlsx,Water and Burning,K149,measured
30157108,R|P2-ED|1050|A,R,SSA-P2-ED,0.3,1050,forming_water_content,21.115275526742295,%,A,public-data/30157108/DTU Data - Brick Pellet Production.xlsx,Water and Burning,J149,source_derived
30157108,R|P2-ED|1050|A,R,SSA-P2-ED,0.3,1050,firing_mass_loss,3.3001605136436662,%,A,public-data/30157108/DTU Data - Brick Pellet Production.xlsx,Water and Burning,L149,source_derived
30157108,R|P2-ED|1050|A,R,SSA-P2-ED,0.3,1050,saturated_mass,3.227,g,A,public-data/30157108/DTU Data - Brick Pellet Production.xlsx,Porosity and Density,F113,measured
30157108,R|P2-ED|1050|A,R,SSA-P2-ED,0.3,1050,submerged_mass,1.886,g,A,public-data/30157108/DTU Data - Brick Pellet Production.xlsx,Porosity and Density,G113,measured
30157108,R|P2-ED|1050|A,R,SSA-P2-ED,0.3,1050,water_displacement_volume,1.3434181526748145e-06,m3,A,public-data/30157108/DTU Data - Brick Pellet Production.xlsx,Porosity and Density,K113,source_derived
30157108,R|P2-ED|1050|A,R,SSA-P2-ED,0.3,1050,open_pore_volume,2.1518733720697235e-07,m3,A,public-data/30157108/DTU Data - Brick Pellet Production.xlsx,Porosity and Density,L113,source_derived
30157108,R|P2-ED|1050|A,R,SSA-P2-ED,0.3,1050,open_porosity,0.16017897091722583,m3/m3,A,public-data/30157108/DTU Data - Brick Pellet Production.xlsx,Porosity and Density,M113,source_derived
30157108,R|P2-ED|1050|A,R,SSA-P2-ED,0.3,1050,dry_density,2242.190932140194,kg/m3,A,public-data/30157108/DTU Data - Brick Pellet Production.xlsx,Porosity and Density,N113,source_derived
30157108,R|P2-ED|1050|A,R,SSA-P2-ED,0.3,1050,apparent_solid_density,2669.84375776949,kg/m3,A,public-data/30157108/DTU Data - Brick Pellet Production.xlsx,Porosity and Density,O113,source_derived
30157108,R|P2-ED|1050|A,R,SSA-P2-ED,0.3,1050,saturated_density,2402.081580909769,kg/m3,A,public-data/30157108/DTU Data - Brick Pellet Production.xlsx,Porosity and Density,P113,source_derived
30157108,R|P2-ED|1050|A,R,SSA-P2-ED,0.3,1050,water_absorption,0.07131000597569875,kg/kg,A,public-data/30157108/DTU Data - Brick Pellet Production.xlsx,Porosity and Density,Q113,source_derived
30157108,R|P2-ED|1050|B,R,SSA-P2-ED,0.3,1050,dry_diameter_reading_1,18.98,mm,B,public-data/30157108/DTU Data - Brick Pellet Production.xlsx,High and Diameter,AC150,measured
30157108,R|P2-ED|1050|B,R,SSA-P2-ED,0.3,1050,dry_diameter_reading_2,18.95,mm,B,public-data/30157108/DTU Data - Brick Pellet Production.xlsx,High and Diameter,AD150,measured
30157108,R|P2-ED|1050|B,R,SSA-P2-ED,0.3,1050,dry_diameter_reading_3,18.98,mm,B,public-data/30157108/DTU Data - Brick Pellet Production.xlsx,High and Diameter,AE150,measured
30157108,R|P2-ED|1050|B,R,SSA-P2-ED,0.3,1050,dry_height_reading_1,6.4,mm,B,public-data/30157108/DTU Data - Brick Pellet Production.xlsx,High and Diameter,AG150,measured
30157108,R|P2-ED|1050|B,R,SSA-P2-ED,0.3,1050,dry_height_reading_2,6.28,mm,B,public-data/30157108/DTU Data - Brick Pellet Production.xlsx,High and Diameter,AH150,measured
30157108,R|P2-ED|1050|B,R,SSA-P2-ED,0.3,1050,dry_height_reading_3,6.41,mm,B,public-data/30157108/DTU Data - Brick Pellet Production.xlsx,High and Diameter,AI150,measured
30157108,R|P2-ED|1050|B,R,SSA-P2-ED,0.3,1050,fired_diameter_reading_1,17.39,mm,B,public-data/30157108/DTU Data - Brick Pellet Production.xlsx,High and Diameter,AN150,measured
30157108,R|P2-ED|1050|B,R,SSA-P2-ED,0.3,1050,fired_diameter_reading_2,17.42,mm,B,public-data/30157108/DTU Data - Brick Pellet Production.xlsx,High and Diameter,AO150,measured
30157108,R|P2-ED|1050|B,R,SSA-P2-ED,0.3,1050,fired_diameter_reading_3,17.38,mm,B,public-data/30157108/DTU Data - Brick Pellet Production.xlsx,High and Diameter,AP150,measured
30157108,R|P2-ED|1050|B,R,SSA-P2-ED,0.3,1050,fired_height_reading_1,5.94,mm,B,public-data/30157108/DTU Data - Brick Pellet Production.xlsx,High and Diameter,AR150,measured
30157108,R|P2-ED|1050|B,R,SSA-P2-ED,0.3,1050,fired_height_reading_2,6.06,mm,B,public-data/30157108/DTU Data - Brick Pellet Production.xlsx,High and Diameter,AS150,measured
30157108,R|P2-ED|1050|B,R,SSA-P2-ED,0.3,1050,fired_height_reading_3,6.02,mm,B,public-data/30157108/DTU Data - Brick Pellet Production.xlsx,High and Diameter,AT150,measured
30157108,R|P2-ED|1050|B,R,SSA-P2-ED,0.3,1050,dry_diameter_mean,18.97,mm,B,public-data/30157108/DTU Data - Brick Pellet Production.xlsx,High and Diameter,AF150,source_derived
30157108,R|P2-ED|1050|B,R,SSA-P2-ED,0.3,1050,dry_height_mean,6.363333333333333,mm,B,public-data/30157108/DTU Data - Brick Pellet Production.xlsx,High and Diameter,AJ150,source_derived
30157108,R|P2-ED|1050|B,R,SSA-P2-ED,0.3,1050,fired_diameter_mean,17.396666666666665,mm,B,public-data/30157108/DTU Data - Brick Pellet Production.xlsx,High and Diameter,AQ150,source_derived
30157108,R|P2-ED|1050|B,R,SSA-P2-ED,0.3,1050,fired_height_mean,6.006666666666667,mm,B,public-data/30157108/DTU Data - Brick Pellet Production.xlsx,High and Diameter,AU150,source_derived
30157108,R|P2-ED|1050|B,R,SSA-P2-ED,0.3,1050,dry_geometric_volume,1798.4949256423242,mm3,B,public-data/30157108/DTU Data - Brick Pellet Production.xlsx,High and Diameter,AK150,source_derived
30157108,R|P2-ED|1050|B,R,SSA-P2-ED,0.3,1050,fired_geometric_volume,1427.7609432760207,mm3,B,public-data/30157108/DTU Data - Brick Pellet Production.xlsx,High and Diameter,AV150,source_derived
30157108,R|P2-ED|1050|B,R,SSA-P2-ED,0.3,1050,diameter_shrinkage,8.293797223686528,%,B,public-data/30157108/DTU Data - Brick Pellet Production.xlsx,High and Diameter,AW150,source_derived
30157108,R|P2-ED|1050|B,R,SSA-P2-ED,0.3,1050,height_shrinkage,5.605028810895754,%,B,public-data/30157108/DTU Data - Brick Pellet Production.xlsx,High and Diameter,AX150,source_derived
30157108,R|P2-ED|1050|B,R,SSA-P2-ED,0.3,1050,volume_shrinkage,20.61356843883769,%,B,public-data/30157108/DTU Data - Brick Pellet Production.xlsx,High and Diameter,AY150,source_derived
30157108,R|P2-ED|1050|B,R,SSA-P2-ED,0.3,1050,green_mass,3.9844,g,B,public-data/30157108/DTU Data - Brick Pellet Production.xlsx,Water and Burning,H150,measured
30157108,R|P2-ED|1050|B,R,SSA-P2-ED,0.3,1050,dried_mass_105C,3.1483,g,B,public-data/30157108/DTU Data - Brick Pellet Production.xlsx,Water and Burning,I150,measured
30157108,R|P2-ED|1050|B,R,SSA-P2-ED,0.3,1050,fired_mass,3.0451,g,B,public-data/30157108/DTU Data - Brick Pellet Production.xlsx,Water and Burning,K150,measured
30157108,R|P2-ED|1050|B,R,SSA-P2-ED,0.3,1050,forming_water_content,20.984338921795004,%,B,public-data/30157108/DTU Data - Brick Pellet Production.xlsx,Water and Burning,J150,source_derived
30157108,R|P2-ED|1050|B,R,SSA-P2-ED,0.3,1050,firing_mass_loss,3.2779595337166003,%,B,public-data/30157108/DTU Data - Brick Pellet Production.xlsx,Water and Burning,L150,source_derived
30157108,R|P2-ED|1050|B,R,SSA-P2-ED,0.3,1050,saturated_mass,3.263,g,B,public-data/30157108/DTU Data - Brick Pellet Production.xlsx,Porosity and Density,F114,measured
30157108,R|P2-ED|1050|B,R,SSA-P2-ED,0.3,1050,submerged_mass,1.904,g,B,public-data/30157108/DTU Data - Brick Pellet Production.xlsx,Porosity and Density,G114,measured
30157108,R|P2-ED|1050|B,R,SSA-P2-ED,0.3,1050,water_displacement_volume,1.3614506110999798e-06,m3,B,public-data/30157108/DTU Data - Brick Pellet Production.xlsx,Porosity and Density,K114,source_derived
30157108,R|P2-ED|1050|B,R,SSA-P2-ED,0.3,1050,open_pore_volume,2.1829292726908395e-07,m3,B,public-data/30157108/DTU Data - Brick Pellet Production.xlsx,Porosity and Density,L114,source_derived
30157108,R|P2-ED|1050|B,R,SSA-P2-ED,0.3,1050,open_porosity,0.1603384841795435,m3/m3,B,public-data/30157108/DTU Data - Brick Pellet Production.xlsx,Porosity and Density,M114,source_derived
30157108,R|P2-ED|1050|B,R,SSA-P2-ED,0.3,1050,dry_density,2236.6584400294337,kg/m3,B,public-data/30157108/DTU Data - Brick Pellet Production.xlsx,Porosity and Density,N114,source_derived
30157108,R|P2-ED|1050|B,R,SSA-P2-ED,0.3,1050,apparent_solid_density,2663.7620015774246,kg/m3,B,public-data/30157108/DTU Data - Brick Pellet Production.xlsx,Porosity and Density,O114,source_derived
30157108,R|P2-ED|1050|B,R,SSA-P2-ED,0.3,1050,saturated_density,2396.708314937454,kg/m3,B,public-data/30157108/DTU Data - Brick Pellet Production.xlsx,Porosity and Density,P114,source_derived
30157108,R|P2-ED|1050|B,R,SSA-P2-ED,0.3,1050,water_absorption,0.07155758431578588,kg/kg,B,public-data/30157108/DTU Data - Brick Pellet Production.xlsx,Porosity and Density,Q114,source_derived
30157108,R|P2-ED|1050|C,R,SSA-P2-ED,0.3,1050,dry_diameter_reading_1,18.85,mm,C,public-data/30157108/DTU Data - Brick Pellet Production.xlsx,High and Diameter,AC151,measured
30157108,R|P2-ED|1050|C,R,SSA-P2-ED,0.3,1050,dry_diameter_reading_2,18.9,mm,C,public-data/30157108/DTU Data - Brick Pellet Production.xlsx,High and Diameter,AD151,measured
30157108,R|P2-ED|1050|C,R,SSA-P2-ED,0.3,1050,dry_diameter_reading_3,18.82,mm,C,public-data/30157108/DTU Data - Brick Pellet Production.xlsx,High and Diameter,AE151,measured
30157108,R|P2-ED|1050|C,R,SSA-P2-ED,0.3,1050,dry_height_reading_1,6.62,mm,C,public-data/30157108/DTU Data - Brick Pellet Production.xlsx,High and Diameter,AG151,measured
30157108,R|P2-ED|1050|C,R,SSA-P2-ED,0.3,1050,dry_height_reading_2,6.5,mm,C,public-data/30157108/DTU Data - Brick Pellet Production.xlsx,High and Diameter,AH151,measured
30157108,R|P2-ED|1050|C,R,SSA-P2-ED,0.3,1050,dry_height_reading_3,6.51,mm,C,public-data/30157108/DTU Data - Brick Pellet Production.xlsx,High and Diameter,AI151,measured
30157108,R|P2-ED|1050|C,R,SSA-P2-ED,0.3,1050,fired_diameter_reading_1,17.2,mm,C,public-data/30157108/DTU Data - Brick Pellet Production.xlsx,High and Diameter,AN151,measured
30157108,R|P2-ED|1050|C,R,SSA-P2-ED,0.3,1050,fired_diameter_reading_2,17.49,mm,C,public-data/30157108/DTU Data - Brick Pellet Production.xlsx,High and Diameter,AO151,measured
30157108,R|P2-ED|1050|C,R,SSA-P2-ED,0.3,1050,fired_diameter_reading_3,17.24,mm,C,public-data/30157108/DTU Data - Brick Pellet Production.xlsx,High and Diameter,AP151,measured
30157108,R|P2-ED|1050|C,R,SSA-P2-ED,0.3,1050,fired_height_reading_1,6.35,mm,C,public-data/30157108/DTU Data - Brick Pellet Production.xlsx,High and Diameter,AR151,measured
30157108,R|P2-ED|1050|C,R,SSA-P2-ED,0.3,1050,fired_height_reading_2,6.15,mm,C,public-data/30157108/DTU Data - Brick Pellet Production.xlsx,High and Diameter,AS151,measured
30157108,R|P2-ED|1050|C,R,SSA-P2-ED,0.3,1050,fired_height_reading_3,6.25,mm,C,public-data/30157108/DTU Data - Brick Pellet Production.xlsx,High and Diameter,AT151,measured
30157108,R|P2-ED|1050|C,R,SSA-P2-ED,0.3,1050,dry_diameter_mean,18.856666666666666,mm,C,public-data/30157108/DTU Data - Brick Pellet Production.xlsx,High and Diameter,AF151,source_derived
30157108,R|P2-ED|1050|C,R,SSA-P2-ED,0.3,1050,dry_height_mean,6.543333333333334,mm,C,public-data/30157108/DTU Data - Brick Pellet Production.xlsx,High and Diameter,AJ151,source_derived
30157108,R|P2-ED|1050|C,R,SSA-P2-ED,0.3,1050,fired_diameter_mean,17.31,mm,C,public-data/30157108/DTU Data - Brick Pellet Production.xlsx,High and Diameter,AQ151,source_derived
30157108,R|P2-ED|1050|C,R,SSA-P2-ED,0.3,1050,fired_height_mean,6.25,mm,C,public-data/30157108/DTU Data - Brick Pellet Production.xlsx,High and Diameter,AU151,source_derived
30157108,R|P2-ED|1050|C,R,SSA-P2-ED,0.3,1050,dry_geometric_volume,1827.3375316895872,mm3,C,public-data/30157108/DTU Data - Brick Pellet Production.xlsx,High and Diameter,AK151,source_derived
30157108,R|P2-ED|1050|C,R,SSA-P2-ED,0.3,1050,fired_geometric_volume,1470.8352664223382,mm3,C,public-data/30157108/DTU Data - Brick Pellet Production.xlsx,High and Diameter,AV151,source_derived
30157108,R|P2-ED|1050|C,R,SSA-P2-ED,0.3,1050,diameter_shrinkage,8.202227328972956,%,C,public-data/30157108/DTU Data - Brick Pellet Production.xlsx,High and Diameter,AW151,source_derived
30157108,R|P2-ED|1050|C,R,SSA-P2-ED,0.3,1050,height_shrinkage,4.482934284258796,%,C,public-data/30157108/DTU Data - Brick Pellet Production.xlsx,High and Diameter,AX151,source_derived
30157108,R|P2-ED|1050|C,R,SSA-P2-ED,0.3,1050,volume_shrinkage,19.509382316337636,%,C,public-data/30157108/DTU Data - Brick Pellet Production.xlsx,High and Diameter,AY151,source_derived
30157108,R|P2-ED|1050|C,R,SSA-P2-ED,0.3,1050,green_mass,4.0387,g,C,public-data/30157108/DTU Data - Brick Pellet Production.xlsx,Water and Burning,H151,measured
30157108,R|P2-ED|1050|C,R,SSA-P2-ED,0.3,1050,dried_mass_105C,3.1782,g,C,public-data/30157108/DTU Data - Brick Pellet Production.xlsx,Water and Burning,I151,measured
30157108,R|P2-ED|1050|C,R,SSA-P2-ED,0.3,1050,fired_mass,3.074,g,C,public-data/30157108/DTU Data - Brick Pellet Production.xlsx,Water and Burning,K151,measured
30157108,R|P2-ED|1050|C,R,SSA-P2-ED,0.3,1050,forming_water_content,21.306360957733933,%,C,public-data/30157108/DTU Data - Brick Pellet Production.xlsx,Water and Burning,J151,source_derived
30157108,R|P2-ED|1050|C,R,SSA-P2-ED,0.3,1050,firing_mass_loss,3.278585362783968,%,C,public-data/30157108/DTU Data - Brick Pellet Production.xlsx,Water and Burning,L151,source_derived
30157108,R|P2-ED|1050|C,R,SSA-P2-ED,0.3,1050,saturated_mass,3.289,g,C,public-data/30157108/DTU Data - Brick Pellet Production.xlsx,Porosity and Density,F115,measured
30157108,R|P2-ED|1050|C,R,SSA-P2-ED,0.3,1050,submerged_mass,1.923,g,C,public-data/30157108/DTU Data - Brick Pellet Production.xlsx,Porosity and Density,G115,measured
30157108,R|P2-ED|1050|C,R,SSA-P2-ED,0.3,1050,water_displacement_volume,1.3684632338208777e-06,m3,C,public-data/30157108/DTU Data - Brick Pellet Production.xlsx,Porosity and Density,K115,source_derived
30157108,R|P2-ED|1050|C,R,SSA-P2-ED,0.3,1050,open_pore_volume,2.153876978561414e-07,m3,C,public-data/30157108/DTU Data - Brick Pellet Production.xlsx,Porosity and Density,L115,source_derived
30157108,R|P2-ED|1050|C,R,SSA-P2-ED,0.3,1050,open_porosity,0.15739385065885822,m3/m3,C,public-data/30157108/DTU Data - Brick Pellet Production.xlsx,Porosity and Density,M115,source_derived
30157108,R|P2-ED|1050|C,R,SSA-P2-ED,0.3,1050,dry_density,2246.3153733528547,kg/m3,C,public-data/30157108/DTU Data - Brick Pellet Production.xlsx,Porosity and Density,N115,source_derived
30157108,R|P2-ED|1050|C,R,SSA-P2-ED,0.3,1050,apparent_solid_density,2665.913814074718,kg/m3,C,public-data/30157108/DTU Data - Brick Pellet Production.xlsx,Porosity and Density,O115,source_derived
30157108,R|P2-ED|1050|C,R,SSA-P2-ED,0.3,1050,saturated_density,2403.425915080527,kg/m3,C,public-data/30157108/DTU Data - Brick Pellet Production.xlsx,Porosity and Density,P115,source_derived
30157108,R|P2-ED|1050|C,R,SSA-P2-ED,0.3,1050,water_absorption,0.06994144437215366,kg/kg,C,public-data/30157108/DTU Data - Brick Pellet Production.xlsx,Porosity and Density,Q115,source_derived
30157108,R|P2-ED|1050|D,R,SSA-P2-ED,0.3,1050,dry_diameter_reading_1,18.88,mm,D,public-data/30157108/DTU Data - Brick Pellet Production.xlsx,High and Diameter,AC152,measured
30157108,R|P2-ED|1050|D,R,SSA-P2-ED,0.3,1050,dry_diameter_reading_2,18.88,mm,D,public-data/30157108/DTU Data - Brick Pellet Production.xlsx,High and Diameter,AD152,measured
30157108,R|P2-ED|1050|D,R,SSA-P2-ED,0.3,1050,dry_diameter_reading_3,18.92,mm,D,public-data/30157108/DTU Data - Brick Pellet Production.xlsx,High and Diameter,AE152,measured
30157108,R|P2-ED|1050|D,R,SSA-P2-ED,0.3,1050,dry_height_reading_1,6.35,mm,D,public-data/30157108/DTU Data - Brick Pellet Production.xlsx,High and Diameter,AG152,measured
30157108,R|P2-ED|1050|D,R,SSA-P2-ED,0.3,1050,dry_height_reading_2,6.37,mm,D,public-data/30157108/DTU Data - Brick Pellet Production.xlsx,High and Diameter,AH152,measured
30157108,R|P2-ED|1050|D,R,SSA-P2-ED,0.3,1050,dry_height_reading_3,6.35,mm,D,public-data/30157108/DTU Data - Brick Pellet Production.xlsx,High and Diameter,AI152,measured
30157108,R|P2-ED|1050|D,R,SSA-P2-ED,0.3,1050,fired_diameter_reading_1,17.45,mm,D,public-data/30157108/DTU Data - Brick Pellet Production.xlsx,High and Diameter,AN152,measured
30157108,R|P2-ED|1050|D,R,SSA-P2-ED,0.3,1050,fired_diameter_reading_2,17.26,mm,D,public-data/30157108/DTU Data - Brick Pellet Production.xlsx,High and Diameter,AO152,measured
30157108,R|P2-ED|1050|D,R,SSA-P2-ED,0.3,1050,fired_diameter_reading_3,17.31,mm,D,public-data/30157108/DTU Data - Brick Pellet Production.xlsx,High and Diameter,AP152,measured
30157108,R|P2-ED|1050|D,R,SSA-P2-ED,0.3,1050,fired_height_reading_1,6.05,mm,D,public-data/30157108/DTU Data - Brick Pellet Production.xlsx,High and Diameter,AR152,measured
30157108,R|P2-ED|1050|D,R,SSA-P2-ED,0.3,1050,fired_height_reading_2,5.96,mm,D,public-data/30157108/DTU Data - Brick Pellet Production.xlsx,High and Diameter,AS152,measured
30157108,R|P2-ED|1050|D,R,SSA-P2-ED,0.3,1050,fired_height_reading_3,6.0,mm,D,public-data/30157108/DTU Data - Brick Pellet Production.xlsx,High and Diameter,AT152,measured
30157108,R|P2-ED|1050|D,R,SSA-P2-ED,0.3,1050,dry_diameter_mean,18.893333333333334,mm,D,public-data/30157108/DTU Data - Brick Pellet Production.xlsx,High and Diameter,AF152,source_derived
30157108,R|P2-ED|1050|D,R,SSA-P2-ED,0.3,1050,dry_height_mean,6.3566666666666665,mm,D,public-data/30157108/DTU Data - Brick Pellet Production.xlsx,High and Diameter,AJ152,source_derived
30157108,R|P2-ED|1050|D,R,SSA-P2-ED,0.3,1050,fired_diameter_mean,17.34,mm,D,public-data/30157108/DTU Data - Brick Pellet Production.xlsx,High and Diameter,AQ152,source_derived
30157108,R|P2-ED|1050|D,R,SSA-P2-ED,0.3,1050,fired_height_mean,6.003333333333333,mm,D,public-data/30157108/DTU Data - Brick Pellet Production.xlsx,High and Diameter,AU152,source_derived
30157108,R|P2-ED|1050|D,R,SSA-P2-ED,0.3,1050,dry_geometric_volume,1782.1181504305932,mm3,D,public-data/30157108/DTU Data - Brick Pellet Production.xlsx,High and Diameter,AK152,source_derived
30157108,R|P2-ED|1050|D,R,SSA-P2-ED,0.3,1050,fired_geometric_volume,1417.687550990616,mm3,D,public-data/30157108/DTU Data - Brick Pellet Production.xlsx,High and Diameter,AV152,source_derived
30157108,R|P2-ED|1050|D,R,SSA-P2-ED,0.3,1050,diameter_shrinkage,8.221594918842632,%,D,public-data/30157108/DTU Data - Brick Pellet Production.xlsx,High and Diameter,AW152,source_derived
30157108,R|P2-ED|1050|D,R,SSA-P2-ED,0.3,1050,height_shrinkage,5.5584687991609885,%,D,public-data/30157108/DTU Data - Brick Pellet Production.xlsx,High and Diameter,AX152,source_derived
30157108,R|P2-ED|1050|D,R,SSA-P2-ED,0.3,1050,volume_shrinkage,20.44929509033528,%,D,public-data/30157108/DTU Data - Brick Pellet Production.xlsx,High and Diameter,AY152,source_derived
30157108,R|P2-ED|1050|D,R,SSA-P2-ED,0.3,1050,green_mass,3.9521,g,D,public-data/30157108/DTU Data - Brick Pellet Production.xlsx,Water and Burning,H152,measured
30157108,R|P2-ED|1050|D,R,SSA-P2-ED,0.3,1050,dried_mass_105C,3.1017,g,D,public-data/30157108/DTU Data - Brick Pellet Production.xlsx,Water and Burning,I152,measured
30157108,R|P2-ED|1050|D,R,SSA-P2-ED,0.3,1050,fired_mass,2.9978,g,D,public-data/30157108/DTU Data - Brick Pellet Production.xlsx,Water and Burning,K152,measured
30157108,R|P2-ED|1050|D,R,SSA-P2-ED,0.3,1050,forming_water_content,21.51767414792136,%,D,public-data/30157108/DTU Data - Brick Pellet Production.xlsx,Water and Burning,J152,source_derived
30157108,R|P2-ED|1050|D,R,SSA-P2-ED,0.3,1050,firing_mass_loss,3.349775929329088,%,D,public-data/30157108/DTU Data - Brick Pellet Production.xlsx,Water and Burning,L152,source_derived
30157108,R|P2-ED|1050|E,R,SSA-P2-ED,0.3,1050,dry_diameter_reading_1,18.95,mm,E,public-data/30157108/DTU Data - Brick Pellet Production.xlsx,High and Diameter,AC153,measured
30157108,R|P2-ED|1050|E,R,SSA-P2-ED,0.3,1050,dry_diameter_reading_2,18.95,mm,E,public-data/30157108/DTU Data - Brick Pellet Production.xlsx,High and Diameter,AD153,measured
30157108,R|P2-ED|1050|E,R,SSA-P2-ED,0.3,1050,dry_diameter_reading_3,19.02,mm,E,public-data/30157108/DTU Data - Brick Pellet Production.xlsx,High and Diameter,AE153,measured
30157108,R|P2-ED|1050|E,R,SSA-P2-ED,0.3,1050,dry_height_reading_1,6.36,mm,E,public-data/30157108/DTU Data - Brick Pellet Production.xlsx,High and Diameter,AG153,measured
30157108,R|P2-ED|1050|E,R,SSA-P2-ED,0.3,1050,dry_height_reading_2,6.35,mm,E,public-data/30157108/DTU Data - Brick Pellet Production.xlsx,High and Diameter,AH153,measured
30157108,R|P2-ED|1050|E,R,SSA-P2-ED,0.3,1050,dry_height_reading_3,6.33,mm,E,public-data/30157108/DTU Data - Brick Pellet Production.xlsx,High and Diameter,AI153,measured
30157108,R|P2-ED|1050|E,R,SSA-P2-ED,0.3,1050,fired_diameter_reading_1,17.41,mm,E,public-data/30157108/DTU Data - Brick Pellet Production.xlsx,High and Diameter,AN153,measured
30157108,R|P2-ED|1050|E,R,SSA-P2-ED,0.3,1050,fired_diameter_reading_2,17.32,mm,E,public-data/30157108/DTU Data - Brick Pellet Production.xlsx,High and Diameter,AO153,measured
30157108,R|P2-ED|1050|E,R,SSA-P2-ED,0.3,1050,fired_diameter_reading_3,17.32,mm,E,public-data/30157108/DTU Data - Brick Pellet Production.xlsx,High and Diameter,AP153,measured
30157108,R|P2-ED|1050|E,R,SSA-P2-ED,0.3,1050,fired_height_reading_1,5.99,mm,E,public-data/30157108/DTU Data - Brick Pellet Production.xlsx,High and Diameter,AR153,measured
30157108,R|P2-ED|1050|E,R,SSA-P2-ED,0.3,1050,fired_height_reading_2,6.0,mm,E,public-data/30157108/DTU Data - Brick Pellet Production.xlsx,High and Diameter,AS153,measured
30157108,R|P2-ED|1050|E,R,SSA-P2-ED,0.3,1050,fired_height_reading_3,6.03,mm,E,public-data/30157108/DTU Data - Brick Pellet Production.xlsx,High and Diameter,AT153,measured
30157108,R|P2-ED|1050|E,R,SSA-P2-ED,0.3,1050,dry_diameter_mean,18.973333333333333,mm,E,public-data/30157108/DTU Data - Brick Pellet Production.xlsx,High and Diameter,AF153,source_derived
30157108,R|P2-ED|1050|E,R,SSA-P2-ED,0.3,1050,dry_height_mean,6.346666666666667,mm,E,public-data/30157108/DTU Data - Brick Pellet Production.xlsx,High and Diameter,AJ153,source_derived
30157108,R|P2-ED|1050|E,R,SSA-P2-ED,0.3,1050,fired_diameter_mean,17.35,mm,E,public-data/30157108/DTU Data - Brick Pellet Production.xlsx,High and Diameter,AQ153,source_derived
30157108,R|P2-ED|1050|E,R,SSA-P2-ED,0.3,1050,fired_height_mean,6.006666666666667,mm,E,public-data/30157108/DTU Data - Brick Pellet Production.xlsx,High and Diameter,AU153,source_derived
30157108,R|P2-ED|1050|E,R,SSA-P2-ED,0.3,1050,dry_geometric_volume,1794.414806239929,mm3,E,public-data/30157108/DTU Data - Brick Pellet Production.xlsx,High and Diameter,AK153,source_derived
30157108,R|P2-ED|1050|E,R,SSA-P2-ED,0.3,1050,fired_geometric_volume,1420.111261972126,mm3,E,public-data/30157108/DTU Data - Brick Pellet Production.xlsx,High and Diameter,AV153,source_derived
30157108,R|P2-ED|1050|E,R,SSA-P2-ED,0.3,1050,diameter_shrinkage,8.555867884750516,%,E,public-data/30157108/DTU Data - Brick Pellet Production.xlsx,High and Diameter,AW153,source_derived
30157108,R|P2-ED|1050|E,R,SSA-P2-ED,0.3,1050,height_shrinkage,5.357142857142855,%,E,public-data/30157108/DTU Data - Brick Pellet Production.xlsx,High and Diameter,AX153,source_derived
30157108,R|P2-ED|1050|E,R,SSA-P2-ED,0.3,1050,volume_shrinkage,20.85936556955468,%,E,public-data/30157108/DTU Data - Brick Pellet Production.xlsx,High and Diameter,AY153,source_derived
30157108,R|P2-ED|1050|E,R,SSA-P2-ED,0.3,1050,green_mass,3.9303,g,E,public-data/30157108/DTU Data - Brick Pellet Production.xlsx,Water and Burning,H153,measured
30157108,R|P2-ED|1050|E,R,SSA-P2-ED,0.3,1050,dried_mass_105C,3.0918,g,E,public-data/30157108/DTU Data - Brick Pellet Production.xlsx,Water and Burning,I153,measured
30157108,R|P2-ED|1050|E,R,SSA-P2-ED,0.3,1050,fired_mass,2.9879,g,E,public-data/30157108/DTU Data - Brick Pellet Production.xlsx,Water and Burning,K153,measured
30157108,R|P2-ED|1050|E,R,SSA-P2-ED,0.3,1050,forming_water_content,21.33424929394702,%,E,public-data/30157108/DTU Data - Brick Pellet Production.xlsx,Water and Burning,J153,source_derived
30157108,R|P2-ED|1050|E,R,SSA-P2-ED,0.3,1050,firing_mass_loss,3.360501972960745,%,E,public-data/30157108/DTU Data - Brick Pellet Production.xlsx,Water and Burning,L153,source_derived
30157108,R|P2-ED|1050|F,R,SSA-P2-ED,0.3,1050,dry_diameter_reading_1,18.92,mm,F,public-data/30157108/DTU Data - Brick Pellet Production.xlsx,High and Diameter,AC154,measured
30157108,R|P2-ED|1050|F,R,SSA-P2-ED,0.3,1050,dry_diameter_reading_2,18.85,mm,F,public-data/30157108/DTU Data - Brick Pellet Production.xlsx,High and Diameter,AD154,measured
30157108,R|P2-ED|1050|F,R,SSA-P2-ED,0.3,1050,dry_diameter_reading_3,18.91,mm,F,public-data/30157108/DTU Data - Brick Pellet Production.xlsx,High and Diameter,AE154,measured
30157108,R|P2-ED|1050|F,R,SSA-P2-ED,0.3,1050,dry_height_reading_1,6.4,mm,F,public-data/30157108/DTU Data - Brick Pellet Production.xlsx,High and Diameter,AG154,measured
30157108,R|P2-ED|1050|F,R,SSA-P2-ED,0.3,1050,dry_height_reading_2,6.4,mm,F,public-data/30157108/DTU Data - Brick Pellet Production.xlsx,High and Diameter,AH154,measured
30157108,R|P2-ED|1050|F,R,SSA-P2-ED,0.3,1050,dry_height_reading_3,6.33,mm,F,public-data/30157108/DTU Data - Brick Pellet Production.xlsx,High and Diameter,AI154,measured
30157108,R|P2-ED|1050|F,R,SSA-P2-ED,0.3,1050,fired_diameter_reading_1,17.18,mm,F,public-data/30157108/DTU Data - Brick Pellet Production.xlsx,High and Diameter,AN154,measured
30157108,R|P2-ED|1050|F,R,SSA-P2-ED,0.3,1050,fired_diameter_reading_2,17.29,mm,F,public-data/30157108/DTU Data - Brick Pellet Production.xlsx,High and Diameter,AO154,measured
30157108,R|P2-ED|1050|F,R,SSA-P2-ED,0.3,1050,fired_diameter_reading_3,17.18,mm,F,public-data/30157108/DTU Data - Brick Pellet Production.xlsx,High and Diameter,AP154,measured
30157108,R|P2-ED|1050|F,R,SSA-P2-ED,0.3,1050,fired_height_reading_1,5.94,mm,F,public-data/30157108/DTU Data - Brick Pellet Production.xlsx,High and Diameter,AR154,measured
30157108,R|P2-ED|1050|F,R,SSA-P2-ED,0.3,1050,fired_height_reading_2,6.11,mm,F,public-data/30157108/DTU Data - Brick Pellet Production.xlsx,High and Diameter,AS154,measured
30157108,R|P2-ED|1050|F,R,SSA-P2-ED,0.3,1050,fired_height_reading_3,6.14,mm,F,public-data/30157108/DTU Data - Brick Pellet Production.xlsx,High and Diameter,AT154,measured
30157108,R|P2-ED|1050|F,R,SSA-P2-ED,0.3,1050,dry_diameter_mean,18.893333333333334,mm,F,public-data/30157108/DTU Data - Brick Pellet Production.xlsx,High and Diameter,AF154,source_derived
30157108,R|P2-ED|1050|F,R,SSA-P2-ED,0.3,1050,dry_height_mean,6.376666666666668,mm,F,public-data/30157108/DTU Data - Brick Pellet Production.xlsx,High and Diameter,AJ154,source_derived
30157108,R|P2-ED|1050|F,R,SSA-P2-ED,0.3,1050,fired_diameter_mean,17.216666666666665,mm,F,public-data/30157108/DTU Data - Brick Pellet Production.xlsx,High and Diameter,AQ154,source_derived
30157108,R|P2-ED|1050|F,R,SSA-P2-ED,0.3,1050,fired_height_mean,6.0633333333333335,mm,F,public-data/30157108/DTU Data - Brick Pellet Production.xlsx,High and Diameter,AU154,source_derived
30157108,R|P2-ED|1050|F,R,SSA-P2-ED,0.3,1050,dry_geometric_volume,1787.7252342809259,mm3,F,public-data/30157108/DTU Data - Brick Pellet Production.xlsx,High and Diameter,AK154,source_derived
30157108,R|P2-ED|1050|F,R,SSA-P2-ED,0.3,1050,fired_geometric_volume,1411.560406001635,mm3,F,public-data/30157108/DTU Data - Brick Pellet Production.xlsx,High and Diameter,AV154,source_derived
30157108,R|P2-ED|1050|F,R,SSA-P2-ED,0.3,1050,diameter_shrinkage,8.874382498235724,%,F,public-data/30157108/DTU Data - Brick Pellet Production.xlsx,High and Diameter,AW154,source_derived
30157108,R|P2-ED|1050|F,R,SSA-P2-ED,0.3,1050,height_shrinkage,4.9137480397281905,%,F,public-data/30157108/DTU Data - Brick Pellet Production.xlsx,High and Diameter,AX154,source_derived
30157108,R|P2-ED|1050|F,R,SSA-P2-ED,0.3,1050,volume_shrinkage,21.04153485480083,%,F,public-data/30157108/DTU Data - Brick Pellet Production.xlsx,High and Diameter,AY154,source_derived
30157108,R|P2-ED|1050|F,R,SSA-P2-ED,0.3,1050,green_mass,3.9595,g,F,public-data/30157108/DTU Data - Brick Pellet Production.xlsx,Water and Burning,H154,measured
30157108,R|P2-ED|1050|F,R,SSA-P2-ED,0.3,1050,dried_mass_105C,3.1144,g,F,public-data/30157108/DTU Data - Brick Pellet Production.xlsx,Water and Burning,I154,measured
30157108,R|P2-ED|1050|F,R,SSA-P2-ED,0.3,1050,fired_mass,3.0107,g,F,public-data/30157108/DTU Data - Brick Pellet Production.xlsx,Water and Burning,K154,measured
30157108,R|P2-ED|1050|F,R,SSA-P2-ED,0.3,1050,forming_water_content,21.34360399040283,%,F,public-data/30157108/DTU Data - Brick Pellet Production.xlsx,Water and Burning,J154,source_derived
30157108,R|P2-ED|1050|F,R,SSA-P2-ED,0.3,1050,firing_mass_loss,3.329694323144102,%,F,public-data/30157108/DTU Data - Brick Pellet Production.xlsx,Water and Burning,L154,source_derived
30157108,R|P2-ED|1050|G,R,SSA-P2-ED,0.3,1050,dry_diameter_reading_1,18.94,mm,G,public-data/30157108/DTU Data - Brick Pellet Production.xlsx,High and Diameter,AC155,measured
30157108,R|P2-ED|1050|G,R,SSA-P2-ED,0.3,1050,dry_diameter_reading_2,18.85,mm,G,public-data/30157108/DTU Data - Brick Pellet Production.xlsx,High and Diameter,AD155,measured
30157108,R|P2-ED|1050|G,R,SSA-P2-ED,0.3,1050,dry_diameter_reading_3,18.99,mm,G,public-data/30157108/DTU Data - Brick Pellet Production.xlsx,High and Diameter,AE155,measured
30157108,R|P2-ED|1050|G,R,SSA-P2-ED,0.3,1050,dry_height_reading_1,6.68,mm,G,public-data/30157108/DTU Data - Brick Pellet Production.xlsx,High and Diameter,AG155,measured
30157108,R|P2-ED|1050|G,R,SSA-P2-ED,0.3,1050,dry_height_reading_2,6.44,mm,G,public-data/30157108/DTU Data - Brick Pellet Production.xlsx,High and Diameter,AH155,measured
30157108,R|P2-ED|1050|G,R,SSA-P2-ED,0.3,1050,dry_height_reading_3,6.47,mm,G,public-data/30157108/DTU Data - Brick Pellet Production.xlsx,High and Diameter,AI155,measured
30157108,R|P2-ED|1050|G,R,SSA-P2-ED,0.3,1050,fired_diameter_reading_1,17.32,mm,G,public-data/30157108/DTU Data - Brick Pellet Production.xlsx,High and Diameter,AN155,measured
30157108,R|P2-ED|1050|G,R,SSA-P2-ED,0.3,1050,fired_diameter_reading_2,17.4,mm,G,public-data/30157108/DTU Data - Brick Pellet Production.xlsx,High and Diameter,AO155,measured
30157108,R|P2-ED|1050|G,R,SSA-P2-ED,0.3,1050,fired_diameter_reading_3,17.25,mm,G,public-data/30157108/DTU Data - Brick Pellet Production.xlsx,High and Diameter,AP155,measured
30157108,R|P2-ED|1050|G,R,SSA-P2-ED,0.3,1050,fired_height_reading_1,6.27,mm,G,public-data/30157108/DTU Data - Brick Pellet Production.xlsx,High and Diameter,AR155,measured
30157108,R|P2-ED|1050|G,R,SSA-P2-ED,0.3,1050,fired_height_reading_2,6.13,mm,G,public-data/30157108/DTU Data - Brick Pellet Production.xlsx,High and Diameter,AS155,measured
30157108,R|P2-ED|1050|G,R,SSA-P2-ED,0.3,1050,fired_height_reading_3,6.07,mm,G,public-data/30157108/DTU Data - Brick Pellet Production.xlsx,High and Diameter,AT155,measured
30157108,R|P2-ED|1050|G,R,SSA-P2-ED,0.3,1050,dry_diameter_mean,18.926666666666666,mm,G,public-data/30157108/DTU Data - Brick Pellet Production.xlsx,High and Diameter,AF155,source_derived
