Repository: gaw008/brickmodel

# 材料设计 v2 首阶段（研究用途，待独立审核）

直接结果见 artifacts/DIRECTION_REPORT.md；数据问题见 artifacts/DATA_AUDIT.md；后续模块优先级见 artifacts/MODEL_GAP_PRIORITY.md。

本目录独立于既有 solver/verifier。仅用 Python 3.12 标准库解析公开 OOXML、CSV、JSON 和生成浅色中文 SVG；不执行 Excel 公式/宏/外部链接，不联网运行，不安装包。原始DTU输入仍留在授权只读目录，没有复制/改写工作簿。

## 复跑

从 /home/ubuntu/sludge-brick-design-v2 运行：

    python3 experiments/material_design_v2/verify.py

该命令实际串行执行完整pipeline、focused unittest、compileall、git diff --check；若本机存在已安装的grounded-citations工具，也执行三个报告的证据引用检查。命令、原始退出码/输出、耗时、输入hash、计数、峰值RSS和边界写入 artifacts/verification.json。测试不是旧项目full suite。

仅重新生成数据/图/报告：

    python3 experiments/material_design_v2/pipeline.py

更换输入根或保留另一次输出（输出必须是本目录的子目录）：

File: experiments/material_design_v2/artifacts/observations.csv (part 29 of 35)
source_id,specimen_id,matrix_id,additive_id,additive_fraction_dry,firing_temperature_C,property,value,unit,replicate_id,file,sheet,cell,evidence_status
30157108,R|P2-ED|1050|G,R,SSA-P2-ED,0.3,1050,dry_height_mean,6.53,mm,G,public-data/30157108/DTU Data - Brick Pellet Production.xlsx,High and Diameter,AJ155,source_derived
30157108,R|P2-ED|1050|G,R,SSA-P2-ED,0.3,1050,fired_diameter_mean,17.323333333333334,mm,G,public-data/30157108/DTU Data - Brick Pellet Production.xlsx,High and Diameter,AQ155,source_derived
30157108,R|P2-ED|1050|G,R,SSA-P2-ED,0.3,1050,fired_height_mean,6.156666666666666,mm,G,public-data/30157108/DTU Data - Brick Pellet Production.xlsx,High and Diameter,AU155,source_derived
30157108,R|P2-ED|1050|G,R,SSA-P2-ED,0.3,1050,dry_geometric_volume,1837.1783952422784,mm3,G,public-data/30157108/DTU Data - Brick Pellet Production.xlsx,High and Diameter,AK155,source_derived
30157108,R|P2-ED|1050|G,R,SSA-P2-ED,0.3,1050,fired_geometric_volume,1451.103689397393,mm3,G,public-data/30157108/DTU Data - Brick Pellet Production.xlsx,High and Diameter,AV155,source_derived
30157108,R|P2-ED|1050|G,R,SSA-P2-ED,0.3,1050,diameter_shrinkage,8.471292708700238,%,G,public-data/30157108/DTU Data - Brick Pellet Production.xlsx,High and Diameter,AW155,source_derived
30157108,R|P2-ED|1050|G,R,SSA-P2-ED,0.3,1050,height_shrinkage,5.717202654415527,%,G,public-data/30157108/DTU Data - Brick Pellet Production.xlsx,High and Diameter,AX155,source_derived
30157108,R|P2-ED|1050|G,R,SSA-P2-ED,0.3,1050,volume_shrinkage,21.014546374195284,%,G,public-data/30157108/DTU Data - Brick Pellet Production.xlsx,High and Diameter,AY155,source_derived
30157108,R|P2-ED|1050|G,R,SSA-P2-ED,0.3,1050,green_mass,4.0401,g,G,public-data/30157108/DTU Data - Brick Pellet Production.xlsx,Water and Burning,H155,measured
30157108,R|P2-ED|1050|G,R,SSA-P2-ED,0.3,1050,dried_mass_105C,3.1879,g,G,public-data/30157108/DTU Data - Brick Pellet Production.xlsx,Water and Burning,I155,measured
30157108,R|P2-ED|1050|G,R,SSA-P2-ED,0.3,1050,fired_mass,3.0815,g,G,public-data/30157108/DTU Data - Brick Pellet Production.xlsx,Water and Burning,K155,measured
30157108,R|P2-ED|1050|G,R,SSA-P2-ED,0.3,1050,forming_water_content,21.09353728868097,%,G,public-data/30157108/DTU Data - Brick Pellet Production.xlsx,Water and Burning,J155,source_derived
30157108,R|P2-ED|1050|G,R,SSA-P2-ED,0.3,1050,firing_mass_loss,3.337620377050718,%,G,public-data/30157108/DTU Data - Brick Pellet Production.xlsx,Water and Burning,L155,source_derived
30157108,Y|A2P-unresolved|1020|A,Y,unresolved:A2P,0.3,1020,dry_diameter_reading_1,19.05,mm,A,public-data/30157108/DTU Data - Brick Pellet Production.xlsx,High and Diameter,C160,identity_ambiguous
30157108,Y|A2P-unresolved|1020|A,Y,unresolved:A2P,0.3,1020,dry_diameter_reading_2,19.02,mm,A,public-data/30157108/DTU Data - Brick Pellet Production.xlsx,High and Diameter,D160,identity_ambiguous
30157108,Y|A2P-unresolved|1020|A,Y,unresolved:A2P,0.3,1020,dry_diameter_reading_3,19.05,mm,A,public-data/30157108/DTU Data - Brick Pellet Production.xlsx,High and Diameter,E160,identity_ambiguous
30157108,Y|A2P-unresolved|1020|A,Y,unresolved:A2P,0.3,1020,dry_height_reading_1,6.72,mm,A,public-data/30157108/DTU Data - Brick Pellet Production.xlsx,High and Diameter,G160,identity_ambiguous
30157108,Y|A2P-unresolved|1020|A,Y,unresolved:A2P,0.3,1020,dry_height_reading_2,6.66,mm,A,public-data/30157108/DTU Data - Brick Pellet Production.xlsx,High and Diameter,H160,identity_ambiguous
30157108,Y|A2P-unresolved|1020|A,Y,unresolved:A2P,0.3,1020,dry_height_reading_3,6.66,mm,A,public-data/30157108/DTU Data - Brick Pellet Production.xlsx,High and Diameter,I160,identity_ambiguous
30157108,Y|A2P-unresolved|1020|A,Y,unresolved:A2P,0.3,1020,fired_diameter_reading_1,18.41,mm,A,public-data/30157108/DTU Data - Brick Pellet Production.xlsx,High and Diameter,N160,identity_ambiguous
30157108,Y|A2P-unresolved|1020|A,Y,unresolved:A2P,0.3,1020,fired_diameter_reading_2,18.3,mm,A,public-data/30157108/DTU Data - Brick Pellet Production.xlsx,High and Diameter,O160,identity_ambiguous
30157108,Y|A2P-unresolved|1020|A,Y,unresolved:A2P,0.3,1020,fired_diameter_reading_3,18.56,mm,A,public-data/30157108/DTU Data - Brick Pellet Production.xlsx,High and Diameter,P160,identity_ambiguous
30157108,Y|A2P-unresolved|1020|A,Y,unresolved:A2P,0.3,1020,fired_height_reading_1,6.34,mm,A,public-data/30157108/DTU Data - Brick Pellet Production.xlsx,High and Diameter,R160,identity_ambiguous
30157108,Y|A2P-unresolved|1020|A,Y,unresolved:A2P,0.3,1020,fired_height_reading_2,6.4,mm,A,public-data/30157108/DTU Data - Brick Pellet Production.xlsx,High and Diameter,S160,identity_ambiguous
30157108,Y|A2P-unresolved|1020|A,Y,unresolved:A2P,0.3,1020,fired_height_reading_3,6.39,mm,A,public-data/30157108/DTU Data - Brick Pellet Production.xlsx,High and Diameter,T160,identity_ambiguous
30157108,Y|A2P-unresolved|1020|A,Y,unresolved:A2P,0.3,1020,dry_diameter_mean,19.040000000000003,mm,A,public-data/30157108/DTU Data - Brick Pellet Production.xlsx,High and Diameter,F160,identity_ambiguous
30157108,Y|A2P-unresolved|1020|A,Y,unresolved:A2P,0.3,1020,dry_height_mean,6.68,mm,A,public-data/30157108/DTU Data - Brick Pellet Production.xlsx,High and Diameter,J160,identity_ambiguous
30157108,Y|A2P-unresolved|1020|A,Y,unresolved:A2P,0.3,1020,fired_diameter_mean,18.423333333333332,mm,A,public-data/30157108/DTU Data - Brick Pellet Production.xlsx,High and Diameter,Q160,identity_ambiguous
30157108,Y|A2P-unresolved|1020|A,Y,unresolved:A2P,0.3,1020,fired_height_mean,6.376666666666666,mm,A,public-data/30157108/DTU Data - Brick Pellet Production.xlsx,High and Diameter,U160,identity_ambiguous
30157108,Y|A2P-unresolved|1020|A,Y,unresolved:A2P,0.3,1020,dry_geometric_volume,1901.9549761971216,mm3,A,public-data/30157108/DTU Data - Brick Pellet Production.xlsx,High and Diameter,K160,identity_ambiguous
30157108,Y|A2P-unresolved|1020|A,Y,unresolved:A2P,0.3,1020,fired_geometric_volume,1699.8868582649238,mm3,A,public-data/30157108/DTU Data - Brick Pellet Production.xlsx,High and Diameter,V160,identity_ambiguous
30157108,Y|A2P-unresolved|1020|A,Y,unresolved:A2P,0.3,1020,diameter_shrinkage,3.2387955182073034,%,A,public-data/30157108/DTU Data - Brick Pellet Production.xlsx,High and Diameter,W160,identity_ambiguous
30157108,Y|A2P-unresolved|1020|A,Y,unresolved:A2P,0.3,1020,height_shrinkage,4.54091816367266,%,A,public-data/30157108/DTU Data - Brick Pellet Production.xlsx,High and Diameter,X160,identity_ambiguous
30157108,Y|A2P-unresolved|1020|A,Y,unresolved:A2P,0.3,1020,volume_shrinkage,10.624232458763268,%,A,public-data/30157108/DTU Data - Brick Pellet Production.xlsx,High and Diameter,Y160,identity_ambiguous
30157108,Y|A2P-unresolved|1020|A,Y,unresolved:A2P,0.3,1020,green_mass,4.0456,g,A,public-data/30157108/DTU Data - Brick Pellet Production.xlsx,Water and Burning,H9,identity_ambiguous
30157108,Y|A2P-unresolved|1020|A,Y,unresolved:A2P,0.3,1020,dried_mass_105C,3.1456,g,A,public-data/30157108/DTU Data - Brick Pellet Production.xlsx,Water and Burning,I9,identity_ambiguous
30157108,Y|A2P-unresolved|1020|A,Y,unresolved:A2P,0.3,1020,fired_mass,2.9269,g,A,public-data/30157108/DTU Data - Brick Pellet Production.xlsx,Water and Burning,K9,identity_ambiguous
30157108,Y|A2P-unresolved|1020|A,Y,unresolved:A2P,0.3,1020,forming_water_content,22.246391140992692,%,A,public-data/30157108/DTU Data - Brick Pellet Production.xlsx,Water and Burning,J9,identity_ambiguous
30157108,Y|A2P-unresolved|1020|A,Y,unresolved:A2P,0.3,1020,firing_mass_loss,6.952568667344866,%,A,public-data/30157108/DTU Data - Brick Pellet Production.xlsx,Water and Burning,L9,identity_ambiguous
30157108,Y|A2P-unresolved|1020|A,Y,unresolved:A2P,0.3,1020,saturated_mass,3.488,g,A,public-data/30157108/DTU Data - Brick Pellet Production.xlsx,Porosity and Density,F120,identity_ambiguous
30157108,Y|A2P-unresolved|1020|A,Y,unresolved:A2P,0.3,1020,submerged_mass,1.872,g,A,public-data/30157108/DTU Data - Brick Pellet Production.xlsx,Porosity and Density,G120,identity_ambiguous
30157108,Y|A2P-unresolved|1020|A,Y,unresolved:A2P,0.3,1020,water_displacement_volume,1.6189140452815066e-06,m3,A,public-data/30157108/DTU Data - Brick Pellet Production.xlsx,Porosity and Density,K120,identity_ambiguous
30157108,Y|A2P-unresolved|1020|A,Y,unresolved:A2P,0.3,1020,open_pore_volume,5.621118012422361e-07,m3,A,public-data/30157108/DTU Data - Brick Pellet Production.xlsx,Porosity and Density,L120,identity_ambiguous
30157108,Y|A2P-unresolved|1020|A,Y,unresolved:A2P,0.3,1020,open_porosity,0.3472153465346535,m3/m3,A,public-data/30157108/DTU Data - Brick Pellet Production.xlsx,Porosity and Density,M120,identity_ambiguous
30157108,Y|A2P-unresolved|1020|A,Y,unresolved:A2P,0.3,1020,dry_density,1807.940334158416,kg/m3,A,public-data/30157108/DTU Data - Brick Pellet Production.xlsx,Porosity and Density,N120,identity_ambiguous
30157108,Y|A2P-unresolved|1020|A,Y,unresolved:A2P,0.3,1020,apparent_solid_density,2769.581552753816,kg/m3,A,public-data/30157108/DTU Data - Brick Pellet Production.xlsx,Porosity and Density,O120,identity_ambiguous
30157108,Y|A2P-unresolved|1020|A,Y,unresolved:A2P,0.3,1020,saturated_density,2154.5306930693073,kg/m3,A,public-data/30157108/DTU Data - Brick Pellet Production.xlsx,Porosity and Density,P120,identity_ambiguous
30157108,Y|A2P-unresolved|1020|A,Y,unresolved:A2P,0.3,1020,water_absorption,0.1917045338070997,kg/kg,A,public-data/30157108/DTU Data - Brick Pellet Production.xlsx,Porosity and Density,Q120,identity_ambiguous
30157108,Y|A2P-unresolved|1020|B,Y,unresolved:A2P,0.3,1020,dry_diameter_reading_1,18.99,mm,B,public-data/30157108/DTU Data - Brick Pellet Production.xlsx,High and Diameter,C161,identity_ambiguous
30157108,Y|A2P-unresolved|1020|B,Y,unresolved:A2P,0.3,1020,dry_diameter_reading_2,19.06,mm,B,public-data/30157108/DTU Data - Brick Pellet Production.xlsx,High and Diameter,D161,identity_ambiguous
30157108,Y|A2P-unresolved|1020|B,Y,unresolved:A2P,0.3,1020,dry_diameter_reading_3,18.94,mm,B,public-data/30157108/DTU Data - Brick Pellet Production.xlsx,High and Diameter,E161,identity_ambiguous
30157108,Y|A2P-unresolved|1020|B,Y,unresolved:A2P,0.3,1020,dry_height_reading_1,6.64,mm,B,public-data/30157108/DTU Data - Brick Pellet Production.xlsx,High and Diameter,G161,identity_ambiguous
30157108,Y|A2P-unresolved|1020|B,Y,unresolved:A2P,0.3,1020,dry_height_reading_2,6.51,mm,B,public-data/30157108/DTU Data - Brick Pellet Production.xlsx,High and Diameter,H161,identity_ambiguous
30157108,Y|A2P-unresolved|1020|B,Y,unresolved:A2P,0.3,1020,dry_height_reading_3,6.64,mm,B,public-data/30157108/DTU Data - Brick Pellet Production.xlsx,High and Diameter,I161,identity_ambiguous
30157108,Y|A2P-unresolved|1020|B,Y,unresolved:A2P,0.3,1020,fired_diameter_reading_1,18.16,mm,B,public-data/30157108/DTU Data - Brick Pellet Production.xlsx,High and Diameter,N161,identity_ambiguous
30157108,Y|A2P-unresolved|1020|B,Y,unresolved:A2P,0.3,1020,fired_diameter_reading_2,18.39,mm,B,public-data/30157108/DTU Data - Brick Pellet Production.xlsx,High and Diameter,O161,identity_ambiguous
30157108,Y|A2P-unresolved|1020|B,Y,unresolved:A2P,0.3,1020,fired_diameter_reading_3,18.35,mm,B,public-data/30157108/DTU Data - Brick Pellet Production.xlsx,High and Diameter,P161,identity_ambiguous
30157108,Y|A2P-unresolved|1020|B,Y,unresolved:A2P,0.3,1020,fired_height_reading_1,6.26,mm,B,public-data/30157108/DTU Data - Brick Pellet Production.xlsx,High and Diameter,R161,identity_ambiguous
30157108,Y|A2P-unresolved|1020|B,Y,unresolved:A2P,0.3,1020,fired_height_reading_2,6.35,mm,B,public-data/30157108/DTU Data - Brick Pellet Production.xlsx,High and Diameter,S161,identity_ambiguous
30157108,Y|A2P-unresolved|1020|B,Y,unresolved:A2P,0.3,1020,fired_height_reading_3,6.26,mm,B,public-data/30157108/DTU Data - Brick Pellet Production.xlsx,High and Diameter,T161,identity_ambiguous
30157108,Y|A2P-unresolved|1020|B,Y,unresolved:A2P,0.3,1020,dry_diameter_mean,18.996666666666666,mm,B,public-data/30157108/DTU Data - Brick Pellet Production.xlsx,High and Diameter,F161,identity_ambiguous
30157108,Y|A2P-unresolved|1020|B,Y,unresolved:A2P,0.3,1020,dry_height_mean,6.596666666666667,mm,B,public-data/30157108/DTU Data - Brick Pellet Production.xlsx,High and Diameter,J161,identity_ambiguous
30157108,Y|A2P-unresolved|1020|B,Y,unresolved:A2P,0.3,1020,fired_diameter_mean,18.3,mm,B,public-data/30157108/DTU Data - Brick Pellet Production.xlsx,High and Diameter,Q161,identity_ambiguous
30157108,Y|A2P-unresolved|1020|B,Y,unresolved:A2P,0.3,1020,fired_height_mean,6.289999999999999,mm,B,public-data/30157108/DTU Data - Brick Pellet Production.xlsx,High and Diameter,U161,identity_ambiguous
30157108,Y|A2P-unresolved|1020|B,Y,unresolved:A2P,0.3,1020,dry_geometric_volume,1869.688364635539,mm3,B,public-data/30157108/DTU Data - Brick Pellet Production.xlsx,High and Diameter,K161,identity_ambiguous
30157108,Y|A2P-unresolved|1020|B,Y,unresolved:A2P,0.3,1020,fired_geometric_volume,1654.4083230136782,mm3,B,public-data/30157108/DTU Data - Brick Pellet Production.xlsx,High and Diameter,V161,identity_ambiguous
30157108,Y|A2P-unresolved|1020|B,Y,unresolved:A2P,0.3,1020,diameter_shrinkage,3.6673100543955015,%,B,public-data/30157108/DTU Data - Brick Pellet Production.xlsx,High and Diameter,W161,identity_ambiguous
30157108,Y|A2P-unresolved|1020|B,Y,unresolved:A2P,0.3,1020,height_shrinkage,4.64881253158162,%,B,public-data/30157108/DTU Data - Brick Pellet Production.xlsx,High and Diameter,X161,identity_ambiguous
30157108,Y|A2P-unresolved|1020|B,Y,unresolved:A2P,0.3,1020,volume_shrinkage,11.514220535026205,%,B,public-data/30157108/DTU Data - Brick Pellet Production.xlsx,High and Diameter,Y161,identity_ambiguous
30157108,Y|A2P-unresolved|1020|B,Y,unresolved:A2P,0.3,1020,green_mass,3.9854,g,B,public-data/30157108/DTU Data - Brick Pellet Production.xlsx,Water and Burning,H10,identity_ambiguous
30157108,Y|A2P-unresolved|1020|B,Y,unresolved:A2P,0.3,1020,dried_mass_105C,3.088,g,B,public-data/30157108/DTU Data - Brick Pellet Production.xlsx,Water and Burning,I10,identity_ambiguous
30157108,Y|A2P-unresolved|1020|B,Y,unresolved:A2P,0.3,1020,fired_mass,2.873,g,B,public-data/30157108/DTU Data - Brick Pellet Production.xlsx,Water and Burning,K10,identity_ambiguous
30157108,Y|A2P-unresolved|1020|B,Y,unresolved:A2P,0.3,1020,forming_water_content,22.5171877352336,%,B,public-data/30157108/DTU Data - Brick Pellet Production.xlsx,Water and Burning,J10,identity_ambiguous
30157108,Y|A2P-unresolved|1020|B,Y,unresolved:A2P,0.3,1020,firing_mass_loss,6.962435233160617,%,B,public-data/30157108/DTU Data - Brick Pellet Production.xlsx,Water and Burning,L10,identity_ambiguous
30157108,Y|A2P-unresolved|1020|B,Y,unresolved:A2P,0.3,1020,saturated_mass,3.411,g,B,public-data/30157108/DTU Data - Brick Pellet Production.xlsx,Porosity and Density,F121,identity_ambiguous
30157108,Y|A2P-unresolved|1020|B,Y,unresolved:A2P,0.3,1020,submerged_mass,1.838,g,B,public-data/30157108/DTU Data - Brick Pellet Production.xlsx,Porosity and Density,G121,identity_ambiguous
30157108,Y|A2P-unresolved|1020|B,Y,unresolved:A2P,0.3,1020,water_displacement_volume,1.5758365057102782e-06,m3,B,public-data/30157108/DTU Data - Brick Pellet Production.xlsx,Porosity and Density,K121,identity_ambiguous
30157108,Y|A2P-unresolved|1020|B,Y,unresolved:A2P,0.3,1020,open_pore_volume,5.389701462632737e-07,m3,B,public-data/30157108/DTU Data - Brick Pellet Production.xlsx,Porosity and Density,L121,identity_ambiguous
30157108,Y|A2P-unresolved|1020|B,Y,unresolved:A2P,0.3,1020,open_porosity,0.3420216147488874,m3/m3,B,public-data/30157108/DTU Data - Brick Pellet Production.xlsx,Porosity and Density,M121,identity_ambiguous
30157108,Y|A2P-unresolved|1020|B,Y,unresolved:A2P,0.3,1020,dry_density,1823.1586776859508,kg/m3,B,public-data/30157108/DTU Data - Brick Pellet Production.xlsx,Porosity and Density,N121,identity_ambiguous
30157108,Y|A2P-unresolved|1020|B,Y,unresolved:A2P,0.3,1020,apparent_solid_density,2770.848888888889,kg/m3,B,public-data/30157108/DTU Data - Brick Pellet Production.xlsx,Porosity and Density,O121,identity_ambiguous
30157108,Y|A2P-unresolved|1020|B,Y,unresolved:A2P,0.3,1020,saturated_density,2164.5646535282904,kg/m3,B,public-data/30157108/DTU Data - Brick Pellet Production.xlsx,Porosity and Density,P121,identity_ambiguous
30157108,Y|A2P-unresolved|1020|B,Y,unresolved:A2P,0.3,1020,water_absorption,0.1872607030978071,kg/kg,B,public-data/30157108/DTU Data - Brick Pellet Production.xlsx,Porosity and Density,Q121,identity_ambiguous
30157108,Y|A2P-unresolved|1020|C,Y,unresolved:A2P,0.3,1020,dry_diameter_reading_1,18.88,mm,C,public-data/30157108/DTU Data - Brick Pellet Production.xlsx,High and Diameter,C162,identity_ambiguous
30157108,Y|A2P-unresolved|1020|C,Y,unresolved:A2P,0.3,1020,dry_diameter_reading_2,19.01,mm,C,public-data/30157108/DTU Data - Brick Pellet Production.xlsx,High and Diameter,D162,identity_ambiguous
30157108,Y|A2P-unresolved|1020|C,Y,unresolved:A2P,0.3,1020,dry_diameter_reading_3,18.86,mm,C,public-data/30157108/DTU Data - Brick Pellet Production.xlsx,High and Diameter,E162,identity_ambiguous
30157108,Y|A2P-unresolved|1020|C,Y,unresolved:A2P,0.3,1020,dry_height_reading_1,6.77,mm,C,public-data/30157108/DTU Data - Brick Pellet Production.xlsx,High and Diameter,G162,identity_ambiguous
30157108,Y|A2P-unresolved|1020|C,Y,unresolved:A2P,0.3,1020,dry_height_reading_2,6.63,mm,C,public-data/30157108/DTU Data - Brick Pellet Production.xlsx,High and Diameter,H162,identity_ambiguous
30157108,Y|A2P-unresolved|1020|C,Y,unresolved:A2P,0.3,1020,dry_height_reading_3,6.63,mm,C,public-data/30157108/DTU Data - Brick Pellet Production.xlsx,High and Diameter,I162,identity_ambiguous
30157108,Y|A2P-unresolved|1020|C,Y,unresolved:A2P,0.3,1020,fired_diameter_reading_1,18.28,mm,C,public-data/30157108/DTU Data - Brick Pellet Production.xlsx,High and Diameter,N162,identity_ambiguous
30157108,Y|A2P-unresolved|1020|C,Y,unresolved:A2P,0.3,1020,fired_diameter_reading_2,18.13,mm,C,public-data/30157108/DTU Data - Brick Pellet Production.xlsx,High and Diameter,O162,identity_ambiguous
30157108,Y|A2P-unresolved|1020|C,Y,unresolved:A2P,0.3,1020,fired_diameter_reading_3,18.34,mm,C,public-data/30157108/DTU Data - Brick Pellet Production.xlsx,High and Diameter,P162,identity_ambiguous
30157108,Y|A2P-unresolved|1020|C,Y,unresolved:A2P,0.3,1020,fired_height_reading_1,6.36,mm,C,public-data/30157108/DTU Data - Brick Pellet Production.xlsx,High and Diameter,R162,identity_ambiguous
30157108,Y|A2P-unresolved|1020|C,Y,unresolved:A2P,0.3,1020,fired_height_reading_2,6.36,mm,C,public-data/30157108/DTU Data - Brick Pellet Production.xlsx,High and Diameter,S162,identity_ambiguous
30157108,Y|A2P-unresolved|1020|C,Y,unresolved:A2P,0.3,1020,fired_height_reading_3,6.45,mm,C,public-data/30157108/DTU Data - Brick Pellet Production.xlsx,High and Diameter,T162,identity_ambiguous
30157108,Y|A2P-unresolved|1020|C,Y,unresolved:A2P,0.3,1020,dry_diameter_mean,18.916666666666668,mm,C,public-data/30157108/DTU Data - Brick Pellet Production.xlsx,High and Diameter,F162,identity_ambiguous
30157108,Y|A2P-unresolved|1020|C,Y,unresolved:A2P,0.3,1020,dry_height_mean,6.676666666666666,mm,C,public-data/30157108/DTU Data - Brick Pellet Production.xlsx,High and Diameter,J162,identity_ambiguous
30157108,Y|A2P-unresolved|1020|C,Y,unresolved:A2P,0.3,1020,fired_diameter_mean,18.25,mm,C,public-data/30157108/DTU Data - Brick Pellet Production.xlsx,High and Diameter,Q162,identity_ambiguous
30157108,Y|A2P-unresolved|1020|C,Y,unresolved:A2P,0.3,1020,fired_height_mean,6.390000000000001,mm,C,public-data/30157108/DTU Data - Brick Pellet Production.xlsx,High and Diameter,U162,identity_ambiguous
30157108,Y|A2P-unresolved|1020|C,Y,unresolved:A2P,0.3,1020,dry_geometric_volume,1876.457784011559,mm3,C,public-data/30157108/DTU Data - Brick Pellet Production.xlsx,High and Diameter,K162,identity_ambiguous
30157108,Y|A2P-unresolved|1020|C,Y,unresolved:A2P,0.3,1020,fired_geometric_volume,1671.5388583400354,mm3,C,public-data/30157108/DTU Data - Brick Pellet Production.xlsx,High and Diameter,V162,identity_ambiguous
30157108,Y|A2P-unresolved|1020|C,Y,unresolved:A2P,0.3,1020,diameter_shrinkage,3.524229074889874,%,C,public-data/30157108/DTU Data - Brick Pellet Production.xlsx,High and Diameter,W162,identity_ambiguous
30157108,Y|A2P-unresolved|1020|C,Y,unresolved:A2P,0.3,1020,height_shrinkage,4.293559660509216,%,C,public-data/30157108/DTU Data - Brick Pellet Production.xlsx,High and Diameter,X162,identity_ambiguous
30157108,Y|A2P-unresolved|1020|C,Y,unresolved:A2P,0.3,1020,volume_shrinkage,10.920518831680855,%,C,public-data/30157108/DTU Data - Brick Pellet Production.xlsx,High and Diameter,Y162,identity_ambiguous
30157108,Y|A2P-unresolved|1020|C,Y,unresolved:A2P,0.3,1020,green_mass,4.0432,g,C,public-data/30157108/DTU Data - Brick Pellet Production.xlsx,Water and Burning,H11,identity_ambiguous
30157108,Y|A2P-unresolved|1020|C,Y,unresolved:A2P,0.3,1020,dried_mass_105C,3.1254,g,C,public-data/30157108/DTU Data - Brick Pellet Production.xlsx,Water and Burning,I11,identity_ambiguous
30157108,Y|A2P-unresolved|1020|C,Y,unresolved:A2P,0.3,1020,fired_mass,2.9072,g,C,public-data/30157108/DTU Data - Brick Pellet Production.xlsx,Water and Burning,K11,identity_ambiguous
30157108,Y|A2P-unresolved|1020|C,Y,unresolved:A2P,0.3,1020,forming_water_content,22.699841709536994,%,C,public-data/30157108/DTU Data - Brick Pellet Production.xlsx,Water and Burning,J11,identity_ambiguous
30157108,Y|A2P-unresolved|1020|C,Y,unresolved:A2P,0.3,1020,firing_mass_loss,6.981506367184999,%,C,public-data/30157108/DTU Data - Brick Pellet Production.xlsx,Water and Burning,L11,identity_ambiguous
30157108,Y|A2P-unresolved|1020|C,Y,unresolved:A2P,0.3,1020,saturated_mass,3.455,g,C,public-data/30157108/DTU Data - Brick Pellet Production.xlsx,Porosity and Density,F122,identity_ambiguous
30157108,Y|A2P-unresolved|1020|C,Y,unresolved:A2P,0.3,1020,submerged_mass,1.861,g,C,public-data/30157108/DTU Data - Brick Pellet Production.xlsx,Porosity and Density,G122,identity_ambiguous
30157108,Y|A2P-unresolved|1020|C,Y,unresolved:A2P,0.3,1020,water_displacement_volume,1.5968743738729714e-06,m3,C,public-data/30157108/DTU Data - Brick Pellet Production.xlsx,Porosity and Density,K122,identity_ambiguous
30157108,Y|A2P-unresolved|1020|C,Y,unresolved:A2P,0.3,1020,open_pore_volume,5.487878180725307e-07,m3,C,public-data/30157108/DTU Data - Brick Pellet Production.xlsx,Porosity and Density,L122,identity_ambiguous
30157108,Y|A2P-unresolved|1020|C,Y,unresolved:A2P,0.3,1020,open_porosity,0.3436637390213301,m3/m3,C,public-data/30157108/DTU Data - Brick Pellet Production.xlsx,Porosity and Density,M122,identity_ambiguous
30157108,Y|A2P-unresolved|1020|C,Y,unresolved:A2P,0.3,1020,dry_density,1820.5564868255958,kg/m3,C,public-data/30157108/DTU Data - Brick Pellet Production.xlsx,Porosity and Density,N122,identity_ambiguous
30157108,Y|A2P-unresolved|1020|C,Y,unresolved:A2P,0.3,1020,apparent_solid_density,2773.8167080864077,kg/m3,C,public-data/30157108/DTU Data - Brick Pellet Production.xlsx,Porosity and Density,O122,identity_ambiguous
30157108,Y|A2P-unresolved|1020|C,Y,unresolved:A2P,0.3,1020,saturated_density,2163.6016311166877,kg/m3,C,public-data/30157108/DTU Data - Brick Pellet Production.xlsx,Porosity and Density,P122,identity_ambiguous
30157108,Y|A2P-unresolved|1020|C,Y,unresolved:A2P,0.3,1020,water_absorption,0.18842872867363794,kg/kg,C,public-data/30157108/DTU Data - Brick Pellet Production.xlsx,Porosity and Density,Q122,identity_ambiguous
30157108,Y|A2P-unresolved|1020|D,Y,unresolved:A2P,0.3,1020,dry_diameter_reading_1,18.99,mm,D,public-data/30157108/DTU Data - Brick Pellet Production.xlsx,High and Diameter,C163,identity_ambiguous
30157108,Y|A2P-unresolved|1020|D,Y,unresolved:A2P,0.3,1020,dry_diameter_reading_2,18.94,mm,D,public-data/30157108/DTU Data - Brick Pellet Production.xlsx,High and Diameter,D163,identity_ambiguous
30157108,Y|A2P-unresolved|1020|D,Y,unresolved:A2P,0.3,1020,dry_diameter_reading_3,19.12,mm,D,public-data/30157108/DTU Data - Brick Pellet Production.xlsx,High and Diameter,E163,identity_ambiguous
30157108,Y|A2P-unresolved|1020|D,Y,unresolved:A2P,0.3,1020,dry_height_reading_1,6.46,mm,D,public-data/30157108/DTU Data - Brick Pellet Production.xlsx,High and Diameter,G163,identity_ambiguous
30157108,Y|A2P-unresolved|1020|D,Y,unresolved:A2P,0.3,1020,dry_height_reading_2,6.4,mm,D,public-data/30157108/DTU Data - Brick Pellet Production.xlsx,High and Diameter,H163,identity_ambiguous
30157108,Y|A2P-unresolved|1020|D,Y,unresolved:A2P,0.3,1020,dry_height_reading_3,6.33,mm,D,public-data/30157108/DTU Data - Brick Pellet Production.xlsx,High and Diameter,I163,identity_ambiguous
30157108,Y|A2P-unresolved|1020|D,Y,unresolved:A2P,0.3,1020,fired_diameter_reading_1,18.18,mm,D,public-data/30157108/DTU Data - Brick Pellet Production.xlsx,High and Diameter,N163,identity_ambiguous
30157108,Y|A2P-unresolved|1020|D,Y,unresolved:A2P,0.3,1020,fired_diameter_reading_2,18.34,mm,D,public-data/30157108/DTU Data - Brick Pellet Production.xlsx,High and Diameter,O163,identity_ambiguous
30157108,Y|A2P-unresolved|1020|D,Y,unresolved:A2P,0.3,1020,fired_diameter_reading_3,18.11,mm,D,public-data/30157108/DTU Data - Brick Pellet Production.xlsx,High and Diameter,P163,identity_ambiguous
30157108,Y|A2P-unresolved|1020|D,Y,unresolved:A2P,0.3,1020,fired_height_reading_1,6.11,mm,D,public-data/30157108/DTU Data - Brick Pellet Production.xlsx,High and Diameter,R163,identity_ambiguous
30157108,Y|A2P-unresolved|1020|D,Y,unresolved:A2P,0.3,1020,fired_height_reading_2,6.1,mm,D,public-data/30157108/DTU Data - Brick Pellet Production.xlsx,High and Diameter,S163,identity_ambiguous
30157108,Y|A2P-unresolved|1020|D,Y,unresolved:A2P,0.3,1020,fired_height_reading_3,6.15,mm,D,public-data/30157108/DTU Data - Brick Pellet Production.xlsx,High and Diameter,T163,identity_ambiguous
30157108,Y|A2P-unresolved|1020|D,Y,unresolved:A2P,0.3,1020,dry_diameter_mean,19.016666666666666,mm,D,public-data/30157108/DTU Data - Brick Pellet Production.xlsx,High and Diameter,F163,identity_ambiguous
30157108,Y|A2P-unresolved|1020|D,Y,unresolved:A2P,0.3,1020,dry_height_mean,6.396666666666666,mm,D,public-data/30157108/DTU Data - Brick Pellet Production.xlsx,High and Diameter,J163,identity_ambiguous
30157108,Y|A2P-unresolved|1020|D,Y,unresolved:A2P,0.3,1020,fired_diameter_mean,18.209999999999997,mm,D,public-data/30157108/DTU Data - Brick Pellet Production.xlsx,High and Diameter,Q163,identity_ambiguous
30157108,Y|A2P-unresolved|1020|D,Y,unresolved:A2P,0.3,1020,fired_height_mean,6.12,mm,D,public-data/30157108/DTU Data - Brick Pellet Production.xlsx,High and Diameter,U163,identity_ambiguous
30157108,Y|A2P-unresolved|1020|D,Y,unresolved:A2P,0.3,1020,dry_geometric_volume,1816.8220389525386,mm3,D,public-data/30157108/DTU Data - Brick Pellet Production.xlsx,High and Diameter,K163,identity_ambiguous
30157108,Y|A2P-unresolved|1020|D,Y,unresolved:A2P,0.3,1020,fired_geometric_volume,1593.90045682419,mm3,D,public-data/30157108/DTU Data - Brick Pellet Production.xlsx,High and Diameter,V163,identity_ambiguous
30157108,Y|A2P-unresolved|1020|D,Y,unresolved:A2P,0.3,1020,diameter_shrinkage,4.241893076248914,%,D,public-data/30157108/DTU Data - Brick Pellet Production.xlsx,High and Diameter,W163,identity_ambiguous
30157108,Y|A2P-unresolved|1020|D,Y,unresolved:A2P,0.3,1020,height_shrinkage,4.3251693590411495,%,D,public-data/30157108/DTU Data - Brick Pellet Production.xlsx,High and Diameter,X163,identity_ambiguous
30157108,Y|A2P-unresolved|1020|D,Y,unresolved:A2P,0.3,1020,volume_shrinkage,12.269863385016542,%,D,public-data/30157108/DTU Data - Brick Pellet Production.xlsx,High and Diameter,Y163,identity_ambiguous
30157108,Y|A2P-unresolved|1020|D,Y,unresolved:A2P,0.3,1020,green_mass,3.89,g,D,public-data/30157108/DTU Data - Brick Pellet Production.xlsx,Water and Burning,H12,identity_ambiguous
30157108,Y|A2P-unresolved|1020|D,Y,unresolved:A2P,0.3,1020,dried_mass_105C,3.0072,g,D,public-data/30157108/DTU Data - Brick Pellet Production.xlsx,Water and Burning,I12,identity_ambiguous
30157108,Y|A2P-unresolved|1020|D,Y,unresolved:A2P,0.3,1020,fired_mass,2.7992,g,D,public-data/30157108/DTU Data - Brick Pellet Production.xlsx,Water and Burning,K12,identity_ambiguous
30157108,Y|A2P-unresolved|1020|D,Y,unresolved:A2P,0.3,1020,forming_water_content,22.69408740359897,%,D,public-data/30157108/DTU Data - Brick Pellet Production.xlsx,Water and Burning,J12,identity_ambiguous
30157108,Y|A2P-unresolved|1020|D,Y,unresolved:A2P,0.3,1020,firing_mass_loss,6.916733173716421,%,D,public-data/30157108/DTU Data - Brick Pellet Production.xlsx,Water and Burning,L12,identity_ambiguous
30157108,Y|A2P-unresolved|1020|E,Y,unresolved:A2P,0.3,1020,dry_diameter_reading_1,19.06,mm,E,public-data/30157108/DTU Data - Brick Pellet Production.xlsx,High and Diameter,C164,identity_ambiguous
30157108,Y|A2P-unresolved|1020|E,Y,unresolved:A2P,0.3,1020,dry_diameter_reading_2,18.92,mm,E,public-data/30157108/DTU Data - Brick Pellet Production.xlsx,High and Diameter,D164,identity_ambiguous
30157108,Y|A2P-unresolved|1020|E,Y,unresolved:A2P,0.3,1020,dry_diameter_reading_3,19.04,mm,E,public-data/30157108/DTU Data - Brick Pellet Production.xlsx,High and Diameter,E164,identity_ambiguous
30157108,Y|A2P-unresolved|1020|E,Y,unresolved:A2P,0.3,1020,dry_height_reading_1,6.43,mm,E,public-data/30157108/DTU Data - Brick Pellet Production.xlsx,High and Diameter,G164,identity_ambiguous
30157108,Y|A2P-unresolved|1020|E,Y,unresolved:A2P,0.3,1020,dry_height_reading_2,6.64,mm,E,public-data/30157108/DTU Data - Brick Pellet Production.xlsx,High and Diameter,H164,identity_ambiguous
30157108,Y|A2P-unresolved|1020|E,Y,unresolved:A2P,0.3,1020,dry_height_reading_3,6.55,mm,E,public-data/30157108/DTU Data - Brick Pellet Production.xlsx,High and Diameter,I164,identity_ambiguous
30157108,Y|A2P-unresolved|1020|E,Y,unresolved:A2P,0.3,1020,fired_diameter_reading_1,18.21,mm,E,public-data/30157108/DTU Data - Brick Pellet Production.xlsx,High and Diameter,N164,identity_ambiguous
30157108,Y|A2P-unresolved|1020|E,Y,unresolved:A2P,0.3,1020,fired_diameter_reading_2,18.44,mm,E,public-data/30157108/DTU Data - Brick Pellet Production.xlsx,High and Diameter,O164,identity_ambiguous
30157108,Y|A2P-unresolved|1020|E,Y,unresolved:A2P,0.3,1020,fired_diameter_reading_3,18.2,mm,E,public-data/30157108/DTU Data - Brick Pellet Production.xlsx,High and Diameter,P164,identity_ambiguous
30157108,Y|A2P-unresolved|1020|E,Y,unresolved:A2P,0.3,1020,fired_height_reading_1,6.25,mm,E,public-data/30157108/DTU Data - Brick Pellet Production.xlsx,High and Diameter,R164,identity_ambiguous
30157108,Y|A2P-unresolved|1020|E,Y,unresolved:A2P,0.3,1020,fired_height_reading_2,6.25,mm,E,public-data/30157108/DTU Data - Brick Pellet Production.xlsx,High and Diameter,S164,identity_ambiguous
30157108,Y|A2P-unresolved|1020|E,Y,unresolved:A2P,0.3,1020,fired_height_reading_3,6.3,mm,E,public-data/30157108/DTU Data - Brick Pellet Production.xlsx,High and Diameter,T164,identity_ambiguous
30157108,Y|A2P-unresolved|1020|E,Y,unresolved:A2P,0.3,1020,dry_diameter_mean,19.006666666666668,mm,E,public-data/30157108/DTU Data - Brick Pellet Production.xlsx,High and Diameter,F164,identity_ambiguous
30157108,Y|A2P-unresolved|1020|E,Y,unresolved:A2P,0.3,1020,dry_height_mean,6.54,mm,E,public-data/30157108/DTU Data - Brick Pellet Production.xlsx,High and Diameter,J164,identity_ambiguous
30157108,Y|A2P-unresolved|1020|E,Y,unresolved:A2P,0.3,1020,fired_diameter_mean,18.283333333333335,mm,E,public-data/30157108/DTU Data - Brick Pellet Production.xlsx,High and Diameter,Q164,identity_ambiguous
30157108,Y|A2P-unresolved|1020|E,Y,unresolved:A2P,0.3,1020,fired_height_mean,6.266666666666667,mm,E,public-data/30157108/DTU Data - Brick Pellet Production.xlsx,High and Diameter,U164,identity_ambiguous
30157108,Y|A2P-unresolved|1020|E,Y,unresolved:A2P,0.3,1020,dry_geometric_volume,1855.579415857755,mm3,E,public-data/30157108/DTU Data - Brick Pellet Production.xlsx,High and Diameter,K164,identity_ambiguous
30157108,Y|A2P-unresolved|1020|E,Y,unresolved:A2P,0.3,1020,fired_geometric_volume,1645.2701950203748,mm3,E,public-data/30157108/DTU Data - Brick Pellet Production.xlsx,High and Diameter,V164,identity_ambiguous
30157108,Y|A2P-unresolved|1020|E,Y,unresolved:A2P,0.3,1020,diameter_shrinkage,3.805682216766044,%,E,public-data/30157108/DTU Data - Brick Pellet Production.xlsx,High and Diameter,W164,identity_ambiguous
30157108,Y|A2P-unresolved|1020|E,Y,unresolved:A2P,0.3,1020,height_shrinkage,4.179408766564731,%,E,public-data/30157108/DTU Data - Brick Pellet Production.xlsx,High and Diameter,X164,identity_ambiguous
30157108,Y|A2P-unresolved|1020|E,Y,unresolved:A2P,0.3,1020,volume_shrinkage,11.33388412482272,%,E,public-data/30157108/DTU Data - Brick Pellet Production.xlsx,High and Diameter,Y164,identity_ambiguous
30157108,Y|A2P-unresolved|1020|E,Y,unresolved:A2P,0.3,1020,green_mass,3.9528,g,E,public-data/30157108/DTU Data - Brick Pellet Production.xlsx,Water and Burning,H13,identity_ambiguous
30157108,Y|A2P-unresolved|1020|E,Y,unresolved:A2P,0.3,1020,dried_mass_105C,3.0662,g,E,public-data/30157108/DTU Data - Brick Pellet Production.xlsx,Water and Burning,I13,identity_ambiguous
30157108,Y|A2P-unresolved|1020|E,Y,unresolved:A2P,0.3,1020,fired_mass,2.8546,g,E,public-data/30157108/DTU Data - Brick Pellet Production.xlsx,Water and Burning,K13,identity_ambiguous
30157108,Y|A2P-unresolved|1020|E,Y,unresolved:A2P,0.3,1020,forming_water_content,22.429670107265736,%,E,public-data/30157108/DTU Data - Brick Pellet Production.xlsx,Water and Burning,J13,identity_ambiguous
30157108,Y|A2P-unresolved|1020|E,Y,unresolved:A2P,0.3,1020,firing_mass_loss,6.901050159806921,%,E,public-data/30157108/DTU Data - Brick Pellet Production.xlsx,Water and Burning,L13,identity_ambiguous
30157108,Y|A2P-unresolved|1020|F,Y,unresolved:A2P,0.3,1020,dry_diameter_reading_1,19.03,mm,F,public-data/30157108/DTU Data - Brick Pellet Production.xlsx,High and Diameter,C165,identity_ambiguous
30157108,Y|A2P-unresolved|1020|F,Y,unresolved:A2P,0.3,1020,dry_diameter_reading_2,18.89,mm,F,public-data/30157108/DTU Data - Brick Pellet Production.xlsx,High and Diameter,D165,identity_ambiguous
30157108,Y|A2P-unresolved|1020|F,Y,unresolved:A2P,0.3,1020,dry_diameter_reading_3,19.1,mm,F,public-data/30157108/DTU Data - Brick Pellet Production.xlsx,High and Diameter,E165,identity_ambiguous
30157108,Y|A2P-unresolved|1020|F,Y,unresolved:A2P,0.3,1020,dry_height_reading_1,6.47,mm,F,public-data/30157108/DTU Data - Brick Pellet Production.xlsx,High and Diameter,G165,identity_ambiguous
30157108,Y|A2P-unresolved|1020|F,Y,unresolved:A2P,0.3,1020,dry_height_reading_2,6.43,mm,F,public-data/30157108/DTU Data - Brick Pellet Production.xlsx,High and Diameter,H165,identity_ambiguous
30157108,Y|A2P-unresolved|1020|F,Y,unresolved:A2P,0.3,1020,dry_height_reading_3,6.45,mm,F,public-data/30157108/DTU Data - Brick Pellet Production.xlsx,High and Diameter,I165,identity_ambiguous
30157108,Y|A2P-unresolved|1020|F,Y,unresolved:A2P,0.3,1020,fired_diameter_reading_1,18.12,mm,F,public-data/30157108/DTU Data - Brick Pellet Production.xlsx,High and Diameter,N165,identity_ambiguous
30157108,Y|A2P-unresolved|1020|F,Y,unresolved:A2P,0.3,1020,fired_diameter_reading_2,18.29,mm,F,public-data/30157108/DTU Data - Brick Pellet Production.xlsx,High and Diameter,O165,identity_ambiguous
30157108,Y|A2P-unresolved|1020|F,Y,unresolved:A2P,0.3,1020,fired_diameter_reading_3,18.04,mm,F,public-data/30157108/DTU Data - Brick Pellet Production.xlsx,High and Diameter,P165,identity_ambiguous
30157108,Y|A2P-unresolved|1020|F,Y,unresolved:A2P,0.3,1020,fired_height_reading_1,6.14,mm,F,public-data/30157108/DTU Data - Brick Pellet Production.xlsx,High and Diameter,R165,identity_ambiguous
30157108,Y|A2P-unresolved|1020|F,Y,unresolved:A2P,0.3,1020,fired_height_reading_2,6.15,mm,F,public-data/30157108/DTU Data - Brick Pellet Production.xlsx,High and Diameter,S165,identity_ambiguous
30157108,Y|A2P-unresolved|1020|F,Y,unresolved:A2P,0.3,1020,fired_height_reading_3,6.11,mm,F,public-data/30157108/DTU Data - Brick Pellet Production.xlsx,High and Diameter,T165,identity_ambiguous
30157108,Y|A2P-unresolved|1020|F,Y,unresolved:A2P,0.3,1020,dry_diameter_mean,19.006666666666668,mm,F,public-data/30157108/DTU Data - Brick Pellet Production.xlsx,High and Diameter,F165,identity_ambiguous
30157108,Y|A2P-unresolved|1020|F,Y,unresolved:A2P,0.3,1020,dry_height_mean,6.449999999999999,mm,F,public-data/30157108/DTU Data - Brick Pellet Production.xlsx,High and Diameter,J165,identity_ambiguous
30157108,Y|A2P-unresolved|1020|F,Y,unresolved:A2P,0.3,1020,fired_diameter_mean,18.15,mm,F,public-data/30157108/DTU Data - Brick Pellet Production.xlsx,High and Diameter,Q165,identity_ambiguous
30157108,Y|A2P-unresolved|1020|F,Y,unresolved:A2P,0.3,1020,fired_height_mean,6.133333333333333,mm,F,public-data/30157108/DTU Data - Brick Pellet Production.xlsx,High and Diameter,U165,identity_ambiguous
30157108,Y|A2P-unresolved|1020|F,Y,unresolved:A2P,0.3,1020,dry_geometric_volume,1830.0439193092536,mm3,F,public-data/30157108/DTU Data - Brick Pellet Production.xlsx,High and Diameter,K165,identity_ambiguous
30157108,Y|A2P-unresolved|1020|F,Y,unresolved:A2P,0.3,1020,fired_geometric_volume,1586.8640024216813,mm3,F,public-data/30157108/DTU Data - Brick Pellet Production.xlsx,High and Diameter,V165,identity_ambiguous
30157108,Y|A2P-unresolved|1020|F,Y,unresolved:A2P,0.3,1020,diameter_shrinkage,4.507190459487911,%,F,public-data/30157108/DTU Data - Brick Pellet Production.xlsx,High and Diameter,W165,identity_ambiguous
30157108,Y|A2P-unresolved|1020|F,Y,unresolved:A2P,0.3,1020,height_shrinkage,4.9095607235142085,%,F,public-data/30157108/DTU Data - Brick Pellet Production.xlsx,High and Diameter,X165,identity_ambiguous
30157108,Y|A2P-unresolved|1020|F,Y,unresolved:A2P,0.3,1020,volume_shrinkage,13.288201136689661,%,F,public-data/30157108/DTU Data - Brick Pellet Production.xlsx,High and Diameter,Y165,identity_ambiguous
30157108,Y|A2P-unresolved|1020|F,Y,unresolved:A2P,0.3,1020,green_mass,3.922,g,F,public-data/30157108/DTU Data - Brick Pellet Production.xlsx,Water and Burning,H14,identity_ambiguous
30157108,Y|A2P-unresolved|1020|F,Y,unresolved:A2P,0.3,1020,dried_mass_105C,3.0377,g,F,public-data/30157108/DTU Data - Brick Pellet Production.xlsx,Water and Burning,I14,identity_ambiguous
30157108,Y|A2P-unresolved|1020|F,Y,unresolved:A2P,0.3,1020,fired_mass,2.8276,g,F,public-data/30157108/DTU Data - Brick Pellet Production.xlsx,Water and Burning,K14,identity_ambiguous
30157108,Y|A2P-unresolved|1020|F,Y,unresolved:A2P,0.3,1020,forming_water_content,22.547169811320757,%,F,public-data/30157108/DTU Data - Brick Pellet Production.xlsx,Water and Burning,J14,identity_ambiguous
30157108,Y|A2P-unresolved|1020|F,Y,unresolved:A2P,0.3,1020,firing_mass_loss,6.9164170260394435,%,F,public-data/30157108/DTU Data - Brick Pellet Production.xlsx,Water and Burning,L14,identity_ambiguous
30157108,Y|A2P-unresolved|1020|G,Y,unresolved:A2P,0.3,1020,dry_diameter_reading_1,19.1,mm,G,public-data/30157108/DTU Data - Brick Pellet Production.xlsx,High and Diameter,C166,identity_ambiguous
30157108,Y|A2P-unresolved|1020|G,Y,unresolved:A2P,0.3,1020,dry_diameter_reading_2,18.96,mm,G,public-data/30157108/DTU Data - Brick Pellet Production.xlsx,High and Diameter,D166,identity_ambiguous
30157108,Y|A2P-unresolved|1020|G,Y,unresolved:A2P,0.3,1020,dry_diameter_reading_3,19.08,mm,G,public-data/30157108/DTU Data - Brick Pellet Production.xlsx,High and Diameter,E166,identity_ambiguous
30157108,Y|A2P-unresolved|1020|G,Y,unresolved:A2P,0.3,1020,dry_height_reading_1,6.6,mm,G,public-data/30157108/DTU Data - Brick Pellet Production.xlsx,High and Diameter,G166,identity_ambiguous
30157108,Y|A2P-unresolved|1020|G,Y,unresolved:A2P,0.3,1020,dry_height_reading_2,6.61,mm,G,public-data/30157108/DTU Data - Brick Pellet Production.xlsx,High and Diameter,H166,identity_ambiguous
30157108,Y|A2P-unresolved|1020|G,Y,unresolved:A2P,0.3,1020,dry_height_reading_3,6.62,mm,G,public-data/30157108/DTU Data - Brick Pellet Production.xlsx,High and Diameter,I166,identity_ambiguous
