Repository: gaw008/brickmodel

# 材料设计 v2 首阶段（研究用途，待独立审核）

直接结果见 artifacts/DIRECTION_REPORT.md；数据问题见 artifacts/DATA_AUDIT.md；后续模块优先级见 artifacts/MODEL_GAP_PRIORITY.md。

本目录独立于既有 solver/verifier。仅用 Python 3.12 标准库解析公开 OOXML、CSV、JSON 和生成浅色中文 SVG；不执行 Excel 公式/宏/外部链接，不联网运行，不安装包。原始DTU输入仍留在授权只读目录，没有复制/改写工作簿。

## 复跑

从 /home/ubuntu/sludge-brick-design-v2 运行：

    python3 experiments/material_design_v2/verify.py

该命令实际串行执行完整pipeline、focused unittest、compileall、git diff --check；若本机存在已安装的grounded-citations工具，也执行三个报告的证据引用检查。命令、原始退出码/输出、耗时、输入hash、计数、峰值RSS和边界写入 artifacts/verification.json。测试不是旧项目full suite。

仅重新生成数据/图/报告：

    python3 experiments/material_design_v2/pipeline.py

更换输入根或保留另一次输出（输出必须是本目录的子目录）：

File: experiments/material_design_v2/artifacts/observations.csv (part 30 of 35)
source_id,specimen_id,matrix_id,additive_id,additive_fraction_dry,firing_temperature_C,property,value,unit,replicate_id,file,sheet,cell,evidence_status
30157108,Y|A2P-unresolved|1020|G,Y,unresolved:A2P,0.3,1020,fired_diameter_reading_1,18.44,mm,G,public-data/30157108/DTU Data - Brick Pellet Production.xlsx,High and Diameter,N166,identity_ambiguous
30157108,Y|A2P-unresolved|1020|G,Y,unresolved:A2P,0.3,1020,fired_diameter_reading_2,18.45,mm,G,public-data/30157108/DTU Data - Brick Pellet Production.xlsx,High and Diameter,O166,identity_ambiguous
30157108,Y|A2P-unresolved|1020|G,Y,unresolved:A2P,0.3,1020,fired_diameter_reading_3,18.4,mm,G,public-data/30157108/DTU Data - Brick Pellet Production.xlsx,High and Diameter,P166,identity_ambiguous
30157108,Y|A2P-unresolved|1020|G,Y,unresolved:A2P,0.3,1020,fired_height_reading_1,6.3,mm,G,public-data/30157108/DTU Data - Brick Pellet Production.xlsx,High and Diameter,R166,identity_ambiguous
30157108,Y|A2P-unresolved|1020|G,Y,unresolved:A2P,0.3,1020,fired_height_reading_2,6.41,mm,G,public-data/30157108/DTU Data - Brick Pellet Production.xlsx,High and Diameter,S166,identity_ambiguous
30157108,Y|A2P-unresolved|1020|G,Y,unresolved:A2P,0.3,1020,fired_height_reading_3,6.29,mm,G,public-data/30157108/DTU Data - Brick Pellet Production.xlsx,High and Diameter,T166,identity_ambiguous
30157108,Y|A2P-unresolved|1020|G,Y,unresolved:A2P,0.3,1020,dry_diameter_mean,19.046666666666667,mm,G,public-data/30157108/DTU Data - Brick Pellet Production.xlsx,High and Diameter,F166,identity_ambiguous
30157108,Y|A2P-unresolved|1020|G,Y,unresolved:A2P,0.3,1020,dry_height_mean,6.61,mm,G,public-data/30157108/DTU Data - Brick Pellet Production.xlsx,High and Diameter,J166,identity_ambiguous
30157108,Y|A2P-unresolved|1020|G,Y,unresolved:A2P,0.3,1020,fired_diameter_mean,18.43,mm,G,public-data/30157108/DTU Data - Brick Pellet Production.xlsx,High and Diameter,Q166,identity_ambiguous
30157108,Y|A2P-unresolved|1020|G,Y,unresolved:A2P,0.3,1020,fired_height_mean,6.333333333333333,mm,G,public-data/30157108/DTU Data - Brick Pellet Production.xlsx,High and Diameter,U166,identity_ambiguous
30157108,Y|A2P-unresolved|1020|G,Y,unresolved:A2P,0.3,1020,dry_geometric_volume,1883.3424852062883,mm3,G,public-data/30157108/DTU Data - Brick Pellet Production.xlsx,High and Diameter,K166,identity_ambiguous
30157108,Y|A2P-unresolved|1020|G,Y,unresolved:A2P,0.3,1020,fired_geometric_volume,1689.5571946603268,mm3,G,public-data/30157108/DTU Data - Brick Pellet Production.xlsx,High and Diameter,V166,identity_ambiguous
30157108,Y|A2P-unresolved|1020|G,Y,unresolved:A2P,0.3,1020,diameter_shrinkage,3.237661883094157,%,G,public-data/30157108/DTU Data - Brick Pellet Production.xlsx,High and Diameter,W166,identity_ambiguous
30157108,Y|A2P-unresolved|1020|G,Y,unresolved:A2P,0.3,1020,height_shrinkage,4.185577407967735,%,G,public-data/30157108/DTU Data - Brick Pellet Production.xlsx,High and Diameter,X166,identity_ambiguous
30157108,Y|A2P-unresolved|1020|G,Y,unresolved:A2P,0.3,1020,volume_shrinkage,10.289434453273943,%,G,public-data/30157108/DTU Data - Brick Pellet Production.xlsx,High and Diameter,Y166,identity_ambiguous
30157108,Y|A2P-unresolved|1020|G,Y,unresolved:A2P,0.3,1020,green_mass,4.0466,g,G,public-data/30157108/DTU Data - Brick Pellet Production.xlsx,Water and Burning,H15,identity_ambiguous
30157108,Y|A2P-unresolved|1020|G,Y,unresolved:A2P,0.3,1020,dried_mass_105C,3.1479,g,G,public-data/30157108/DTU Data - Brick Pellet Production.xlsx,Water and Burning,I15,identity_ambiguous
30157108,Y|A2P-unresolved|1020|G,Y,unresolved:A2P,0.3,1020,fired_mass,2.9283,g,G,public-data/30157108/DTU Data - Brick Pellet Production.xlsx,Water and Burning,K15,identity_ambiguous
30157108,Y|A2P-unresolved|1020|G,Y,unresolved:A2P,0.3,1020,forming_water_content,22.20876785449513,%,G,public-data/30157108/DTU Data - Brick Pellet Production.xlsx,Water and Burning,J15,identity_ambiguous
30157108,Y|A2P-unresolved|1020|G,Y,unresolved:A2P,0.3,1020,firing_mass_loss,6.9760792909558695,%,G,public-data/30157108/DTU Data - Brick Pellet Production.xlsx,Water and Burning,L15,identity_ambiguous
30157108,Y|A2P-unresolved|1030|A,Y,unresolved:A2P,0.3,1030,dry_diameter_reading_1,19.09,mm,A,public-data/30157108/DTU Data - Brick Pellet Production.xlsx,High and Diameter,C176,identity_ambiguous
30157108,Y|A2P-unresolved|1030|A,Y,unresolved:A2P,0.3,1030,dry_diameter_reading_2,18.96,mm,A,public-data/30157108/DTU Data - Brick Pellet Production.xlsx,High and Diameter,D176,identity_ambiguous
30157108,Y|A2P-unresolved|1030|A,Y,unresolved:A2P,0.3,1030,dry_diameter_reading_3,19.09,mm,A,public-data/30157108/DTU Data - Brick Pellet Production.xlsx,High and Diameter,E176,identity_ambiguous
30157108,Y|A2P-unresolved|1030|A,Y,unresolved:A2P,0.3,1030,dry_height_reading_1,6.53,mm,A,public-data/30157108/DTU Data - Brick Pellet Production.xlsx,High and Diameter,G176,identity_ambiguous
30157108,Y|A2P-unresolved|1030|A,Y,unresolved:A2P,0.3,1030,dry_height_reading_2,6.34,mm,A,public-data/30157108/DTU Data - Brick Pellet Production.xlsx,High and Diameter,H176,identity_ambiguous
30157108,Y|A2P-unresolved|1030|A,Y,unresolved:A2P,0.3,1030,dry_height_reading_3,6.37,mm,A,public-data/30157108/DTU Data - Brick Pellet Production.xlsx,High and Diameter,I176,identity_ambiguous
30157108,Y|A2P-unresolved|1030|A,Y,unresolved:A2P,0.3,1030,fired_diameter_reading_1,17.96,mm,A,public-data/30157108/DTU Data - Brick Pellet Production.xlsx,High and Diameter,N176,identity_ambiguous
30157108,Y|A2P-unresolved|1030|A,Y,unresolved:A2P,0.3,1030,fired_diameter_reading_2,18.18,mm,A,public-data/30157108/DTU Data - Brick Pellet Production.xlsx,High and Diameter,O176,identity_ambiguous
30157108,Y|A2P-unresolved|1030|A,Y,unresolved:A2P,0.3,1030,fired_diameter_reading_3,18.13,mm,A,public-data/30157108/DTU Data - Brick Pellet Production.xlsx,High and Diameter,P176,identity_ambiguous
30157108,Y|A2P-unresolved|1030|A,Y,unresolved:A2P,0.3,1030,fired_height_reading_1,6.05,mm,A,public-data/30157108/DTU Data - Brick Pellet Production.xlsx,High and Diameter,R176,identity_ambiguous
30157108,Y|A2P-unresolved|1030|A,Y,unresolved:A2P,0.3,1030,fired_height_reading_2,6.08,mm,A,public-data/30157108/DTU Data - Brick Pellet Production.xlsx,High and Diameter,S176,identity_ambiguous
30157108,Y|A2P-unresolved|1030|A,Y,unresolved:A2P,0.3,1030,fired_height_reading_3,6.1,mm,A,public-data/30157108/DTU Data - Brick Pellet Production.xlsx,High and Diameter,T176,identity_ambiguous
30157108,Y|A2P-unresolved|1030|A,Y,unresolved:A2P,0.3,1030,dry_diameter_mean,19.046666666666667,mm,A,public-data/30157108/DTU Data - Brick Pellet Production.xlsx,High and Diameter,F176,identity_ambiguous
30157108,Y|A2P-unresolved|1030|A,Y,unresolved:A2P,0.3,1030,dry_height_mean,6.413333333333334,mm,A,public-data/30157108/DTU Data - Brick Pellet Production.xlsx,High and Diameter,J176,identity_ambiguous
30157108,Y|A2P-unresolved|1030|A,Y,unresolved:A2P,0.3,1030,fired_diameter_mean,18.09,mm,A,public-data/30157108/DTU Data - Brick Pellet Production.xlsx,High and Diameter,Q176,identity_ambiguous
30157108,Y|A2P-unresolved|1030|A,Y,unresolved:A2P,0.3,1030,fired_height_mean,6.076666666666665,mm,A,public-data/30157108/DTU Data - Brick Pellet Production.xlsx,High and Diameter,U176,identity_ambiguous
30157108,Y|A2P-unresolved|1030|A,Y,unresolved:A2P,0.3,1030,dry_geometric_volume,1827.3075852430152,mm3,A,public-data/30157108/DTU Data - Brick Pellet Production.xlsx,High and Diameter,K176,identity_ambiguous
30157108,Y|A2P-unresolved|1030|A,Y,unresolved:A2P,0.3,1030,fired_geometric_volume,1561.8252113066667,mm3,A,public-data/30157108/DTU Data - Brick Pellet Production.xlsx,High and Diameter,V176,identity_ambiguous
30157108,Y|A2P-unresolved|1030|A,Y,unresolved:A2P,0.3,1030,diameter_shrinkage,5.022751137556879,%,A,public-data/30157108/DTU Data - Brick Pellet Production.xlsx,High and Diameter,W176,identity_ambiguous
30157108,Y|A2P-unresolved|1030|A,Y,unresolved:A2P,0.3,1030,height_shrinkage,5.24948024948028,%,A,public-data/30157108/DTU Data - Brick Pellet Production.xlsx,High and Diameter,X176,identity_ambiguous
30157108,Y|A2P-unresolved|1030|A,Y,unresolved:A2P,0.3,1030,volume_shrinkage,14.5286089807941,%,A,public-data/30157108/DTU Data - Brick Pellet Production.xlsx,High and Diameter,Y176,identity_ambiguous
30157108,Y|A2P-unresolved|1030|A,Y,unresolved:A2P,0.3,1030,green_mass,3.936,g,A,public-data/30157108/DTU Data - Brick Pellet Production.xlsx,Water and Burning,H25,identity_ambiguous
30157108,Y|A2P-unresolved|1030|A,Y,unresolved:A2P,0.3,1030,dried_mass_105C,3.0839,g,A,public-data/30157108/DTU Data - Brick Pellet Production.xlsx,Water and Burning,I25,identity_ambiguous
30157108,Y|A2P-unresolved|1030|A,Y,unresolved:A2P,0.3,1030,fired_mass,2.8712,g,A,public-data/30157108/DTU Data - Brick Pellet Production.xlsx,Water and Burning,K25,identity_ambiguous
30157108,Y|A2P-unresolved|1030|A,Y,unresolved:A2P,0.3,1030,forming_water_content,21.64888211382114,%,A,public-data/30157108/DTU Data - Brick Pellet Production.xlsx,Water and Burning,J25,identity_ambiguous
30157108,Y|A2P-unresolved|1030|A,Y,unresolved:A2P,0.3,1030,firing_mass_loss,6.897110801258144,%,A,public-data/30157108/DTU Data - Brick Pellet Production.xlsx,Water and Burning,L25,identity_ambiguous
30157108,Y|A2P-unresolved|1030|A,Y,unresolved:A2P,0.3,1030,saturated_mass,3.327,g,A,public-data/30157108/DTU Data - Brick Pellet Production.xlsx,Porosity and Density,F126,identity_ambiguous
30157108,Y|A2P-unresolved|1030|A,Y,unresolved:A2P,0.3,1030,submerged_mass,1.836,g,A,public-data/30157108/DTU Data - Brick Pellet Production.xlsx,Porosity and Density,G126,identity_ambiguous
30157108,Y|A2P-unresolved|1030|A,Y,unresolved:A2P,0.3,1030,water_displacement_volume,1.493688639551192e-06,m3,A,public-data/30157108/DTU Data - Brick Pellet Production.xlsx,Porosity and Density,K126,identity_ambiguous
30157108,Y|A2P-unresolved|1030|A,Y,unresolved:A2P,0.3,1030,open_pore_volume,4.5662191945501916e-07,m3,A,public-data/30157108/DTU Data - Brick Pellet Production.xlsx,Porosity and Density,L126,identity_ambiguous
30157108,Y|A2P-unresolved|1030|A,Y,unresolved:A2P,0.3,1030,open_porosity,0.3057008718980551,m3/m3,A,public-data/30157108/DTU Data - Brick Pellet Production.xlsx,Porosity and Density,M126,identity_ambiguous
30157108,Y|A2P-unresolved|1030|A,Y,unresolved:A2P,0.3,1030,dry_density,1922.2212206572772,kg/m3,A,public-data/30157108/DTU Data - Brick Pellet Production.xlsx,Porosity and Density,N126,identity_ambiguous
30157108,Y|A2P-unresolved|1030|A,Y,unresolved:A2P,0.3,1030,apparent_solid_density,2768.577897990727,kg/m3,A,public-data/30157108/DTU Data - Brick Pellet Production.xlsx,Porosity and Density,O126,identity_ambiguous
30157108,Y|A2P-unresolved|1030|A,Y,unresolved:A2P,0.3,1030,saturated_density,2227.3718309859155,kg/m3,A,public-data/30157108/DTU Data - Brick Pellet Production.xlsx,Porosity and Density,P126,identity_ambiguous
30157108,Y|A2P-unresolved|1030|A,Y,unresolved:A2P,0.3,1030,water_absorption,0.15874895514070778,kg/kg,A,public-data/30157108/DTU Data - Brick Pellet Production.xlsx,Porosity and Density,Q126,identity_ambiguous
30157108,Y|A2P-unresolved|1030|B,Y,unresolved:A2P,0.3,1030,dry_diameter_reading_1,19.01,mm,B,public-data/30157108/DTU Data - Brick Pellet Production.xlsx,High and Diameter,C177,identity_ambiguous
30157108,Y|A2P-unresolved|1030|B,Y,unresolved:A2P,0.3,1030,dry_diameter_reading_2,19.04,mm,B,public-data/30157108/DTU Data - Brick Pellet Production.xlsx,High and Diameter,D177,identity_ambiguous
30157108,Y|A2P-unresolved|1030|B,Y,unresolved:A2P,0.3,1030,dry_diameter_reading_3,18.97,mm,B,public-data/30157108/DTU Data - Brick Pellet Production.xlsx,High and Diameter,E177,identity_ambiguous
30157108,Y|A2P-unresolved|1030|B,Y,unresolved:A2P,0.3,1030,dry_height_reading_1,6.5,mm,B,public-data/30157108/DTU Data - Brick Pellet Production.xlsx,High and Diameter,G177,identity_ambiguous
30157108,Y|A2P-unresolved|1030|B,Y,unresolved:A2P,0.3,1030,dry_height_reading_2,6.5,mm,B,public-data/30157108/DTU Data - Brick Pellet Production.xlsx,High and Diameter,H177,identity_ambiguous
30157108,Y|A2P-unresolved|1030|B,Y,unresolved:A2P,0.3,1030,dry_height_reading_3,6.52,mm,B,public-data/30157108/DTU Data - Brick Pellet Production.xlsx,High and Diameter,I177,identity_ambiguous
30157108,Y|A2P-unresolved|1030|B,Y,unresolved:A2P,0.3,1030,fired_diameter_reading_1,18.09,mm,B,public-data/30157108/DTU Data - Brick Pellet Production.xlsx,High and Diameter,N177,identity_ambiguous
30157108,Y|A2P-unresolved|1030|B,Y,unresolved:A2P,0.3,1030,fired_diameter_reading_2,18.1,mm,B,public-data/30157108/DTU Data - Brick Pellet Production.xlsx,High and Diameter,O177,identity_ambiguous
30157108,Y|A2P-unresolved|1030|B,Y,unresolved:A2P,0.3,1030,fired_diameter_reading_3,18.06,mm,B,public-data/30157108/DTU Data - Brick Pellet Production.xlsx,High and Diameter,P177,identity_ambiguous
30157108,Y|A2P-unresolved|1030|B,Y,unresolved:A2P,0.3,1030,fired_height_reading_1,6.19,mm,B,public-data/30157108/DTU Data - Brick Pellet Production.xlsx,High and Diameter,R177,identity_ambiguous
30157108,Y|A2P-unresolved|1030|B,Y,unresolved:A2P,0.3,1030,fired_height_reading_2,6.33,mm,B,public-data/30157108/DTU Data - Brick Pellet Production.xlsx,High and Diameter,S177,identity_ambiguous
30157108,Y|A2P-unresolved|1030|B,Y,unresolved:A2P,0.3,1030,fired_height_reading_3,6.22,mm,B,public-data/30157108/DTU Data - Brick Pellet Production.xlsx,High and Diameter,T177,identity_ambiguous
30157108,Y|A2P-unresolved|1030|B,Y,unresolved:A2P,0.3,1030,dry_diameter_mean,19.006666666666664,mm,B,public-data/30157108/DTU Data - Brick Pellet Production.xlsx,High and Diameter,F177,identity_ambiguous
30157108,Y|A2P-unresolved|1030|B,Y,unresolved:A2P,0.3,1030,dry_height_mean,6.506666666666667,mm,B,public-data/30157108/DTU Data - Brick Pellet Production.xlsx,High and Diameter,J177,identity_ambiguous
30157108,Y|A2P-unresolved|1030|B,Y,unresolved:A2P,0.3,1030,fired_diameter_mean,18.083333333333332,mm,B,public-data/30157108/DTU Data - Brick Pellet Production.xlsx,High and Diameter,Q177,identity_ambiguous
30157108,Y|A2P-unresolved|1030|B,Y,unresolved:A2P,0.3,1030,fired_height_mean,6.246666666666666,mm,B,public-data/30157108/DTU Data - Brick Pellet Production.xlsx,High and Diameter,U177,identity_ambiguous
30157108,Y|A2P-unresolved|1030|B,Y,unresolved:A2P,0.3,1030,dry_geometric_volume,1846.1218245434945,mm3,B,public-data/30157108/DTU Data - Brick Pellet Production.xlsx,High and Diameter,K177,identity_ambiguous
30157108,Y|A2P-unresolved|1030|B,Y,unresolved:A2P,0.3,1030,fired_geometric_volume,1604.335482726871,mm3,B,public-data/30157108/DTU Data - Brick Pellet Production.xlsx,High and Diameter,V177,identity_ambiguous
30157108,Y|A2P-unresolved|1030|B,Y,unresolved:A2P,0.3,1030,diameter_shrinkage,4.857944580848819,%,B,public-data/30157108/DTU Data - Brick Pellet Production.xlsx,High and Diameter,W177,identity_ambiguous
30157108,Y|A2P-unresolved|1030|B,Y,unresolved:A2P,0.3,1030,height_shrinkage,3.995901639344272,%,B,public-data/30157108/DTU Data - Brick Pellet Production.xlsx,High and Diameter,X177,identity_ambiguous
30157108,Y|A2P-unresolved|1030|B,Y,unresolved:A2P,0.3,1030,volume_shrinkage,13.09698734948935,%,B,public-data/30157108/DTU Data - Brick Pellet Production.xlsx,High and Diameter,Y177,identity_ambiguous
30157108,Y|A2P-unresolved|1030|B,Y,unresolved:A2P,0.3,1030,green_mass,4.0057,g,B,public-data/30157108/DTU Data - Brick Pellet Production.xlsx,Water and Burning,H26,identity_ambiguous
30157108,Y|A2P-unresolved|1030|B,Y,unresolved:A2P,0.3,1030,dried_mass_105C,3.1267,g,B,public-data/30157108/DTU Data - Brick Pellet Production.xlsx,Water and Burning,I26,identity_ambiguous
30157108,Y|A2P-unresolved|1030|B,Y,unresolved:A2P,0.3,1030,fired_mass,2.9086,g,B,public-data/30157108/DTU Data - Brick Pellet Production.xlsx,Water and Burning,K26,identity_ambiguous
30157108,Y|A2P-unresolved|1030|B,Y,unresolved:A2P,0.3,1030,forming_water_content,21.943730184487105,%,B,public-data/30157108/DTU Data - Brick Pellet Production.xlsx,Water and Burning,J26,identity_ambiguous
30157108,Y|A2P-unresolved|1030|B,Y,unresolved:A2P,0.3,1030,firing_mass_loss,6.975405379473572,%,B,public-data/30157108/DTU Data - Brick Pellet Production.xlsx,Water and Burning,L26,identity_ambiguous
30157108,Y|A2P-unresolved|1030|B,Y,unresolved:A2P,0.3,1030,saturated_mass,3.368,g,B,public-data/30157108/DTU Data - Brick Pellet Production.xlsx,Porosity and Density,F127,identity_ambiguous
30157108,Y|A2P-unresolved|1030|B,Y,unresolved:A2P,0.3,1030,submerged_mass,1.858,g,B,public-data/30157108/DTU Data - Brick Pellet Production.xlsx,Porosity and Density,G127,identity_ambiguous
30157108,Y|A2P-unresolved|1030|B,Y,unresolved:A2P,0.3,1030,water_displacement_volume,1.5127229012221997e-06,m3,B,public-data/30157108/DTU Data - Brick Pellet Production.xlsx,Porosity and Density,K127,identity_ambiguous
30157108,Y|A2P-unresolved|1030|B,Y,unresolved:A2P,0.3,1030,open_pore_volume,4.6022841114005207e-07,m3,B,public-data/30157108/DTU Data - Brick Pellet Production.xlsx,Porosity and Density,L127,identity_ambiguous
30157108,Y|A2P-unresolved|1030|B,Y,unresolved:A2P,0.3,1030,open_porosity,0.3042384105960265,m3/m3,B,public-data/30157108/DTU Data - Brick Pellet Production.xlsx,Porosity and Density,M127,identity_ambiguous
30157108,Y|A2P-unresolved|1030|B,Y,unresolved:A2P,0.3,1030,dry_density,1922.757960264901,kg/m3,B,public-data/30157108/DTU Data - Brick Pellet Production.xlsx,Porosity and Density,N127,identity_ambiguous
30157108,Y|A2P-unresolved|1030|B,Y,unresolved:A2P,0.3,1030,apparent_solid_density,2763.5299067199703,kg/m3,B,public-data/30157108/DTU Data - Brick Pellet Production.xlsx,Porosity and Density,O127,identity_ambiguous
30157108,Y|A2P-unresolved|1030|B,Y,unresolved:A2P,0.3,1030,saturated_density,2226.4487417218547,kg/m3,B,public-data/30157108/DTU Data - Brick Pellet Production.xlsx,Porosity and Density,P127,identity_ambiguous
30157108,Y|A2P-unresolved|1030|B,Y,unresolved:A2P,0.3,1030,water_absorption,0.15794540328680465,kg/kg,B,public-data/30157108/DTU Data - Brick Pellet Production.xlsx,Porosity and Density,Q127,identity_ambiguous
30157108,Y|A2P-unresolved|1030|C,Y,unresolved:A2P,0.3,1030,dry_diameter_reading_1,19.13,mm,C,public-data/30157108/DTU Data - Brick Pellet Production.xlsx,High and Diameter,C178,identity_ambiguous
30157108,Y|A2P-unresolved|1030|C,Y,unresolved:A2P,0.3,1030,dry_diameter_reading_2,18.98,mm,C,public-data/30157108/DTU Data - Brick Pellet Production.xlsx,High and Diameter,D178,identity_ambiguous
30157108,Y|A2P-unresolved|1030|C,Y,unresolved:A2P,0.3,1030,dry_diameter_reading_3,19.15,mm,C,public-data/30157108/DTU Data - Brick Pellet Production.xlsx,High and Diameter,E178,identity_ambiguous
30157108,Y|A2P-unresolved|1030|C,Y,unresolved:A2P,0.3,1030,dry_height_reading_1,6.42,mm,C,public-data/30157108/DTU Data - Brick Pellet Production.xlsx,High and Diameter,G178,identity_ambiguous
30157108,Y|A2P-unresolved|1030|C,Y,unresolved:A2P,0.3,1030,dry_height_reading_2,6.43,mm,C,public-data/30157108/DTU Data - Brick Pellet Production.xlsx,High and Diameter,H178,identity_ambiguous
30157108,Y|A2P-unresolved|1030|C,Y,unresolved:A2P,0.3,1030,dry_height_reading_3,6.39,mm,C,public-data/30157108/DTU Data - Brick Pellet Production.xlsx,High and Diameter,I178,identity_ambiguous
30157108,Y|A2P-unresolved|1030|C,Y,unresolved:A2P,0.3,1030,fired_diameter_reading_1,17.95,mm,C,public-data/30157108/DTU Data - Brick Pellet Production.xlsx,High and Diameter,N178,identity_ambiguous
30157108,Y|A2P-unresolved|1030|C,Y,unresolved:A2P,0.3,1030,fired_diameter_reading_2,17.96,mm,C,public-data/30157108/DTU Data - Brick Pellet Production.xlsx,High and Diameter,O178,identity_ambiguous
30157108,Y|A2P-unresolved|1030|C,Y,unresolved:A2P,0.3,1030,fired_diameter_reading_3,18.0,mm,C,public-data/30157108/DTU Data - Brick Pellet Production.xlsx,High and Diameter,P178,identity_ambiguous
30157108,Y|A2P-unresolved|1030|C,Y,unresolved:A2P,0.3,1030,fired_height_reading_1,6.01,mm,C,public-data/30157108/DTU Data - Brick Pellet Production.xlsx,High and Diameter,R178,identity_ambiguous
30157108,Y|A2P-unresolved|1030|C,Y,unresolved:A2P,0.3,1030,fired_height_reading_2,6.04,mm,C,public-data/30157108/DTU Data - Brick Pellet Production.xlsx,High and Diameter,S178,identity_ambiguous
30157108,Y|A2P-unresolved|1030|C,Y,unresolved:A2P,0.3,1030,fired_height_reading_3,6.09,mm,C,public-data/30157108/DTU Data - Brick Pellet Production.xlsx,High and Diameter,T178,identity_ambiguous
30157108,Y|A2P-unresolved|1030|C,Y,unresolved:A2P,0.3,1030,dry_diameter_mean,19.086666666666666,mm,C,public-data/30157108/DTU Data - Brick Pellet Production.xlsx,High and Diameter,F178,identity_ambiguous
30157108,Y|A2P-unresolved|1030|C,Y,unresolved:A2P,0.3,1030,dry_height_mean,6.413333333333333,mm,C,public-data/30157108/DTU Data - Brick Pellet Production.xlsx,High and Diameter,J178,identity_ambiguous
30157108,Y|A2P-unresolved|1030|C,Y,unresolved:A2P,0.3,1030,fired_diameter_mean,17.97,mm,C,public-data/30157108/DTU Data - Brick Pellet Production.xlsx,High and Diameter,Q178,identity_ambiguous
30157108,Y|A2P-unresolved|1030|C,Y,unresolved:A2P,0.3,1030,fired_height_mean,6.046666666666667,mm,C,public-data/30157108/DTU Data - Brick Pellet Production.xlsx,High and Diameter,U178,identity_ambiguous
30157108,Y|A2P-unresolved|1030|C,Y,unresolved:A2P,0.3,1030,dry_geometric_volume,1834.9907200871698,mm3,C,public-data/30157108/DTU Data - Brick Pellet Production.xlsx,High and Diameter,K178,identity_ambiguous
30157108,Y|A2P-unresolved|1030|C,Y,unresolved:A2P,0.3,1030,fired_geometric_volume,1533.5645598457631,mm3,C,public-data/30157108/DTU Data - Brick Pellet Production.xlsx,High and Diameter,V178,identity_ambiguous
30157108,Y|A2P-unresolved|1030|C,Y,unresolved:A2P,0.3,1030,diameter_shrinkage,5.850506461753408,%,C,public-data/30157108/DTU Data - Brick Pellet Production.xlsx,High and Diameter,W178,identity_ambiguous
30157108,Y|A2P-unresolved|1030|C,Y,unresolved:A2P,0.3,1030,height_shrinkage,5.7172557172557115,%,C,public-data/30157108/DTU Data - Brick Pellet Production.xlsx,High and Diameter,X178,identity_ambiguous
30157108,Y|A2P-unresolved|1030|C,Y,unresolved:A2P,0.3,1030,volume_shrinkage,16.42657681816983,%,C,public-data/30157108/DTU Data - Brick Pellet Production.xlsx,High and Diameter,Y178,identity_ambiguous
30157108,Y|A2P-unresolved|1030|C,Y,unresolved:A2P,0.3,1030,green_mass,3.9571,g,C,public-data/30157108/DTU Data - Brick Pellet Production.xlsx,Water and Burning,H27,identity_ambiguous
30157108,Y|A2P-unresolved|1030|C,Y,unresolved:A2P,0.3,1030,dried_mass_105C,3.0906,g,C,public-data/30157108/DTU Data - Brick Pellet Production.xlsx,Water and Burning,I27,identity_ambiguous
30157108,Y|A2P-unresolved|1030|C,Y,unresolved:A2P,0.3,1030,fired_mass,2.876,g,C,public-data/30157108/DTU Data - Brick Pellet Production.xlsx,Water and Burning,K27,identity_ambiguous
30157108,Y|A2P-unresolved|1030|C,Y,unresolved:A2P,0.3,1030,forming_water_content,21.897349068762484,%,C,public-data/30157108/DTU Data - Brick Pellet Production.xlsx,Water and Burning,J27,identity_ambiguous
30157108,Y|A2P-unresolved|1030|C,Y,unresolved:A2P,0.3,1030,firing_mass_loss,6.943635540024588,%,C,public-data/30157108/DTU Data - Brick Pellet Production.xlsx,Water and Burning,L27,identity_ambiguous
30157108,Y|A2P-unresolved|1030|C,Y,unresolved:A2P,0.3,1030,saturated_mass,3.305,g,C,public-data/30157108/DTU Data - Brick Pellet Production.xlsx,Porosity and Density,F128,identity_ambiguous
30157108,Y|A2P-unresolved|1030|C,Y,unresolved:A2P,0.3,1030,submerged_mass,1.837,g,C,public-data/30157108/DTU Data - Brick Pellet Production.xlsx,Porosity and Density,G128,identity_ambiguous
30157108,Y|A2P-unresolved|1030|C,Y,unresolved:A2P,0.3,1030,water_displacement_volume,1.4706471648968143e-06,m3,C,public-data/30157108/DTU Data - Brick Pellet Production.xlsx,Porosity and Density,K128,identity_ambiguous
30157108,Y|A2P-unresolved|1030|C,Y,unresolved:A2P,0.3,1030,open_pore_volume,4.297735924664397e-07,m3,C,public-data/30157108/DTU Data - Brick Pellet Production.xlsx,Porosity and Density,L128,identity_ambiguous
30157108,Y|A2P-unresolved|1030|C,Y,unresolved:A2P,0.3,1030,open_porosity,0.2922343324250682,m3/m3,C,public-data/30157108/DTU Data - Brick Pellet Production.xlsx,Porosity and Density,M128,identity_ambiguous
30157108,Y|A2P-unresolved|1030|C,Y,unresolved:A2P,0.3,1030,dry_density,1955.6016348773842,kg/m3,C,public-data/30157108/DTU Data - Brick Pellet Production.xlsx,Porosity and Density,N128,identity_ambiguous
30157108,Y|A2P-unresolved|1030|C,Y,unresolved:A2P,0.3,1030,apparent_solid_density,2763.0637151106835,kg/m3,C,public-data/30157108/DTU Data - Brick Pellet Production.xlsx,Porosity and Density,O128,identity_ambiguous
30157108,Y|A2P-unresolved|1030|C,Y,unresolved:A2P,0.3,1030,saturated_density,2247.3099455040874,kg/m3,C,public-data/30157108/DTU Data - Brick Pellet Production.xlsx,Porosity and Density,P128,identity_ambiguous
30157108,Y|A2P-unresolved|1030|C,Y,unresolved:A2P,0.3,1030,water_absorption,0.14916550764951325,kg/kg,C,public-data/30157108/DTU Data - Brick Pellet Production.xlsx,Porosity and Density,Q128,identity_ambiguous
30157108,Y|A2P-unresolved|1030|D,Y,unresolved:A2P,0.3,1030,dry_diameter_reading_1,19.09,mm,D,public-data/30157108/DTU Data - Brick Pellet Production.xlsx,High and Diameter,C179,identity_ambiguous
30157108,Y|A2P-unresolved|1030|D,Y,unresolved:A2P,0.3,1030,dry_diameter_reading_2,19.0,mm,D,public-data/30157108/DTU Data - Brick Pellet Production.xlsx,High and Diameter,D179,identity_ambiguous
30157108,Y|A2P-unresolved|1030|D,Y,unresolved:A2P,0.3,1030,dry_diameter_reading_3,19.01,mm,D,public-data/30157108/DTU Data - Brick Pellet Production.xlsx,High and Diameter,E179,identity_ambiguous
30157108,Y|A2P-unresolved|1030|D,Y,unresolved:A2P,0.3,1030,dry_height_reading_1,6.36,mm,D,public-data/30157108/DTU Data - Brick Pellet Production.xlsx,High and Diameter,G179,identity_ambiguous
30157108,Y|A2P-unresolved|1030|D,Y,unresolved:A2P,0.3,1030,dry_height_reading_2,6.35,mm,D,public-data/30157108/DTU Data - Brick Pellet Production.xlsx,High and Diameter,H179,identity_ambiguous
30157108,Y|A2P-unresolved|1030|D,Y,unresolved:A2P,0.3,1030,dry_height_reading_3,6.29,mm,D,public-data/30157108/DTU Data - Brick Pellet Production.xlsx,High and Diameter,I179,identity_ambiguous
30157108,Y|A2P-unresolved|1030|D,Y,unresolved:A2P,0.3,1030,fired_diameter_reading_1,17.91,mm,D,public-data/30157108/DTU Data - Brick Pellet Production.xlsx,High and Diameter,N179,identity_ambiguous
30157108,Y|A2P-unresolved|1030|D,Y,unresolved:A2P,0.3,1030,fired_diameter_reading_2,17.93,mm,D,public-data/30157108/DTU Data - Brick Pellet Production.xlsx,High and Diameter,O179,identity_ambiguous
30157108,Y|A2P-unresolved|1030|D,Y,unresolved:A2P,0.3,1030,fired_diameter_reading_3,18.02,mm,D,public-data/30157108/DTU Data - Brick Pellet Production.xlsx,High and Diameter,P179,identity_ambiguous
30157108,Y|A2P-unresolved|1030|D,Y,unresolved:A2P,0.3,1030,fired_height_reading_1,5.97,mm,D,public-data/30157108/DTU Data - Brick Pellet Production.xlsx,High and Diameter,R179,identity_ambiguous
30157108,Y|A2P-unresolved|1030|D,Y,unresolved:A2P,0.3,1030,fired_height_reading_2,5.93,mm,D,public-data/30157108/DTU Data - Brick Pellet Production.xlsx,High and Diameter,S179,identity_ambiguous
30157108,Y|A2P-unresolved|1030|D,Y,unresolved:A2P,0.3,1030,fired_height_reading_3,5.93,mm,D,public-data/30157108/DTU Data - Brick Pellet Production.xlsx,High and Diameter,T179,identity_ambiguous
30157108,Y|A2P-unresolved|1030|D,Y,unresolved:A2P,0.3,1030,dry_diameter_mean,19.033333333333335,mm,D,public-data/30157108/DTU Data - Brick Pellet Production.xlsx,High and Diameter,F179,identity_ambiguous
30157108,Y|A2P-unresolved|1030|D,Y,unresolved:A2P,0.3,1030,dry_height_mean,6.333333333333333,mm,D,public-data/30157108/DTU Data - Brick Pellet Production.xlsx,High and Diameter,J179,identity_ambiguous
30157108,Y|A2P-unresolved|1030|D,Y,unresolved:A2P,0.3,1030,fired_diameter_mean,17.953333333333333,mm,D,public-data/30157108/DTU Data - Brick Pellet Production.xlsx,High and Diameter,Q179,identity_ambiguous
30157108,Y|A2P-unresolved|1030|D,Y,unresolved:A2P,0.3,1030,fired_height_mean,5.9433333333333325,mm,D,public-data/30157108/DTU Data - Brick Pellet Production.xlsx,High and Diameter,U179,identity_ambiguous
30157108,Y|A2P-unresolved|1030|D,Y,unresolved:A2P,0.3,1030,dry_geometric_volume,1801.9881663900303,mm3,D,public-data/30157108/DTU Data - Brick Pellet Production.xlsx,High and Diameter,K179,identity_ambiguous
30157108,Y|A2P-unresolved|1030|D,Y,unresolved:A2P,0.3,1030,fired_geometric_volume,1504.5622413948217,mm3,D,public-data/30157108/DTU Data - Brick Pellet Production.xlsx,High and Diameter,V179,identity_ambiguous
30157108,Y|A2P-unresolved|1030|D,Y,unresolved:A2P,0.3,1030,diameter_shrinkage,5.674255691768836,%,D,public-data/30157108/DTU Data - Brick Pellet Production.xlsx,High and Diameter,W179,identity_ambiguous
30157108,Y|A2P-unresolved|1030|D,Y,unresolved:A2P,0.3,1030,height_shrinkage,6.157894736842114,%,D,public-data/30157108/DTU Data - Brick Pellet Production.xlsx,High and Diameter,X179,identity_ambiguous
30157108,Y|A2P-unresolved|1030|D,Y,unresolved:A2P,0.3,1030,volume_shrinkage,16.505431641709926,%,D,public-data/30157108/DTU Data - Brick Pellet Production.xlsx,High and Diameter,Y179,identity_ambiguous
30157108,Y|A2P-unresolved|1030|D,Y,unresolved:A2P,0.3,1030,green_mass,3.8779,g,D,public-data/30157108/DTU Data - Brick Pellet Production.xlsx,Water and Burning,H28,identity_ambiguous
30157108,Y|A2P-unresolved|1030|D,Y,unresolved:A2P,0.3,1030,dried_mass_105C,3.0246,g,D,public-data/30157108/DTU Data - Brick Pellet Production.xlsx,Water and Burning,I28,identity_ambiguous
30157108,Y|A2P-unresolved|1030|D,Y,unresolved:A2P,0.3,1030,fired_mass,2.815,g,D,public-data/30157108/DTU Data - Brick Pellet Production.xlsx,Water and Burning,K28,identity_ambiguous
30157108,Y|A2P-unresolved|1030|D,Y,unresolved:A2P,0.3,1030,forming_water_content,22.004177518760155,%,D,public-data/30157108/DTU Data - Brick Pellet Production.xlsx,Water and Burning,J28,identity_ambiguous
30157108,Y|A2P-unresolved|1030|D,Y,unresolved:A2P,0.3,1030,firing_mass_loss,6.9298419625735646,%,D,public-data/30157108/DTU Data - Brick Pellet Production.xlsx,Water and Burning,L28,identity_ambiguous
30157108,Y|A2P-unresolved|1030|E,Y,unresolved:A2P,0.3,1030,dry_diameter_reading_1,19.0,mm,E,public-data/30157108/DTU Data - Brick Pellet Production.xlsx,High and Diameter,C180,identity_ambiguous
30157108,Y|A2P-unresolved|1030|E,Y,unresolved:A2P,0.3,1030,dry_diameter_reading_2,19.1,mm,E,public-data/30157108/DTU Data - Brick Pellet Production.xlsx,High and Diameter,D180,identity_ambiguous
30157108,Y|A2P-unresolved|1030|E,Y,unresolved:A2P,0.3,1030,dry_diameter_reading_3,19.01,mm,E,public-data/30157108/DTU Data - Brick Pellet Production.xlsx,High and Diameter,E180,identity_ambiguous
30157108,Y|A2P-unresolved|1030|E,Y,unresolved:A2P,0.3,1030,dry_height_reading_1,6.45,mm,E,public-data/30157108/DTU Data - Brick Pellet Production.xlsx,High and Diameter,G180,identity_ambiguous
30157108,Y|A2P-unresolved|1030|E,Y,unresolved:A2P,0.3,1030,dry_height_reading_2,6.41,mm,E,public-data/30157108/DTU Data - Brick Pellet Production.xlsx,High and Diameter,H180,identity_ambiguous
30157108,Y|A2P-unresolved|1030|E,Y,unresolved:A2P,0.3,1030,dry_height_reading_3,6.43,mm,E,public-data/30157108/DTU Data - Brick Pellet Production.xlsx,High and Diameter,I180,identity_ambiguous
30157108,Y|A2P-unresolved|1030|E,Y,unresolved:A2P,0.3,1030,fired_diameter_reading_1,18.02,mm,E,public-data/30157108/DTU Data - Brick Pellet Production.xlsx,High and Diameter,N180,identity_ambiguous
30157108,Y|A2P-unresolved|1030|E,Y,unresolved:A2P,0.3,1030,fired_diameter_reading_2,18.02,mm,E,public-data/30157108/DTU Data - Brick Pellet Production.xlsx,High and Diameter,O180,identity_ambiguous
30157108,Y|A2P-unresolved|1030|E,Y,unresolved:A2P,0.3,1030,fired_diameter_reading_3,18.15,mm,E,public-data/30157108/DTU Data - Brick Pellet Production.xlsx,High and Diameter,P180,identity_ambiguous
30157108,Y|A2P-unresolved|1030|E,Y,unresolved:A2P,0.3,1030,fired_height_reading_1,6.03,mm,E,public-data/30157108/DTU Data - Brick Pellet Production.xlsx,High and Diameter,R180,identity_ambiguous
30157108,Y|A2P-unresolved|1030|E,Y,unresolved:A2P,0.3,1030,fired_height_reading_2,6.07,mm,E,public-data/30157108/DTU Data - Brick Pellet Production.xlsx,High and Diameter,S180,identity_ambiguous
30157108,Y|A2P-unresolved|1030|E,Y,unresolved:A2P,0.3,1030,fired_height_reading_3,6.01,mm,E,public-data/30157108/DTU Data - Brick Pellet Production.xlsx,High and Diameter,T180,identity_ambiguous
30157108,Y|A2P-unresolved|1030|E,Y,unresolved:A2P,0.3,1030,dry_diameter_mean,19.036666666666665,mm,E,public-data/30157108/DTU Data - Brick Pellet Production.xlsx,High and Diameter,F180,identity_ambiguous
30157108,Y|A2P-unresolved|1030|E,Y,unresolved:A2P,0.3,1030,dry_height_mean,6.43,mm,E,public-data/30157108/DTU Data - Brick Pellet Production.xlsx,High and Diameter,J180,identity_ambiguous
30157108,Y|A2P-unresolved|1030|E,Y,unresolved:A2P,0.3,1030,fired_diameter_mean,18.063333333333333,mm,E,public-data/30157108/DTU Data - Brick Pellet Production.xlsx,High and Diameter,Q180,identity_ambiguous
30157108,Y|A2P-unresolved|1030|E,Y,unresolved:A2P,0.3,1030,fired_height_mean,6.036666666666666,mm,E,public-data/30157108/DTU Data - Brick Pellet Production.xlsx,High and Diameter,U180,identity_ambiguous
30157108,Y|A2P-unresolved|1030|E,Y,unresolved:A2P,0.3,1030,dry_geometric_volume,1830.1330552812808,mm3,E,public-data/30157108/DTU Data - Brick Pellet Production.xlsx,High and Diameter,K180,identity_ambiguous
30157108,Y|A2P-unresolved|1030|E,Y,unresolved:A2P,0.3,1030,fired_geometric_volume,1546.9734834150445,mm3,E,public-data/30157108/DTU Data - Brick Pellet Production.xlsx,High and Diameter,V180,identity_ambiguous
30157108,Y|A2P-unresolved|1030|E,Y,unresolved:A2P,0.3,1030,diameter_shrinkage,5.112939940465765,%,E,public-data/30157108/DTU Data - Brick Pellet Production.xlsx,High and Diameter,W180,identity_ambiguous
30157108,Y|A2P-unresolved|1030|E,Y,unresolved:A2P,0.3,1030,height_shrinkage,6.117159149818562,%,E,public-data/30157108/DTU Data - Brick Pellet Production.xlsx,High and Diameter,X180,identity_ambiguous
30157108,Y|A2P-unresolved|1030|E,Y,unresolved:A2P,0.3,1030,volume_shrinkage,15.472075707780512,%,E,public-data/30157108/DTU Data - Brick Pellet Production.xlsx,High and Diameter,Y180,identity_ambiguous
30157108,Y|A2P-unresolved|1030|E,Y,unresolved:A2P,0.3,1030,green_mass,3.9741,g,E,public-data/30157108/DTU Data - Brick Pellet Production.xlsx,Water and Burning,H29,identity_ambiguous
30157108,Y|A2P-unresolved|1030|E,Y,unresolved:A2P,0.3,1030,dried_mass_105C,3.1084,g,E,public-data/30157108/DTU Data - Brick Pellet Production.xlsx,Water and Burning,I29,identity_ambiguous
30157108,Y|A2P-unresolved|1030|E,Y,unresolved:A2P,0.3,1030,fired_mass,2.8938,g,E,public-data/30157108/DTU Data - Brick Pellet Production.xlsx,Water and Burning,K29,identity_ambiguous
30157108,Y|A2P-unresolved|1030|E,Y,unresolved:A2P,0.3,1030,forming_water_content,21.78354847638459,%,E,public-data/30157108/DTU Data - Brick Pellet Production.xlsx,Water and Burning,J29,identity_ambiguous
30157108,Y|A2P-unresolved|1030|E,Y,unresolved:A2P,0.3,1030,firing_mass_loss,6.903873375369962,%,E,public-data/30157108/DTU Data - Brick Pellet Production.xlsx,Water and Burning,L29,identity_ambiguous
30157108,Y|A2P-unresolved|1030|F,Y,unresolved:A2P,0.3,1030,dry_diameter_reading_1,18.96,mm,F,public-data/30157108/DTU Data - Brick Pellet Production.xlsx,High and Diameter,C181,identity_ambiguous
30157108,Y|A2P-unresolved|1030|F,Y,unresolved:A2P,0.3,1030,dry_diameter_reading_2,19.13,mm,F,public-data/30157108/DTU Data - Brick Pellet Production.xlsx,High and Diameter,D181,identity_ambiguous
30157108,Y|A2P-unresolved|1030|F,Y,unresolved:A2P,0.3,1030,dry_diameter_reading_3,19.05,mm,F,public-data/30157108/DTU Data - Brick Pellet Production.xlsx,High and Diameter,E181,identity_ambiguous
30157108,Y|A2P-unresolved|1030|F,Y,unresolved:A2P,0.3,1030,dry_height_reading_1,6.37,mm,F,public-data/30157108/DTU Data - Brick Pellet Production.xlsx,High and Diameter,G181,identity_ambiguous
30157108,Y|A2P-unresolved|1030|F,Y,unresolved:A2P,0.3,1030,dry_height_reading_2,6.33,mm,F,public-data/30157108/DTU Data - Brick Pellet Production.xlsx,High and Diameter,H181,identity_ambiguous
30157108,Y|A2P-unresolved|1030|F,Y,unresolved:A2P,0.3,1030,dry_height_reading_3,6.39,mm,F,public-data/30157108/DTU Data - Brick Pellet Production.xlsx,High and Diameter,I181,identity_ambiguous
30157108,Y|A2P-unresolved|1030|F,Y,unresolved:A2P,0.3,1030,fired_diameter_reading_1,18.18,mm,F,public-data/30157108/DTU Data - Brick Pellet Production.xlsx,High and Diameter,N181,identity_ambiguous
30157108,Y|A2P-unresolved|1030|F,Y,unresolved:A2P,0.3,1030,fired_diameter_reading_2,18.3,mm,F,public-data/30157108/DTU Data - Brick Pellet Production.xlsx,High and Diameter,O181,identity_ambiguous
30157108,Y|A2P-unresolved|1030|F,Y,unresolved:A2P,0.3,1030,fired_diameter_reading_3,18.24,mm,F,public-data/30157108/DTU Data - Brick Pellet Production.xlsx,High and Diameter,P181,identity_ambiguous
30157108,Y|A2P-unresolved|1030|F,Y,unresolved:A2P,0.3,1030,fired_height_reading_1,6.17,mm,F,public-data/30157108/DTU Data - Brick Pellet Production.xlsx,High and Diameter,R181,identity_ambiguous
30157108,Y|A2P-unresolved|1030|F,Y,unresolved:A2P,0.3,1030,fired_height_reading_2,6.02,mm,F,public-data/30157108/DTU Data - Brick Pellet Production.xlsx,High and Diameter,S181,identity_ambiguous
30157108,Y|A2P-unresolved|1030|F,Y,unresolved:A2P,0.3,1030,fired_height_reading_3,6.08,mm,F,public-data/30157108/DTU Data - Brick Pellet Production.xlsx,High and Diameter,T181,identity_ambiguous
30157108,Y|A2P-unresolved|1030|F,Y,unresolved:A2P,0.3,1030,dry_diameter_mean,19.046666666666667,mm,F,public-data/30157108/DTU Data - Brick Pellet Production.xlsx,High and Diameter,F181,identity_ambiguous
30157108,Y|A2P-unresolved|1030|F,Y,unresolved:A2P,0.3,1030,dry_height_mean,6.363333333333333,mm,F,public-data/30157108/DTU Data - Brick Pellet Production.xlsx,High and Diameter,J181,identity_ambiguous
30157108,Y|A2P-unresolved|1030|F,Y,unresolved:A2P,0.3,1030,fired_diameter_mean,18.24,mm,F,public-data/30157108/DTU Data - Brick Pellet Production.xlsx,High and Diameter,Q181,identity_ambiguous
30157108,Y|A2P-unresolved|1030|F,Y,unresolved:A2P,0.3,1030,fired_height_mean,6.09,mm,F,public-data/30157108/DTU Data - Brick Pellet Production.xlsx,High and Diameter,U181,identity_ambiguous
30157108,Y|A2P-unresolved|1030|F,Y,unresolved:A2P,0.3,1030,dry_geometric_volume,1813.0614242354031,mm3,F,public-data/30157108/DTU Data - Brick Pellet Production.xlsx,High and Diameter,K181,identity_ambiguous
30157108,Y|A2P-unresolved|1030|F,Y,unresolved:A2P,0.3,1030,fired_geometric_volume,1591.3175116010398,mm3,F,public-data/30157108/DTU Data - Brick Pellet Production.xlsx,High and Diameter,V181,identity_ambiguous
30157108,Y|A2P-unresolved|1030|F,Y,unresolved:A2P,0.3,1030,diameter_shrinkage,4.235211760588038,%,F,public-data/30157108/DTU Data - Brick Pellet Production.xlsx,High and Diameter,W181,identity_ambiguous
30157108,Y|A2P-unresolved|1030|F,Y,unresolved:A2P,0.3,1030,height_shrinkage,4.295442640125722,%,F,public-data/30157108/DTU Data - Brick Pellet Production.xlsx,High and Diameter,X181,identity_ambiguous
30157108,Y|A2P-unresolved|1030|F,Y,unresolved:A2P,0.3,1030,volume_shrinkage,12.23035853448133,%,F,public-data/30157108/DTU Data - Brick Pellet Production.xlsx,High and Diameter,Y181,identity_ambiguous
30157108,Y|A2P-unresolved|1030|F,Y,unresolved:A2P,0.3,1030,green_mass,3.9526,g,F,public-data/30157108/DTU Data - Brick Pellet Production.xlsx,Water and Burning,H30,identity_ambiguous
30157108,Y|A2P-unresolved|1030|F,Y,unresolved:A2P,0.3,1030,dried_mass_105C,3.101,g,F,public-data/30157108/DTU Data - Brick Pellet Production.xlsx,Water and Burning,I30,identity_ambiguous
30157108,Y|A2P-unresolved|1030|F,Y,unresolved:A2P,0.3,1030,fired_mass,2.8861,g,F,public-data/30157108/DTU Data - Brick Pellet Production.xlsx,Water and Burning,K30,identity_ambiguous
