Repository: gaw008/brickmodel

# 材料设计 v2 首阶段（研究用途，待独立审核）

直接结果见 artifacts/DIRECTION_REPORT.md；数据问题见 artifacts/DATA_AUDIT.md；后续模块优先级见 artifacts/MODEL_GAP_PRIORITY.md。

本目录独立于既有 solver/verifier。仅用 Python 3.12 标准库解析公开 OOXML、CSV、JSON 和生成浅色中文 SVG；不执行 Excel 公式/宏/外部链接，不联网运行，不安装包。原始DTU输入仍留在授权只读目录，没有复制/改写工作簿。

## 复跑

从 /home/ubuntu/sludge-brick-design-v2 运行：

    python3 experiments/material_design_v2/verify.py

该命令实际串行执行完整pipeline、focused unittest、compileall、git diff --check；若本机存在已安装的grounded-citations工具，也执行三个报告的证据引用检查。命令、原始退出码/输出、耗时、输入hash、计数、峰值RSS和边界写入 artifacts/verification.json。测试不是旧项目full suite。

仅重新生成数据/图/报告：

    python3 experiments/material_design_v2/pipeline.py

更换输入根或保留另一次输出（输出必须是本目录的子目录）：

File: experiments/material_design_v2/artifacts/observations.csv (part 31 of 35)
source_id,specimen_id,matrix_id,additive_id,additive_fraction_dry,firing_temperature_C,property,value,unit,replicate_id,file,sheet,cell,evidence_status
30157108,Y|A2P-unresolved|1030|F,Y,unresolved:A2P,0.3,1030,forming_water_content,21.545311946566812,%,F,public-data/30157108/DTU Data - Brick Pellet Production.xlsx,Water and Burning,J30,identity_ambiguous
30157108,Y|A2P-unresolved|1030|F,Y,unresolved:A2P,0.3,1030,firing_mass_loss,6.930022573363434,%,F,public-data/30157108/DTU Data - Brick Pellet Production.xlsx,Water and Burning,L30,identity_ambiguous
30157108,Y|A2P-unresolved|1030|G,Y,unresolved:A2P,0.3,1030,dry_diameter_reading_1,18.82,mm,G,public-data/30157108/DTU Data - Brick Pellet Production.xlsx,High and Diameter,C182,identity_ambiguous
30157108,Y|A2P-unresolved|1030|G,Y,unresolved:A2P,0.3,1030,dry_diameter_reading_2,19.01,mm,G,public-data/30157108/DTU Data - Brick Pellet Production.xlsx,High and Diameter,D182,identity_ambiguous
30157108,Y|A2P-unresolved|1030|G,Y,unresolved:A2P,0.3,1030,dry_diameter_reading_3,18.93,mm,G,public-data/30157108/DTU Data - Brick Pellet Production.xlsx,High and Diameter,E182,identity_ambiguous
30157108,Y|A2P-unresolved|1030|G,Y,unresolved:A2P,0.3,1030,dry_height_reading_1,6.73,mm,G,public-data/30157108/DTU Data - Brick Pellet Production.xlsx,High and Diameter,G182,identity_ambiguous
30157108,Y|A2P-unresolved|1030|G,Y,unresolved:A2P,0.3,1030,dry_height_reading_2,6.61,mm,G,public-data/30157108/DTU Data - Brick Pellet Production.xlsx,High and Diameter,H182,identity_ambiguous
30157108,Y|A2P-unresolved|1030|G,Y,unresolved:A2P,0.3,1030,dry_height_reading_3,6.57,mm,G,public-data/30157108/DTU Data - Brick Pellet Production.xlsx,High and Diameter,I182,identity_ambiguous
30157108,Y|A2P-unresolved|1030|G,Y,unresolved:A2P,0.3,1030,fired_diameter_reading_1,18.13,mm,G,public-data/30157108/DTU Data - Brick Pellet Production.xlsx,High and Diameter,N182,identity_ambiguous
30157108,Y|A2P-unresolved|1030|G,Y,unresolved:A2P,0.3,1030,fired_diameter_reading_2,18.06,mm,G,public-data/30157108/DTU Data - Brick Pellet Production.xlsx,High and Diameter,O182,identity_ambiguous
30157108,Y|A2P-unresolved|1030|G,Y,unresolved:A2P,0.3,1030,fired_diameter_reading_3,17.96,mm,G,public-data/30157108/DTU Data - Brick Pellet Production.xlsx,High and Diameter,P182,identity_ambiguous
30157108,Y|A2P-unresolved|1030|G,Y,unresolved:A2P,0.3,1030,fired_height_reading_1,6.32,mm,G,public-data/30157108/DTU Data - Brick Pellet Production.xlsx,High and Diameter,R182,identity_ambiguous
30157108,Y|A2P-unresolved|1030|G,Y,unresolved:A2P,0.3,1030,fired_height_reading_2,6.26,mm,G,public-data/30157108/DTU Data - Brick Pellet Production.xlsx,High and Diameter,S182,identity_ambiguous
30157108,Y|A2P-unresolved|1030|G,Y,unresolved:A2P,0.3,1030,fired_height_reading_3,6.28,mm,G,public-data/30157108/DTU Data - Brick Pellet Production.xlsx,High and Diameter,T182,identity_ambiguous
30157108,Y|A2P-unresolved|1030|G,Y,unresolved:A2P,0.3,1030,dry_diameter_mean,18.919999999999998,mm,G,public-data/30157108/DTU Data - Brick Pellet Production.xlsx,High and Diameter,F182,identity_ambiguous
30157108,Y|A2P-unresolved|1030|G,Y,unresolved:A2P,0.3,1030,dry_height_mean,6.636666666666667,mm,G,public-data/30157108/DTU Data - Brick Pellet Production.xlsx,High and Diameter,J182,identity_ambiguous
30157108,Y|A2P-unresolved|1030|G,Y,unresolved:A2P,0.3,1030,fired_diameter_mean,18.05,mm,G,public-data/30157108/DTU Data - Brick Pellet Production.xlsx,High and Diameter,Q182,identity_ambiguous
30157108,Y|A2P-unresolved|1030|G,Y,unresolved:A2P,0.3,1030,fired_height_mean,6.286666666666666,mm,G,public-data/30157108/DTU Data - Brick Pellet Production.xlsx,High and Diameter,U182,identity_ambiguous
30157108,Y|A2P-unresolved|1030|G,Y,unresolved:A2P,0.3,1030,dry_geometric_volume,1865.8733028597687,mm3,G,public-data/30157108/DTU Data - Brick Pellet Production.xlsx,High and Diameter,K182,identity_ambiguous
30157108,Y|A2P-unresolved|1030|G,Y,unresolved:A2P,0.3,1030,fired_geometric_volume,1608.6617205191346,mm3,G,public-data/30157108/DTU Data - Brick Pellet Production.xlsx,High and Diameter,V182,identity_ambiguous
30157108,Y|A2P-unresolved|1030|G,Y,unresolved:A2P,0.3,1030,diameter_shrinkage,4.598308668076097,%,G,public-data/30157108/DTU Data - Brick Pellet Production.xlsx,High and Diameter,W182,identity_ambiguous
30157108,Y|A2P-unresolved|1030|G,Y,unresolved:A2P,0.3,1030,height_shrinkage,5.2737317930688175,%,G,public-data/30157108/DTU Data - Brick Pellet Production.xlsx,High and Diameter,X182,identity_ambiguous
30157108,Y|A2P-unresolved|1030|G,Y,unresolved:A2P,0.3,1030,volume_shrinkage,13.785050782730721,%,G,public-data/30157108/DTU Data - Brick Pellet Production.xlsx,High and Diameter,Y182,identity_ambiguous
30157108,Y|A2P-unresolved|1030|G,Y,unresolved:A2P,0.3,1030,green_mass,3.9739,g,G,public-data/30157108/DTU Data - Brick Pellet Production.xlsx,Water and Burning,H31,identity_ambiguous
30157108,Y|A2P-unresolved|1030|G,Y,unresolved:A2P,0.3,1030,dried_mass_105C,3.1045,g,G,public-data/30157108/DTU Data - Brick Pellet Production.xlsx,Water and Burning,I31,identity_ambiguous
30157108,Y|A2P-unresolved|1030|G,Y,unresolved:A2P,0.3,1030,fired_mass,2.8863,g,G,public-data/30157108/DTU Data - Brick Pellet Production.xlsx,Water and Burning,K31,identity_ambiguous
30157108,Y|A2P-unresolved|1030|G,Y,unresolved:A2P,0.3,1030,forming_water_content,21.87775233397922,%,G,public-data/30157108/DTU Data - Brick Pellet Production.xlsx,Water and Burning,J31,identity_ambiguous
30157108,Y|A2P-unresolved|1030|G,Y,unresolved:A2P,0.3,1030,firing_mass_loss,7.02850700595909,%,G,public-data/30157108/DTU Data - Brick Pellet Production.xlsx,Water and Burning,L31,identity_ambiguous
30157108,Y|A2P-unresolved|1050|A,Y,unresolved:A2P,0.3,1050,dry_diameter_reading_1,19.14,mm,A,public-data/30157108/DTU Data - Brick Pellet Production.xlsx,High and Diameter,C192,identity_ambiguous
30157108,Y|A2P-unresolved|1050|A,Y,unresolved:A2P,0.3,1050,dry_diameter_reading_2,19.07,mm,A,public-data/30157108/DTU Data - Brick Pellet Production.xlsx,High and Diameter,D192,identity_ambiguous
30157108,Y|A2P-unresolved|1050|A,Y,unresolved:A2P,0.3,1050,dry_diameter_reading_3,19.0,mm,A,public-data/30157108/DTU Data - Brick Pellet Production.xlsx,High and Diameter,E192,identity_ambiguous
30157108,Y|A2P-unresolved|1050|A,Y,unresolved:A2P,0.3,1050,dry_height_reading_1,6.53,mm,A,public-data/30157108/DTU Data - Brick Pellet Production.xlsx,High and Diameter,G192,identity_ambiguous
30157108,Y|A2P-unresolved|1050|A,Y,unresolved:A2P,0.3,1050,dry_height_reading_2,6.51,mm,A,public-data/30157108/DTU Data - Brick Pellet Production.xlsx,High and Diameter,H192,identity_ambiguous
30157108,Y|A2P-unresolved|1050|A,Y,unresolved:A2P,0.3,1050,dry_height_reading_3,6.49,mm,A,public-data/30157108/DTU Data - Brick Pellet Production.xlsx,High and Diameter,I192,identity_ambiguous
30157108,Y|A2P-unresolved|1050|A,Y,unresolved:A2P,0.3,1050,fired_diameter_reading_1,17.21,mm,A,public-data/30157108/DTU Data - Brick Pellet Production.xlsx,High and Diameter,N192,identity_ambiguous
30157108,Y|A2P-unresolved|1050|A,Y,unresolved:A2P,0.3,1050,fired_diameter_reading_2,17.23,mm,A,public-data/30157108/DTU Data - Brick Pellet Production.xlsx,High and Diameter,O192,identity_ambiguous
30157108,Y|A2P-unresolved|1050|A,Y,unresolved:A2P,0.3,1050,fired_diameter_reading_3,17.48,mm,A,public-data/30157108/DTU Data - Brick Pellet Production.xlsx,High and Diameter,P192,identity_ambiguous
30157108,Y|A2P-unresolved|1050|A,Y,unresolved:A2P,0.3,1050,fired_height_reading_1,5.91,mm,A,public-data/30157108/DTU Data - Brick Pellet Production.xlsx,High and Diameter,R192,identity_ambiguous
30157108,Y|A2P-unresolved|1050|A,Y,unresolved:A2P,0.3,1050,fired_height_reading_2,5.87,mm,A,public-data/30157108/DTU Data - Brick Pellet Production.xlsx,High and Diameter,S192,identity_ambiguous
30157108,Y|A2P-unresolved|1050|A,Y,unresolved:A2P,0.3,1050,fired_height_reading_3,5.89,mm,A,public-data/30157108/DTU Data - Brick Pellet Production.xlsx,High and Diameter,T192,identity_ambiguous
30157108,Y|A2P-unresolved|1050|A,Y,unresolved:A2P,0.3,1050,dry_diameter_mean,19.07,mm,A,public-data/30157108/DTU Data - Brick Pellet Production.xlsx,High and Diameter,F192,identity_ambiguous
30157108,Y|A2P-unresolved|1050|A,Y,unresolved:A2P,0.3,1050,dry_height_mean,6.510000000000001,mm,A,public-data/30157108/DTU Data - Brick Pellet Production.xlsx,High and Diameter,J192,identity_ambiguous
30157108,Y|A2P-unresolved|1050|A,Y,unresolved:A2P,0.3,1050,fired_diameter_mean,17.30666666666667,mm,A,public-data/30157108/DTU Data - Brick Pellet Production.xlsx,High and Diameter,Q192,identity_ambiguous
30157108,Y|A2P-unresolved|1050|A,Y,unresolved:A2P,0.3,1050,fired_height_mean,5.890000000000001,mm,A,public-data/30157108/DTU Data - Brick Pellet Production.xlsx,High and Diameter,U192,identity_ambiguous
30157108,Y|A2P-unresolved|1050|A,Y,unresolved:A2P,0.3,1050,dry_geometric_volume,1859.3975570342798,mm3,A,public-data/30157108/DTU Data - Brick Pellet Production.xlsx,High and Diameter,K192,identity_ambiguous
30157108,Y|A2P-unresolved|1050|A,Y,unresolved:A2P,0.3,1050,fired_geometric_volume,1385.5813666323083,mm3,A,public-data/30157108/DTU Data - Brick Pellet Production.xlsx,High and Diameter,V192,identity_ambiguous
30157108,Y|A2P-unresolved|1050|A,Y,unresolved:A2P,0.3,1050,diameter_shrinkage,9.24663520363572,%,A,public-data/30157108/DTU Data - Brick Pellet Production.xlsx,High and Diameter,W192,identity_ambiguous
30157108,Y|A2P-unresolved|1050|A,Y,unresolved:A2P,0.3,1050,height_shrinkage,9.523809523809526,%,A,public-data/30157108/DTU Data - Brick Pellet Production.xlsx,High and Diameter,X192,identity_ambiguous
30157108,Y|A2P-unresolved|1050|A,Y,unresolved:A2P,0.3,1050,volume_shrinkage,25.482242278391688,%,A,public-data/30157108/DTU Data - Brick Pellet Production.xlsx,High and Diameter,Y192,identity_ambiguous
30157108,Y|A2P-unresolved|1050|A,Y,unresolved:A2P,0.3,1050,green_mass,3.992,g,A,public-data/30157108/DTU Data - Brick Pellet Production.xlsx,Water and Burning,H41,identity_ambiguous
30157108,Y|A2P-unresolved|1050|A,Y,unresolved:A2P,0.3,1050,dried_mass_105C,3.1211,g,A,public-data/30157108/DTU Data - Brick Pellet Production.xlsx,Water and Burning,I41,identity_ambiguous
30157108,Y|A2P-unresolved|1050|A,Y,unresolved:A2P,0.3,1050,fired_mass,2.8972,g,A,public-data/30157108/DTU Data - Brick Pellet Production.xlsx,Water and Burning,K41,identity_ambiguous
30157108,Y|A2P-unresolved|1050|A,Y,unresolved:A2P,0.3,1050,forming_water_content,21.816132264529053,%,A,public-data/30157108/DTU Data - Brick Pellet Production.xlsx,Water and Burning,J41,identity_ambiguous
30157108,Y|A2P-unresolved|1050|A,Y,unresolved:A2P,0.3,1050,firing_mass_loss,7.173752843548748,%,A,public-data/30157108/DTU Data - Brick Pellet Production.xlsx,Water and Burning,L41,identity_ambiguous
30157108,Y|A2P-unresolved|1050|A,Y,unresolved:A2P,0.3,1050,saturated_mass,3.136,g,A,public-data/30157108/DTU Data - Brick Pellet Production.xlsx,Porosity and Density,F132,identity_ambiguous
30157108,Y|A2P-unresolved|1050|A,Y,unresolved:A2P,0.3,1050,submerged_mass,1.839,g,A,public-data/30157108/DTU Data - Brick Pellet Production.xlsx,Porosity and Density,G132,identity_ambiguous
30157108,Y|A2P-unresolved|1050|A,Y,unresolved:A2P,0.3,1050,water_displacement_volume,1.2993388098577444e-06,m3,A,public-data/30157108/DTU Data - Brick Pellet Production.xlsx,Porosity and Density,K132,identity_ambiguous
30157108,Y|A2P-unresolved|1050|A,Y,unresolved:A2P,0.3,1050,open_pore_volume,2.392306151071929e-07,m3,A,public-data/30157108/DTU Data - Brick Pellet Production.xlsx,Porosity and Density,L132,identity_ambiguous
30157108,Y|A2P-unresolved|1050|A,Y,unresolved:A2P,0.3,1050,open_porosity,0.1841171935235157,m3/m3,A,public-data/30157108/DTU Data - Brick Pellet Production.xlsx,Porosity and Density,M132,identity_ambiguous
30157108,Y|A2P-unresolved|1050|A,Y,unresolved:A2P,0.3,1050,dry_density,2229.7494525828834,kg/m3,A,public-data/30157108/DTU Data - Brick Pellet Production.xlsx,Porosity and Density,N132,identity_ambiguous
30157108,Y|A2P-unresolved|1050|A,Y,unresolved:A2P,0.3,1050,apparent_solid_density,2732.9285957285947,kg/m3,A,public-data/30157108/DTU Data - Brick Pellet Production.xlsx,Porosity and Density,O132,identity_ambiguous
30157108,Y|A2P-unresolved|1050|A,Y,unresolved:A2P,0.3,1050,saturated_density,2413.5352351580564,kg/m3,A,public-data/30157108/DTU Data - Brick Pellet Production.xlsx,Porosity and Density,P132,identity_ambiguous
30157108,Y|A2P-unresolved|1050|A,Y,unresolved:A2P,0.3,1050,water_absorption,0.0824244097749551,kg/kg,A,public-data/30157108/DTU Data - Brick Pellet Production.xlsx,Porosity and Density,Q132,identity_ambiguous
30157108,Y|A2P-unresolved|1050|B,Y,unresolved:A2P,0.3,1050,dry_diameter_reading_1,19.05,mm,B,public-data/30157108/DTU Data - Brick Pellet Production.xlsx,High and Diameter,C193,identity_ambiguous
30157108,Y|A2P-unresolved|1050|B,Y,unresolved:A2P,0.3,1050,dry_diameter_reading_2,19.07,mm,B,public-data/30157108/DTU Data - Brick Pellet Production.xlsx,High and Diameter,D193,identity_ambiguous
30157108,Y|A2P-unresolved|1050|B,Y,unresolved:A2P,0.3,1050,dry_diameter_reading_3,19.01,mm,B,public-data/30157108/DTU Data - Brick Pellet Production.xlsx,High and Diameter,E193,identity_ambiguous
30157108,Y|A2P-unresolved|1050|B,Y,unresolved:A2P,0.3,1050,dry_height_reading_1,6.5,mm,B,public-data/30157108/DTU Data - Brick Pellet Production.xlsx,High and Diameter,G193,identity_ambiguous
30157108,Y|A2P-unresolved|1050|B,Y,unresolved:A2P,0.3,1050,dry_height_reading_2,6.44,mm,B,public-data/30157108/DTU Data - Brick Pellet Production.xlsx,High and Diameter,H193,identity_ambiguous
30157108,Y|A2P-unresolved|1050|B,Y,unresolved:A2P,0.3,1050,dry_height_reading_3,6.36,mm,B,public-data/30157108/DTU Data - Brick Pellet Production.xlsx,High and Diameter,I193,identity_ambiguous
30157108,Y|A2P-unresolved|1050|B,Y,unresolved:A2P,0.3,1050,fired_diameter_reading_1,17.44,mm,B,public-data/30157108/DTU Data - Brick Pellet Production.xlsx,High and Diameter,N193,identity_ambiguous
30157108,Y|A2P-unresolved|1050|B,Y,unresolved:A2P,0.3,1050,fired_diameter_reading_2,17.13,mm,B,public-data/30157108/DTU Data - Brick Pellet Production.xlsx,High and Diameter,O193,identity_ambiguous
30157108,Y|A2P-unresolved|1050|B,Y,unresolved:A2P,0.3,1050,fired_diameter_reading_3,17.41,mm,B,public-data/30157108/DTU Data - Brick Pellet Production.xlsx,High and Diameter,P193,identity_ambiguous
30157108,Y|A2P-unresolved|1050|B,Y,unresolved:A2P,0.3,1050,fired_height_reading_1,5.82,mm,B,public-data/30157108/DTU Data - Brick Pellet Production.xlsx,High and Diameter,R193,identity_ambiguous
30157108,Y|A2P-unresolved|1050|B,Y,unresolved:A2P,0.3,1050,fired_height_reading_2,5.76,mm,B,public-data/30157108/DTU Data - Brick Pellet Production.xlsx,High and Diameter,S193,identity_ambiguous
30157108,Y|A2P-unresolved|1050|B,Y,unresolved:A2P,0.3,1050,fired_height_reading_3,5.81,mm,B,public-data/30157108/DTU Data - Brick Pellet Production.xlsx,High and Diameter,T193,identity_ambiguous
30157108,Y|A2P-unresolved|1050|B,Y,unresolved:A2P,0.3,1050,dry_diameter_mean,19.043333333333337,mm,B,public-data/30157108/DTU Data - Brick Pellet Production.xlsx,High and Diameter,F193,identity_ambiguous
30157108,Y|A2P-unresolved|1050|B,Y,unresolved:A2P,0.3,1050,dry_height_mean,6.433333333333334,mm,B,public-data/30157108/DTU Data - Brick Pellet Production.xlsx,High and Diameter,J193,identity_ambiguous
30157108,Y|A2P-unresolved|1050|B,Y,unresolved:A2P,0.3,1050,fired_diameter_mean,17.326666666666668,mm,B,public-data/30157108/DTU Data - Brick Pellet Production.xlsx,High and Diameter,Q193,identity_ambiguous
30157108,Y|A2P-unresolved|1050|B,Y,unresolved:A2P,0.3,1050,fired_height_mean,5.796666666666667,mm,B,public-data/30157108/DTU Data - Brick Pellet Production.xlsx,High and Diameter,U193,identity_ambiguous
30157108,Y|A2P-unresolved|1050|B,Y,unresolved:A2P,0.3,1050,dry_geometric_volume,1832.3645215908984,mm3,B,public-data/30157108/DTU Data - Brick Pellet Production.xlsx,High and Diameter,K193,identity_ambiguous
30157108,Y|A2P-unresolved|1050|B,Y,unresolved:A2P,0.3,1050,fired_geometric_volume,1366.7788493121507,mm3,B,public-data/30157108/DTU Data - Brick Pellet Production.xlsx,High and Diameter,V193,identity_ambiguous
30157108,Y|A2P-unresolved|1050|B,Y,unresolved:A2P,0.3,1050,diameter_shrinkage,9.014528268860502,%,B,public-data/30157108/DTU Data - Brick Pellet Production.xlsx,High and Diameter,W193,identity_ambiguous
30157108,Y|A2P-unresolved|1050|B,Y,unresolved:A2P,0.3,1050,height_shrinkage,9.896373056994818,%,B,public-data/30157108/DTU Data - Brick Pellet Production.xlsx,High and Diameter,X193,identity_ambiguous
30157108,Y|A2P-unresolved|1050|B,Y,unresolved:A2P,0.3,1050,volume_shrinkage,25.409009331533895,%,B,public-data/30157108/DTU Data - Brick Pellet Production.xlsx,High and Diameter,Y193,identity_ambiguous
30157108,Y|A2P-unresolved|1050|B,Y,unresolved:A2P,0.3,1050,green_mass,3.9755,g,B,public-data/30157108/DTU Data - Brick Pellet Production.xlsx,Water and Burning,H42,identity_ambiguous
30157108,Y|A2P-unresolved|1050|B,Y,unresolved:A2P,0.3,1050,dried_mass_105C,3.1085,g,B,public-data/30157108/DTU Data - Brick Pellet Production.xlsx,Water and Burning,I42,identity_ambiguous
30157108,Y|A2P-unresolved|1050|B,Y,unresolved:A2P,0.3,1050,fired_mass,2.8851,g,B,public-data/30157108/DTU Data - Brick Pellet Production.xlsx,Water and Burning,K42,identity_ambiguous
30157108,Y|A2P-unresolved|1050|B,Y,unresolved:A2P,0.3,1050,forming_water_content,21.808577537416678,%,B,public-data/30157108/DTU Data - Brick Pellet Production.xlsx,Water and Burning,J42,identity_ambiguous
30157108,Y|A2P-unresolved|1050|B,Y,unresolved:A2P,0.3,1050,firing_mass_loss,7.18674601898021,%,B,public-data/30157108/DTU Data - Brick Pellet Production.xlsx,Water and Burning,L42,identity_ambiguous
30157108,Y|A2P-unresolved|1050|B,Y,unresolved:A2P,0.3,1050,saturated_mass,3.094,g,B,public-data/30157108/DTU Data - Brick Pellet Production.xlsx,Porosity and Density,F133,identity_ambiguous
30157108,Y|A2P-unresolved|1050|B,Y,unresolved:A2P,0.3,1050,submerged_mass,1.822,g,B,public-data/30157108/DTU Data - Brick Pellet Production.xlsx,Porosity and Density,G133,identity_ambiguous
30157108,Y|A2P-unresolved|1050|B,Y,unresolved:A2P,0.3,1050,water_displacement_volume,1.2742937287116808e-06,m3,B,public-data/30157108/DTU Data - Brick Pellet Production.xlsx,Porosity and Density,K133,identity_ambiguous
30157108,Y|A2P-unresolved|1050|B,Y,unresolved:A2P,0.3,1050,open_pore_volume,2.092766980565014e-07,m3,B,public-data/30157108/DTU Data - Brick Pellet Production.xlsx,Porosity and Density,L133,identity_ambiguous
30157108,Y|A2P-unresolved|1050|B,Y,unresolved:A2P,0.3,1050,open_porosity,0.16422955974842746,m3/m3,B,public-data/30157108/DTU Data - Brick Pellet Production.xlsx,Porosity and Density,M133,identity_ambiguous
30157108,Y|A2P-unresolved|1050|B,Y,unresolved:A2P,0.3,1050,dry_density,2264.077688679246,kg/m3,B,public-data/30157108/DTU Data - Brick Pellet Production.xlsx,Porosity and Density,N133,identity_ambiguous
30157108,Y|A2P-unresolved|1050|B,Y,unresolved:A2P,0.3,1050,apparent_solid_density,2708.970764744615,kg/m3,B,public-data/30157108/DTU Data - Brick Pellet Production.xlsx,Porosity and Density,O133,identity_ambiguous
30157108,Y|A2P-unresolved|1050|B,Y,unresolved:A2P,0.3,1050,saturated_density,2428.011635220126,kg/m3,B,public-data/30157108/DTU Data - Brick Pellet Production.xlsx,Porosity and Density,P133,identity_ambiguous
30157108,Y|A2P-unresolved|1050|B,Y,unresolved:A2P,0.3,1050,water_absorption,0.07240650237426768,kg/kg,B,public-data/30157108/DTU Data - Brick Pellet Production.xlsx,Porosity and Density,Q133,identity_ambiguous
30157108,Y|A2P-unresolved|1050|C,Y,unresolved:A2P,0.3,1050,dry_diameter_reading_1,19.09,mm,C,public-data/30157108/DTU Data - Brick Pellet Production.xlsx,High and Diameter,C194,identity_ambiguous
30157108,Y|A2P-unresolved|1050|C,Y,unresolved:A2P,0.3,1050,dry_diameter_reading_2,19.21,mm,C,public-data/30157108/DTU Data - Brick Pellet Production.xlsx,High and Diameter,D194,identity_ambiguous
30157108,Y|A2P-unresolved|1050|C,Y,unresolved:A2P,0.3,1050,dry_diameter_reading_3,19.0,mm,C,public-data/30157108/DTU Data - Brick Pellet Production.xlsx,High and Diameter,E194,identity_ambiguous
30157108,Y|A2P-unresolved|1050|C,Y,unresolved:A2P,0.3,1050,dry_height_reading_1,6.57,mm,C,public-data/30157108/DTU Data - Brick Pellet Production.xlsx,High and Diameter,G194,identity_ambiguous
30157108,Y|A2P-unresolved|1050|C,Y,unresolved:A2P,0.3,1050,dry_height_reading_2,6.6,mm,C,public-data/30157108/DTU Data - Brick Pellet Production.xlsx,High and Diameter,H194,identity_ambiguous
30157108,Y|A2P-unresolved|1050|C,Y,unresolved:A2P,0.3,1050,dry_height_reading_3,6.59,mm,C,public-data/30157108/DTU Data - Brick Pellet Production.xlsx,High and Diameter,I194,identity_ambiguous
30157108,Y|A2P-unresolved|1050|C,Y,unresolved:A2P,0.3,1050,fired_diameter_reading_1,17.17,mm,C,public-data/30157108/DTU Data - Brick Pellet Production.xlsx,High and Diameter,N194,identity_ambiguous
30157108,Y|A2P-unresolved|1050|C,Y,unresolved:A2P,0.3,1050,fired_diameter_reading_2,17.45,mm,C,public-data/30157108/DTU Data - Brick Pellet Production.xlsx,High and Diameter,O194,identity_ambiguous
30157108,Y|A2P-unresolved|1050|C,Y,unresolved:A2P,0.3,1050,fired_diameter_reading_3,17.15,mm,C,public-data/30157108/DTU Data - Brick Pellet Production.xlsx,High and Diameter,P194,identity_ambiguous
30157108,Y|A2P-unresolved|1050|C,Y,unresolved:A2P,0.3,1050,fired_height_reading_1,5.9,mm,C,public-data/30157108/DTU Data - Brick Pellet Production.xlsx,High and Diameter,R194,identity_ambiguous
30157108,Y|A2P-unresolved|1050|C,Y,unresolved:A2P,0.3,1050,fired_height_reading_2,5.92,mm,C,public-data/30157108/DTU Data - Brick Pellet Production.xlsx,High and Diameter,S194,identity_ambiguous
30157108,Y|A2P-unresolved|1050|C,Y,unresolved:A2P,0.3,1050,fired_height_reading_3,5.91,mm,C,public-data/30157108/DTU Data - Brick Pellet Production.xlsx,High and Diameter,T194,identity_ambiguous
30157108,Y|A2P-unresolved|1050|C,Y,unresolved:A2P,0.3,1050,dry_diameter_mean,19.099999999999998,mm,C,public-data/30157108/DTU Data - Brick Pellet Production.xlsx,High and Diameter,F194,identity_ambiguous
30157108,Y|A2P-unresolved|1050|C,Y,unresolved:A2P,0.3,1050,dry_height_mean,6.586666666666666,mm,C,public-data/30157108/DTU Data - Brick Pellet Production.xlsx,High and Diameter,J194,identity_ambiguous
30157108,Y|A2P-unresolved|1050|C,Y,unresolved:A2P,0.3,1050,fired_diameter_mean,17.256666666666668,mm,C,public-data/30157108/DTU Data - Brick Pellet Production.xlsx,High and Diameter,Q194,identity_ambiguous
30157108,Y|A2P-unresolved|1050|C,Y,unresolved:A2P,0.3,1050,fired_height_mean,5.91,mm,C,public-data/30157108/DTU Data - Brick Pellet Production.xlsx,High and Diameter,U194,identity_ambiguous
30157108,Y|A2P-unresolved|1050|C,Y,unresolved:A2P,0.3,1050,dry_geometric_volume,1887.2190049410317,mm3,C,public-data/30157108/DTU Data - Brick Pellet Production.xlsx,High and Diameter,K194,identity_ambiguous
30157108,Y|A2P-unresolved|1050|C,Y,unresolved:A2P,0.3,1050,fired_geometric_volume,1382.2645903075074,mm3,C,public-data/30157108/DTU Data - Brick Pellet Production.xlsx,High and Diameter,V194,identity_ambiguous
30157108,Y|A2P-unresolved|1050|C,Y,unresolved:A2P,0.3,1050,diameter_shrinkage,9.650959860383928,%,C,public-data/30157108/DTU Data - Brick Pellet Production.xlsx,High and Diameter,W194,identity_ambiguous
30157108,Y|A2P-unresolved|1050|C,Y,unresolved:A2P,0.3,1050,height_shrinkage,10.273279352226709,%,C,public-data/30157108/DTU Data - Brick Pellet Production.xlsx,High and Diameter,X194,identity_ambiguous
30157108,Y|A2P-unresolved|1050|C,Y,unresolved:A2P,0.3,1050,volume_shrinkage,26.756535055628174,%,C,public-data/30157108/DTU Data - Brick Pellet Production.xlsx,High and Diameter,Y194,identity_ambiguous
30157108,Y|A2P-unresolved|1050|C,Y,unresolved:A2P,0.3,1050,green_mass,4.0964,g,C,public-data/30157108/DTU Data - Brick Pellet Production.xlsx,Water and Burning,H43,identity_ambiguous
30157108,Y|A2P-unresolved|1050|C,Y,unresolved:A2P,0.3,1050,dried_mass_105C,3.2178,g,C,public-data/30157108/DTU Data - Brick Pellet Production.xlsx,Water and Burning,I43,identity_ambiguous
30157108,Y|A2P-unresolved|1050|C,Y,unresolved:A2P,0.3,1050,fired_mass,2.986,g,C,public-data/30157108/DTU Data - Brick Pellet Production.xlsx,Water and Burning,K43,identity_ambiguous
30157108,Y|A2P-unresolved|1050|C,Y,unresolved:A2P,0.3,1050,forming_water_content,21.44810077140904,%,C,public-data/30157108/DTU Data - Brick Pellet Production.xlsx,Water and Burning,J43,identity_ambiguous
30157108,Y|A2P-unresolved|1050|C,Y,unresolved:A2P,0.3,1050,firing_mass_loss,7.203679532599907,%,C,public-data/30157108/DTU Data - Brick Pellet Production.xlsx,Water and Burning,L43,identity_ambiguous
30157108,Y|A2P-unresolved|1050|C,Y,unresolved:A2P,0.3,1050,saturated_mass,3.187,g,C,public-data/30157108/DTU Data - Brick Pellet Production.xlsx,Porosity and Density,F134,identity_ambiguous
30157108,Y|A2P-unresolved|1050|C,Y,unresolved:A2P,0.3,1050,submerged_mass,1.888,g,C,public-data/30157108/DTU Data - Brick Pellet Production.xlsx,Porosity and Density,G134,identity_ambiguous
30157108,Y|A2P-unresolved|1050|C,Y,unresolved:A2P,0.3,1050,water_displacement_volume,1.3013424163494287e-06,m3,C,public-data/30157108/DTU Data - Brick Pellet Production.xlsx,Porosity and Density,K134,identity_ambiguous
30157108,Y|A2P-unresolved|1050|C,Y,unresolved:A2P,0.3,1050,open_pore_volume,2.0136245241434517e-07,m3,C,public-data/30157108/DTU Data - Brick Pellet Production.xlsx,Porosity and Density,L134,identity_ambiguous
30157108,Y|A2P-unresolved|1050|C,Y,unresolved:A2P,0.3,1050,open_porosity,0.15473441108544989,m3/m3,C,public-data/30157108/DTU Data - Brick Pellet Production.xlsx,Porosity and Density,M134,identity_ambiguous
30157108,Y|A2P-unresolved|1050|C,Y,unresolved:A2P,0.3,1050,dry_density,2294.5536566589694,kg/m3,C,public-data/30157108/DTU Data - Brick Pellet Production.xlsx,Porosity and Density,N134,identity_ambiguous
30157108,Y|A2P-unresolved|1050|C,Y,unresolved:A2P,0.3,1050,apparent_solid_density,2714.5948998178496,kg/m3,C,public-data/30157108/DTU Data - Brick Pellet Production.xlsx,Porosity and Density,O134,identity_ambiguous
30157108,Y|A2P-unresolved|1050|C,Y,unresolved:A2P,0.3,1050,saturated_density,2449.0095458044652,kg/m3,C,public-data/30157108/DTU Data - Brick Pellet Production.xlsx,Porosity and Density,P134,identity_ambiguous
30157108,Y|A2P-unresolved|1050|C,Y,unresolved:A2P,0.3,1050,water_absorption,0.06731413261888793,kg/kg,C,public-data/30157108/DTU Data - Brick Pellet Production.xlsx,Porosity and Density,Q134,identity_ambiguous
30157108,Y|A2P-unresolved|1050|D,Y,unresolved:A2P,0.3,1050,dry_diameter_reading_1,19.04,mm,D,public-data/30157108/DTU Data - Brick Pellet Production.xlsx,High and Diameter,C195,identity_ambiguous
30157108,Y|A2P-unresolved|1050|D,Y,unresolved:A2P,0.3,1050,dry_diameter_reading_2,19.24,mm,D,public-data/30157108/DTU Data - Brick Pellet Production.xlsx,High and Diameter,D195,identity_ambiguous
30157108,Y|A2P-unresolved|1050|D,Y,unresolved:A2P,0.3,1050,dry_diameter_reading_3,19.03,mm,D,public-data/30157108/DTU Data - Brick Pellet Production.xlsx,High and Diameter,E195,identity_ambiguous
30157108,Y|A2P-unresolved|1050|D,Y,unresolved:A2P,0.3,1050,dry_height_reading_1,6.54,mm,D,public-data/30157108/DTU Data - Brick Pellet Production.xlsx,High and Diameter,G195,identity_ambiguous
30157108,Y|A2P-unresolved|1050|D,Y,unresolved:A2P,0.3,1050,dry_height_reading_2,6.6,mm,D,public-data/30157108/DTU Data - Brick Pellet Production.xlsx,High and Diameter,H195,identity_ambiguous
30157108,Y|A2P-unresolved|1050|D,Y,unresolved:A2P,0.3,1050,dry_height_reading_3,6.57,mm,D,public-data/30157108/DTU Data - Brick Pellet Production.xlsx,High and Diameter,I195,identity_ambiguous
30157108,Y|A2P-unresolved|1050|D,Y,unresolved:A2P,0.3,1050,fired_diameter_reading_1,17.31,mm,D,public-data/30157108/DTU Data - Brick Pellet Production.xlsx,High and Diameter,N195,identity_ambiguous
30157108,Y|A2P-unresolved|1050|D,Y,unresolved:A2P,0.3,1050,fired_diameter_reading_2,17.24,mm,D,public-data/30157108/DTU Data - Brick Pellet Production.xlsx,High and Diameter,O195,identity_ambiguous
30157108,Y|A2P-unresolved|1050|D,Y,unresolved:A2P,0.3,1050,fired_diameter_reading_3,17.3,mm,D,public-data/30157108/DTU Data - Brick Pellet Production.xlsx,High and Diameter,P195,identity_ambiguous
30157108,Y|A2P-unresolved|1050|D,Y,unresolved:A2P,0.3,1050,fired_height_reading_1,5.85,mm,D,public-data/30157108/DTU Data - Brick Pellet Production.xlsx,High and Diameter,R195,identity_ambiguous
30157108,Y|A2P-unresolved|1050|D,Y,unresolved:A2P,0.3,1050,fired_height_reading_2,5.89,mm,D,public-data/30157108/DTU Data - Brick Pellet Production.xlsx,High and Diameter,S195,identity_ambiguous
30157108,Y|A2P-unresolved|1050|D,Y,unresolved:A2P,0.3,1050,fired_height_reading_3,5.81,mm,D,public-data/30157108/DTU Data - Brick Pellet Production.xlsx,High and Diameter,T195,identity_ambiguous
30157108,Y|A2P-unresolved|1050|D,Y,unresolved:A2P,0.3,1050,dry_diameter_mean,19.103333333333335,mm,D,public-data/30157108/DTU Data - Brick Pellet Production.xlsx,High and Diameter,F195,identity_ambiguous
30157108,Y|A2P-unresolved|1050|D,Y,unresolved:A2P,0.3,1050,dry_height_mean,6.57,mm,D,public-data/30157108/DTU Data - Brick Pellet Production.xlsx,High and Diameter,J195,identity_ambiguous
30157108,Y|A2P-unresolved|1050|D,Y,unresolved:A2P,0.3,1050,fired_diameter_mean,17.28333333333333,mm,D,public-data/30157108/DTU Data - Brick Pellet Production.xlsx,High and Diameter,Q195,identity_ambiguous
30157108,Y|A2P-unresolved|1050|D,Y,unresolved:A2P,0.3,1050,fired_height_mean,5.849999999999999,mm,D,public-data/30157108/DTU Data - Brick Pellet Production.xlsx,High and Diameter,U195,identity_ambiguous
30157108,Y|A2P-unresolved|1050|D,Y,unresolved:A2P,0.3,1050,dry_geometric_volume,1883.1007589374833,mm3,D,public-data/30157108/DTU Data - Brick Pellet Production.xlsx,High and Diameter,K195,identity_ambiguous
30157108,Y|A2P-unresolved|1050|D,Y,unresolved:A2P,0.3,1050,fired_geometric_volume,1372.463361058644,mm3,D,public-data/30157108/DTU Data - Brick Pellet Production.xlsx,High and Diameter,V195,identity_ambiguous
30157108,Y|A2P-unresolved|1050|D,Y,unresolved:A2P,0.3,1050,diameter_shrinkage,9.527133135578453,%,D,public-data/30157108/DTU Data - Brick Pellet Production.xlsx,High and Diameter,W195,identity_ambiguous
30157108,Y|A2P-unresolved|1050|D,Y,unresolved:A2P,0.3,1050,height_shrinkage,10.958904109589064,%,D,public-data/30157108/DTU Data - Brick Pellet Production.xlsx,High and Diameter,X195,identity_ambiguous
30157108,Y|A2P-unresolved|1050|D,Y,unresolved:A2P,0.3,1050,volume_shrinkage,27.116838833783923,%,D,public-data/30157108/DTU Data - Brick Pellet Production.xlsx,High and Diameter,Y195,identity_ambiguous
30157108,Y|A2P-unresolved|1050|D,Y,unresolved:A2P,0.3,1050,green_mass,4.0357,g,D,public-data/30157108/DTU Data - Brick Pellet Production.xlsx,Water and Burning,H44,identity_ambiguous
30157108,Y|A2P-unresolved|1050|D,Y,unresolved:A2P,0.3,1050,dried_mass_105C,3.1711,g,D,public-data/30157108/DTU Data - Brick Pellet Production.xlsx,Water and Burning,I44,identity_ambiguous
30157108,Y|A2P-unresolved|1050|D,Y,unresolved:A2P,0.3,1050,fired_mass,2.9436,g,D,public-data/30157108/DTU Data - Brick Pellet Production.xlsx,Water and Burning,K44,identity_ambiguous
30157108,Y|A2P-unresolved|1050|D,Y,unresolved:A2P,0.3,1050,forming_water_content,21.42379265059346,%,D,public-data/30157108/DTU Data - Brick Pellet Production.xlsx,Water and Burning,J44,identity_ambiguous
30157108,Y|A2P-unresolved|1050|D,Y,unresolved:A2P,0.3,1050,firing_mass_loss,7.174166692945666,%,D,public-data/30157108/DTU Data - Brick Pellet Production.xlsx,Water and Burning,L44,identity_ambiguous
30157108,Y|A2P-unresolved|1050|E,Y,unresolved:A2P,0.3,1050,dry_diameter_reading_1,19.19,mm,E,public-data/30157108/DTU Data - Brick Pellet Production.xlsx,High and Diameter,C196,identity_ambiguous
30157108,Y|A2P-unresolved|1050|E,Y,unresolved:A2P,0.3,1050,dry_diameter_reading_2,19.05,mm,E,public-data/30157108/DTU Data - Brick Pellet Production.xlsx,High and Diameter,D196,identity_ambiguous
30157108,Y|A2P-unresolved|1050|E,Y,unresolved:A2P,0.3,1050,dry_diameter_reading_3,19.18,mm,E,public-data/30157108/DTU Data - Brick Pellet Production.xlsx,High and Diameter,E196,identity_ambiguous
30157108,Y|A2P-unresolved|1050|E,Y,unresolved:A2P,0.3,1050,dry_height_reading_1,6.64,mm,E,public-data/30157108/DTU Data - Brick Pellet Production.xlsx,High and Diameter,G196,identity_ambiguous
30157108,Y|A2P-unresolved|1050|E,Y,unresolved:A2P,0.3,1050,dry_height_reading_2,6.65,mm,E,public-data/30157108/DTU Data - Brick Pellet Production.xlsx,High and Diameter,H196,identity_ambiguous
30157108,Y|A2P-unresolved|1050|E,Y,unresolved:A2P,0.3,1050,dry_height_reading_3,6.7,mm,E,public-data/30157108/DTU Data - Brick Pellet Production.xlsx,High and Diameter,I196,identity_ambiguous
30157108,Y|A2P-unresolved|1050|E,Y,unresolved:A2P,0.3,1050,fired_diameter_reading_1,17.32,mm,E,public-data/30157108/DTU Data - Brick Pellet Production.xlsx,High and Diameter,N196,identity_ambiguous
30157108,Y|A2P-unresolved|1050|E,Y,unresolved:A2P,0.3,1050,fired_diameter_reading_2,17.3,mm,E,public-data/30157108/DTU Data - Brick Pellet Production.xlsx,High and Diameter,O196,identity_ambiguous
30157108,Y|A2P-unresolved|1050|E,Y,unresolved:A2P,0.3,1050,fired_diameter_reading_3,17.29,mm,E,public-data/30157108/DTU Data - Brick Pellet Production.xlsx,High and Diameter,P196,identity_ambiguous
30157108,Y|A2P-unresolved|1050|E,Y,unresolved:A2P,0.3,1050,fired_height_reading_1,5.94,mm,E,public-data/30157108/DTU Data - Brick Pellet Production.xlsx,High and Diameter,R196,identity_ambiguous
30157108,Y|A2P-unresolved|1050|E,Y,unresolved:A2P,0.3,1050,fired_height_reading_2,5.93,mm,E,public-data/30157108/DTU Data - Brick Pellet Production.xlsx,High and Diameter,S196,identity_ambiguous
30157108,Y|A2P-unresolved|1050|E,Y,unresolved:A2P,0.3,1050,fired_height_reading_3,5.95,mm,E,public-data/30157108/DTU Data - Brick Pellet Production.xlsx,High and Diameter,T196,identity_ambiguous
30157108,Y|A2P-unresolved|1050|E,Y,unresolved:A2P,0.3,1050,dry_diameter_mean,19.14,mm,E,public-data/30157108/DTU Data - Brick Pellet Production.xlsx,High and Diameter,F196,identity_ambiguous
30157108,Y|A2P-unresolved|1050|E,Y,unresolved:A2P,0.3,1050,dry_height_mean,6.663333333333333,mm,E,public-data/30157108/DTU Data - Brick Pellet Production.xlsx,High and Diameter,J196,identity_ambiguous
30157108,Y|A2P-unresolved|1050|E,Y,unresolved:A2P,0.3,1050,fired_diameter_mean,17.303333333333335,mm,E,public-data/30157108/DTU Data - Brick Pellet Production.xlsx,High and Diameter,Q196,identity_ambiguous
30157108,Y|A2P-unresolved|1050|E,Y,unresolved:A2P,0.3,1050,fired_height_mean,5.94,mm,E,public-data/30157108/DTU Data - Brick Pellet Production.xlsx,High and Diameter,U196,identity_ambiguous
30157108,Y|A2P-unresolved|1050|E,Y,unresolved:A2P,0.3,1050,dry_geometric_volume,1917.1905853016399,mm3,E,public-data/30157108/DTU Data - Brick Pellet Production.xlsx,High and Diameter,K196,identity_ambiguous
30157108,Y|A2P-unresolved|1050|E,Y,unresolved:A2P,0.3,1050,fired_geometric_volume,1396.8053013699998,mm3,E,public-data/30157108/DTU Data - Brick Pellet Production.xlsx,High and Diameter,V196,identity_ambiguous
30157108,Y|A2P-unresolved|1050|E,Y,unresolved:A2P,0.3,1050,diameter_shrinkage,9.595959595959593,%,E,public-data/30157108/DTU Data - Brick Pellet Production.xlsx,High and Diameter,W196,identity_ambiguous
30157108,Y|A2P-unresolved|1050|E,Y,unresolved:A2P,0.3,1050,height_shrinkage,10.85542771385692,%,E,public-data/30157108/DTU Data - Brick Pellet Production.xlsx,High and Diameter,X196,identity_ambiguous
30157108,Y|A2P-unresolved|1050|E,Y,unresolved:A2P,0.3,1050,volume_shrinkage,27.14311701305197,%,E,public-data/30157108/DTU Data - Brick Pellet Production.xlsx,High and Diameter,Y196,identity_ambiguous
30157108,Y|A2P-unresolved|1050|E,Y,unresolved:A2P,0.3,1050,green_mass,4.1116,g,E,public-data/30157108/DTU Data - Brick Pellet Production.xlsx,Water and Burning,H45,identity_ambiguous
30157108,Y|A2P-unresolved|1050|E,Y,unresolved:A2P,0.3,1050,dried_mass_105C,3.2218,g,E,public-data/30157108/DTU Data - Brick Pellet Production.xlsx,Water and Burning,I45,identity_ambiguous
30157108,Y|A2P-unresolved|1050|E,Y,unresolved:A2P,0.3,1050,fired_mass,2.9914,g,E,public-data/30157108/DTU Data - Brick Pellet Production.xlsx,Water and Burning,K45,identity_ambiguous
30157108,Y|A2P-unresolved|1050|E,Y,unresolved:A2P,0.3,1050,forming_water_content,21.641210234458608,%,E,public-data/30157108/DTU Data - Brick Pellet Production.xlsx,Water and Burning,J45,identity_ambiguous
30157108,Y|A2P-unresolved|1050|E,Y,unresolved:A2P,0.3,1050,firing_mass_loss,7.151281892109999,%,E,public-data/30157108/DTU Data - Brick Pellet Production.xlsx,Water and Burning,L45,identity_ambiguous
30157108,Y|A2P-unresolved|1050|F,Y,unresolved:A2P,0.3,1050,dry_diameter_reading_1,19.11,mm,F,public-data/30157108/DTU Data - Brick Pellet Production.xlsx,High and Diameter,C197,identity_ambiguous
30157108,Y|A2P-unresolved|1050|F,Y,unresolved:A2P,0.3,1050,dry_diameter_reading_2,19.12,mm,F,public-data/30157108/DTU Data - Brick Pellet Production.xlsx,High and Diameter,D197,identity_ambiguous
30157108,Y|A2P-unresolved|1050|F,Y,unresolved:A2P,0.3,1050,dry_diameter_reading_3,19.0,mm,F,public-data/30157108/DTU Data - Brick Pellet Production.xlsx,High and Diameter,E197,identity_ambiguous
30157108,Y|A2P-unresolved|1050|F,Y,unresolved:A2P,0.3,1050,dry_height_reading_1,6.61,mm,F,public-data/30157108/DTU Data - Brick Pellet Production.xlsx,High and Diameter,G197,identity_ambiguous
30157108,Y|A2P-unresolved|1050|F,Y,unresolved:A2P,0.3,1050,dry_height_reading_2,6.55,mm,F,public-data/30157108/DTU Data - Brick Pellet Production.xlsx,High and Diameter,H197,identity_ambiguous
30157108,Y|A2P-unresolved|1050|F,Y,unresolved:A2P,0.3,1050,dry_height_reading_3,6.54,mm,F,public-data/30157108/DTU Data - Brick Pellet Production.xlsx,High and Diameter,I197,identity_ambiguous
30157108,Y|A2P-unresolved|1050|F,Y,unresolved:A2P,0.3,1050,fired_diameter_reading_1,17.19,mm,F,public-data/30157108/DTU Data - Brick Pellet Production.xlsx,High and Diameter,N197,identity_ambiguous
30157108,Y|A2P-unresolved|1050|F,Y,unresolved:A2P,0.3,1050,fired_diameter_reading_2,17.04,mm,F,public-data/30157108/DTU Data - Brick Pellet Production.xlsx,High and Diameter,O197,identity_ambiguous
30157108,Y|A2P-unresolved|1050|F,Y,unresolved:A2P,0.3,1050,fired_diameter_reading_3,17.18,mm,F,public-data/30157108/DTU Data - Brick Pellet Production.xlsx,High and Diameter,P197,identity_ambiguous
30157108,Y|A2P-unresolved|1050|F,Y,unresolved:A2P,0.3,1050,fired_height_reading_1,5.9,mm,F,public-data/30157108/DTU Data - Brick Pellet Production.xlsx,High and Diameter,R197,identity_ambiguous
30157108,Y|A2P-unresolved|1050|F,Y,unresolved:A2P,0.3,1050,fired_height_reading_2,5.91,mm,F,public-data/30157108/DTU Data - Brick Pellet Production.xlsx,High and Diameter,S197,identity_ambiguous
30157108,Y|A2P-unresolved|1050|F,Y,unresolved:A2P,0.3,1050,fired_height_reading_3,5.9,mm,F,public-data/30157108/DTU Data - Brick Pellet Production.xlsx,High and Diameter,T197,identity_ambiguous
30157108,Y|A2P-unresolved|1050|F,Y,unresolved:A2P,0.3,1050,dry_diameter_mean,19.076666666666668,mm,F,public-data/30157108/DTU Data - Brick Pellet Production.xlsx,High and Diameter,F197,identity_ambiguous
30157108,Y|A2P-unresolved|1050|F,Y,unresolved:A2P,0.3,1050,dry_height_mean,6.566666666666666,mm,F,public-data/30157108/DTU Data - Brick Pellet Production.xlsx,High and Diameter,J197,identity_ambiguous
30157108,Y|A2P-unresolved|1050|F,Y,unresolved:A2P,0.3,1050,fired_diameter_mean,17.136666666666667,mm,F,public-data/30157108/DTU Data - Brick Pellet Production.xlsx,High and Diameter,Q197,identity_ambiguous
30157108,Y|A2P-unresolved|1050|F,Y,unresolved:A2P,0.3,1050,fired_height_mean,5.903333333333333,mm,F,public-data/30157108/DTU Data - Brick Pellet Production.xlsx,High and Diameter,U197,identity_ambiguous
