Repository: gaw008/brickmodel

# 材料设计 v2 首阶段（研究用途，待独立审核）

直接结果见 artifacts/DIRECTION_REPORT.md；数据问题见 artifacts/DATA_AUDIT.md；后续模块优先级见 artifacts/MODEL_GAP_PRIORITY.md。

本目录独立于既有 solver/verifier。仅用 Python 3.12 标准库解析公开 OOXML、CSV、JSON 和生成浅色中文 SVG；不执行 Excel 公式/宏/外部链接，不联网运行，不安装包。原始DTU输入仍留在授权只读目录，没有复制/改写工作簿。

## 复跑

从 /home/ubuntu/sludge-brick-design-v2 运行：

    python3 experiments/material_design_v2/verify.py

该命令实际串行执行完整pipeline、focused unittest、compileall、git diff --check；若本机存在已安装的grounded-citations工具，也执行三个报告的证据引用检查。命令、原始退出码/输出、耗时、输入hash、计数、峰值RSS和边界写入 artifacts/verification.json。测试不是旧项目full suite。

仅重新生成数据/图/报告：

    python3 experiments/material_design_v2/pipeline.py

更换输入根或保留另一次输出（输出必须是本目录的子目录）：

File: experiments/material_design_v2/artifacts/observations.csv (part 32 of 35)
source_id,specimen_id,matrix_id,additive_id,additive_fraction_dry,firing_temperature_C,property,value,unit,replicate_id,file,sheet,cell,evidence_status
30157108,Y|A2P-unresolved|1050|F,Y,unresolved:A2P,0.3,1050,dry_geometric_volume,1876.8943855415946,mm3,F,public-data/30157108/DTU Data - Brick Pellet Production.xlsx,High and Diameter,K197,identity_ambiguous
30157108,Y|A2P-unresolved|1050|F,Y,unresolved:A2P,0.3,1050,fired_geometric_volume,1361.5697249367934,mm3,F,public-data/30157108/DTU Data - Brick Pellet Production.xlsx,High and Diameter,V197,identity_ambiguous
30157108,Y|A2P-unresolved|1050|F,Y,unresolved:A2P,0.3,1050,diameter_shrinkage,10.169491525423735,%,F,public-data/30157108/DTU Data - Brick Pellet Production.xlsx,High and Diameter,W197,identity_ambiguous
30157108,Y|A2P-unresolved|1050|F,Y,unresolved:A2P,0.3,1050,height_shrinkage,10.101522842639591,%,F,public-data/30157108/DTU Data - Brick Pellet Production.xlsx,High and Diameter,X197,identity_ambiguous
30157108,Y|A2P-unresolved|1050|F,Y,unresolved:A2P,0.3,1050,volume_shrinkage,27.456241788271946,%,F,public-data/30157108/DTU Data - Brick Pellet Production.xlsx,High and Diameter,Y197,identity_ambiguous
30157108,Y|A2P-unresolved|1050|F,Y,unresolved:A2P,0.3,1050,green_mass,4.0371,g,F,public-data/30157108/DTU Data - Brick Pellet Production.xlsx,Water and Burning,H46,identity_ambiguous
30157108,Y|A2P-unresolved|1050|F,Y,unresolved:A2P,0.3,1050,dried_mass_105C,3.1528,g,F,public-data/30157108/DTU Data - Brick Pellet Production.xlsx,Water and Burning,I46,identity_ambiguous
30157108,Y|A2P-unresolved|1050|F,Y,unresolved:A2P,0.3,1050,fired_mass,2.9275,g,F,public-data/30157108/DTU Data - Brick Pellet Production.xlsx,Water and Burning,K46,identity_ambiguous
30157108,Y|A2P-unresolved|1050|F,Y,unresolved:A2P,0.3,1050,forming_water_content,21.90433727180401,%,F,public-data/30157108/DTU Data - Brick Pellet Production.xlsx,Water and Burning,J46,identity_ambiguous
30157108,Y|A2P-unresolved|1050|F,Y,unresolved:A2P,0.3,1050,firing_mass_loss,7.146028926668353,%,F,public-data/30157108/DTU Data - Brick Pellet Production.xlsx,Water and Burning,L46,identity_ambiguous
30157108,Y|A2P-unresolved|1050|G,Y,unresolved:A2P,0.3,1050,dry_diameter_reading_1,19.13,mm,G,public-data/30157108/DTU Data - Brick Pellet Production.xlsx,High and Diameter,C198,identity_ambiguous
30157108,Y|A2P-unresolved|1050|G,Y,unresolved:A2P,0.3,1050,dry_diameter_reading_2,19.05,mm,G,public-data/30157108/DTU Data - Brick Pellet Production.xlsx,High and Diameter,D198,identity_ambiguous
30157108,Y|A2P-unresolved|1050|G,Y,unresolved:A2P,0.3,1050,dry_diameter_reading_3,19.04,mm,G,public-data/30157108/DTU Data - Brick Pellet Production.xlsx,High and Diameter,E198,identity_ambiguous
30157108,Y|A2P-unresolved|1050|G,Y,unresolved:A2P,0.3,1050,dry_height_reading_1,6.42,mm,G,public-data/30157108/DTU Data - Brick Pellet Production.xlsx,High and Diameter,G198,identity_ambiguous
30157108,Y|A2P-unresolved|1050|G,Y,unresolved:A2P,0.3,1050,dry_height_reading_2,6.5,mm,G,public-data/30157108/DTU Data - Brick Pellet Production.xlsx,High and Diameter,H198,identity_ambiguous
30157108,Y|A2P-unresolved|1050|G,Y,unresolved:A2P,0.3,1050,dry_height_reading_3,6.46,mm,G,public-data/30157108/DTU Data - Brick Pellet Production.xlsx,High and Diameter,I198,identity_ambiguous
30157108,Y|A2P-unresolved|1050|G,Y,unresolved:A2P,0.3,1050,fired_diameter_reading_1,17.35,mm,G,public-data/30157108/DTU Data - Brick Pellet Production.xlsx,High and Diameter,N198,identity_ambiguous
30157108,Y|A2P-unresolved|1050|G,Y,unresolved:A2P,0.3,1050,fired_diameter_reading_2,17.13,mm,G,public-data/30157108/DTU Data - Brick Pellet Production.xlsx,High and Diameter,O198,identity_ambiguous
30157108,Y|A2P-unresolved|1050|G,Y,unresolved:A2P,0.3,1050,fired_diameter_reading_3,17.38,mm,G,public-data/30157108/DTU Data - Brick Pellet Production.xlsx,High and Diameter,P198,identity_ambiguous
30157108,Y|A2P-unresolved|1050|G,Y,unresolved:A2P,0.3,1050,fired_height_reading_1,5.89,mm,G,public-data/30157108/DTU Data - Brick Pellet Production.xlsx,High and Diameter,R198,identity_ambiguous
30157108,Y|A2P-unresolved|1050|G,Y,unresolved:A2P,0.3,1050,fired_height_reading_2,5.8,mm,G,public-data/30157108/DTU Data - Brick Pellet Production.xlsx,High and Diameter,S198,identity_ambiguous
30157108,Y|A2P-unresolved|1050|G,Y,unresolved:A2P,0.3,1050,fired_height_reading_3,5.81,mm,G,public-data/30157108/DTU Data - Brick Pellet Production.xlsx,High and Diameter,T198,identity_ambiguous
30157108,Y|A2P-unresolved|1050|G,Y,unresolved:A2P,0.3,1050,dry_diameter_mean,19.073333333333334,mm,G,public-data/30157108/DTU Data - Brick Pellet Production.xlsx,High and Diameter,F198,identity_ambiguous
30157108,Y|A2P-unresolved|1050|G,Y,unresolved:A2P,0.3,1050,dry_height_mean,6.46,mm,G,public-data/30157108/DTU Data - Brick Pellet Production.xlsx,High and Diameter,J198,identity_ambiguous
30157108,Y|A2P-unresolved|1050|G,Y,unresolved:A2P,0.3,1050,fired_diameter_mean,17.286666666666665,mm,G,public-data/30157108/DTU Data - Brick Pellet Production.xlsx,High and Diameter,Q198,identity_ambiguous
30157108,Y|A2P-unresolved|1050|G,Y,unresolved:A2P,0.3,1050,fired_height_mean,5.833333333333333,mm,G,public-data/30157108/DTU Data - Brick Pellet Production.xlsx,High and Diameter,U198,identity_ambiguous
30157108,Y|A2P-unresolved|1050|G,Y,unresolved:A2P,0.3,1050,dry_geometric_volume,1845.7615590316414,mm3,G,public-data/30157108/DTU Data - Brick Pellet Production.xlsx,High and Diameter,K198,identity_ambiguous
30157108,Y|A2P-unresolved|1050|G,Y,unresolved:A2P,0.3,1050,fired_geometric_volume,1369.0811493149488,mm3,G,public-data/30157108/DTU Data - Brick Pellet Production.xlsx,High and Diameter,V198,identity_ambiguous
30157108,Y|A2P-unresolved|1050|G,Y,unresolved:A2P,0.3,1050,diameter_shrinkage,9.367354072002808,%,G,public-data/30157108/DTU Data - Brick Pellet Production.xlsx,High and Diameter,W198,identity_ambiguous
30157108,Y|A2P-unresolved|1050|G,Y,unresolved:A2P,0.3,1050,height_shrinkage,9.70072239422085,%,G,public-data/30157108/DTU Data - Brick Pellet Production.xlsx,High and Diameter,X198,identity_ambiguous
30157108,Y|A2P-unresolved|1050|G,Y,unresolved:A2P,0.3,1050,volume_shrinkage,25.82567652816314,%,G,public-data/30157108/DTU Data - Brick Pellet Production.xlsx,High and Diameter,Y198,identity_ambiguous
30157108,Y|A2P-unresolved|1050|G,Y,unresolved:A2P,0.3,1050,green_mass,4.013,g,G,public-data/30157108/DTU Data - Brick Pellet Production.xlsx,Water and Burning,H47,identity_ambiguous
30157108,Y|A2P-unresolved|1050|G,Y,unresolved:A2P,0.3,1050,dried_mass_105C,3.1565,g,G,public-data/30157108/DTU Data - Brick Pellet Production.xlsx,Water and Burning,I47,identity_ambiguous
30157108,Y|A2P-unresolved|1050|G,Y,unresolved:A2P,0.3,1050,fired_mass,2.9302,g,G,public-data/30157108/DTU Data - Brick Pellet Production.xlsx,Water and Burning,K47,identity_ambiguous
30157108,Y|A2P-unresolved|1050|G,Y,unresolved:A2P,0.3,1050,forming_water_content,21.343134811861454,%,G,public-data/30157108/DTU Data - Brick Pellet Production.xlsx,Water and Burning,J47,identity_ambiguous
30157108,Y|A2P-unresolved|1050|G,Y,unresolved:A2P,0.3,1050,firing_mass_loss,7.169333122128932,%,G,public-data/30157108/DTU Data - Brick Pellet Production.xlsx,Water and Burning,L47,identity_ambiguous
30157108,R|A2P-unresolved|1020|A,R,unresolved:A2P,0.3,1020,dry_diameter_reading_1,18.78,mm,A,public-data/30157108/DTU Data - Brick Pellet Production.xlsx,High and Diameter,C167,identity_ambiguous
30157108,R|A2P-unresolved|1020|A,R,unresolved:A2P,0.3,1020,dry_diameter_reading_2,18.89,mm,A,public-data/30157108/DTU Data - Brick Pellet Production.xlsx,High and Diameter,D167,identity_ambiguous
30157108,R|A2P-unresolved|1020|A,R,unresolved:A2P,0.3,1020,dry_diameter_reading_3,18.83,mm,A,public-data/30157108/DTU Data - Brick Pellet Production.xlsx,High and Diameter,E167,identity_ambiguous
30157108,R|A2P-unresolved|1020|A,R,unresolved:A2P,0.3,1020,dry_height_reading_1,6.62,mm,A,public-data/30157108/DTU Data - Brick Pellet Production.xlsx,High and Diameter,G167,identity_ambiguous
30157108,R|A2P-unresolved|1020|A,R,unresolved:A2P,0.3,1020,dry_height_reading_2,6.6,mm,A,public-data/30157108/DTU Data - Brick Pellet Production.xlsx,High and Diameter,H167,identity_ambiguous
30157108,R|A2P-unresolved|1020|A,R,unresolved:A2P,0.3,1020,dry_height_reading_3,6.66,mm,A,public-data/30157108/DTU Data - Brick Pellet Production.xlsx,High and Diameter,I167,identity_ambiguous
30157108,R|A2P-unresolved|1020|A,R,unresolved:A2P,0.3,1020,fired_diameter_reading_1,17.85,mm,A,public-data/30157108/DTU Data - Brick Pellet Production.xlsx,High and Diameter,N167,identity_ambiguous
30157108,R|A2P-unresolved|1020|A,R,unresolved:A2P,0.3,1020,fired_diameter_reading_2,17.77,mm,A,public-data/30157108/DTU Data - Brick Pellet Production.xlsx,High and Diameter,O167,identity_ambiguous
30157108,R|A2P-unresolved|1020|A,R,unresolved:A2P,0.3,1020,fired_diameter_reading_3,17.7,mm,A,public-data/30157108/DTU Data - Brick Pellet Production.xlsx,High and Diameter,P167,identity_ambiguous
30157108,R|A2P-unresolved|1020|A,R,unresolved:A2P,0.3,1020,fired_height_reading_1,6.43,mm,A,public-data/30157108/DTU Data - Brick Pellet Production.xlsx,High and Diameter,R167,identity_ambiguous
30157108,R|A2P-unresolved|1020|A,R,unresolved:A2P,0.3,1020,fired_height_reading_2,6.36,mm,A,public-data/30157108/DTU Data - Brick Pellet Production.xlsx,High and Diameter,S167,identity_ambiguous
30157108,R|A2P-unresolved|1020|A,R,unresolved:A2P,0.3,1020,fired_height_reading_3,6.47,mm,A,public-data/30157108/DTU Data - Brick Pellet Production.xlsx,High and Diameter,T167,identity_ambiguous
30157108,R|A2P-unresolved|1020|A,R,unresolved:A2P,0.3,1020,dry_diameter_mean,18.833333333333332,mm,A,public-data/30157108/DTU Data - Brick Pellet Production.xlsx,High and Diameter,F167,identity_ambiguous
30157108,R|A2P-unresolved|1020|A,R,unresolved:A2P,0.3,1020,dry_height_mean,6.626666666666666,mm,A,public-data/30157108/DTU Data - Brick Pellet Production.xlsx,High and Diameter,J167,identity_ambiguous
30157108,R|A2P-unresolved|1020|A,R,unresolved:A2P,0.3,1020,fired_diameter_mean,17.773333333333337,mm,A,public-data/30157108/DTU Data - Brick Pellet Production.xlsx,High and Diameter,Q167,identity_ambiguous
30157108,R|A2P-unresolved|1020|A,R,unresolved:A2P,0.3,1020,fired_height_mean,6.419999999999999,mm,A,public-data/30157108/DTU Data - Brick Pellet Production.xlsx,High and Diameter,U167,identity_ambiguous
30157108,R|A2P-unresolved|1020|A,R,unresolved:A2P,0.3,1020,dry_geometric_volume,1846.0327136169412,mm3,A,public-data/30157108/DTU Data - Brick Pellet Production.xlsx,High and Diameter,K167,identity_ambiguous
30157108,R|A2P-unresolved|1020|A,R,unresolved:A2P,0.3,1020,fired_geometric_volume,1592.8052609732351,mm3,A,public-data/30157108/DTU Data - Brick Pellet Production.xlsx,High and Diameter,V167,identity_ambiguous
30157108,R|A2P-unresolved|1020|A,R,unresolved:A2P,0.3,1020,diameter_shrinkage,5.6283185840707715,%,A,public-data/30157108/DTU Data - Brick Pellet Production.xlsx,High and Diameter,W167,identity_ambiguous
30157108,R|A2P-unresolved|1020|A,R,unresolved:A2P,0.3,1020,height_shrinkage,3.118712273641856,%,A,public-data/30157108/DTU Data - Brick Pellet Production.xlsx,High and Diameter,X167,identity_ambiguous
30157108,R|A2P-unresolved|1020|A,R,unresolved:A2P,0.3,1020,volume_shrinkage,13.717387063393707,%,A,public-data/30157108/DTU Data - Brick Pellet Production.xlsx,High and Diameter,Y167,identity_ambiguous
30157108,R|A2P-unresolved|1020|A,R,unresolved:A2P,0.3,1020,green_mass,4.0863,g,A,public-data/30157108/DTU Data - Brick Pellet Production.xlsx,Water and Burning,H16,identity_ambiguous
30157108,R|A2P-unresolved|1020|A,R,unresolved:A2P,0.3,1020,dried_mass_105C,3.1687,g,A,public-data/30157108/DTU Data - Brick Pellet Production.xlsx,Water and Burning,I16,identity_ambiguous
30157108,R|A2P-unresolved|1020|A,R,unresolved:A2P,0.3,1020,fired_mass,3.0628,g,A,public-data/30157108/DTU Data - Brick Pellet Production.xlsx,Water and Burning,K16,identity_ambiguous
30157108,R|A2P-unresolved|1020|A,R,unresolved:A2P,0.3,1020,forming_water_content,22.455522110466678,%,A,public-data/30157108/DTU Data - Brick Pellet Production.xlsx,Water and Burning,J16,identity_ambiguous
30157108,R|A2P-unresolved|1020|A,R,unresolved:A2P,0.3,1020,firing_mass_loss,3.342064569066168,%,A,public-data/30157108/DTU Data - Brick Pellet Production.xlsx,Water and Burning,L16,identity_ambiguous
30157108,R|A2P-unresolved|1020|A,R,unresolved:A2P,0.3,1020,saturated_mass,3.448,g,A,public-data/30157108/DTU Data - Brick Pellet Production.xlsx,Porosity and Density,F123,identity_ambiguous
30157108,R|A2P-unresolved|1020|A,R,unresolved:A2P,0.3,1020,submerged_mass,1.931,g,A,public-data/30157108/DTU Data - Brick Pellet Production.xlsx,Porosity and Density,G123,identity_ambiguous
30157108,R|A2P-unresolved|1020|A,R,unresolved:A2P,0.3,1020,water_displacement_volume,1.5197355239430975e-06,m3,A,public-data/30157108/DTU Data - Brick Pellet Production.xlsx,Porosity and Density,K123,identity_ambiguous
30157108,R|A2P-unresolved|1020|A,R,unresolved:A2P,0.3,1020,open_pore_volume,3.858946102985374e-07,m3,A,public-data/30157108/DTU Data - Brick Pellet Production.xlsx,Porosity and Density,L123,identity_ambiguous
30157108,R|A2P-unresolved|1020|A,R,unresolved:A2P,0.3,1020,open_porosity,0.2539222148978247,m3/m3,A,public-data/30157108/DTU Data - Brick Pellet Production.xlsx,Porosity and Density,M123,identity_ambiguous
30157108,R|A2P-unresolved|1020|A,R,unresolved:A2P,0.3,1020,dry_density,2015.350665787739,kg/m3,A,public-data/30157108/DTU Data - Brick Pellet Production.xlsx,Porosity and Density,N123,identity_ambiguous
30157108,R|A2P-unresolved|1020|A,R,unresolved:A2P,0.3,1020,apparent_solid_density,2701.260788125111,kg/m3,A,public-data/30157108/DTU Data - Brick Pellet Production.xlsx,Porosity and Density,O123,identity_ambiguous
30157108,R|A2P-unresolved|1020|A,R,unresolved:A2P,0.3,1020,saturated_density,2268.8158206987478,kg/m3,A,public-data/30157108/DTU Data - Brick Pellet Production.xlsx,Porosity and Density,P123,identity_ambiguous
30157108,R|A2P-unresolved|1020|A,R,unresolved:A2P,0.3,1020,water_absorption,0.12576727177745856,kg/kg,A,public-data/30157108/DTU Data - Brick Pellet Production.xlsx,Porosity and Density,Q123,identity_ambiguous
30157108,R|A2P-unresolved|1020|B,R,unresolved:A2P,0.3,1020,dry_diameter_reading_1,19.15,mm,B,public-data/30157108/DTU Data - Brick Pellet Production.xlsx,High and Diameter,C168,identity_ambiguous
30157108,R|A2P-unresolved|1020|B,R,unresolved:A2P,0.3,1020,dry_diameter_reading_2,18.79,mm,B,public-data/30157108/DTU Data - Brick Pellet Production.xlsx,High and Diameter,D168,identity_ambiguous
30157108,R|A2P-unresolved|1020|B,R,unresolved:A2P,0.3,1020,dry_diameter_reading_3,18.26,mm,B,public-data/30157108/DTU Data - Brick Pellet Production.xlsx,High and Diameter,E168,identity_ambiguous
30157108,R|A2P-unresolved|1020|B,R,unresolved:A2P,0.3,1020,dry_height_reading_1,6.48,mm,B,public-data/30157108/DTU Data - Brick Pellet Production.xlsx,High and Diameter,G168,identity_ambiguous
30157108,R|A2P-unresolved|1020|B,R,unresolved:A2P,0.3,1020,dry_height_reading_2,6.51,mm,B,public-data/30157108/DTU Data - Brick Pellet Production.xlsx,High and Diameter,H168,identity_ambiguous
30157108,R|A2P-unresolved|1020|B,R,unresolved:A2P,0.3,1020,dry_height_reading_3,6.49,mm,B,public-data/30157108/DTU Data - Brick Pellet Production.xlsx,High and Diameter,I168,identity_ambiguous
30157108,R|A2P-unresolved|1020|B,R,unresolved:A2P,0.3,1020,fired_diameter_reading_1,18.0,mm,B,public-data/30157108/DTU Data - Brick Pellet Production.xlsx,High and Diameter,N168,identity_ambiguous
30157108,R|A2P-unresolved|1020|B,R,unresolved:A2P,0.3,1020,fired_diameter_reading_2,17.6,mm,B,public-data/30157108/DTU Data - Brick Pellet Production.xlsx,High and Diameter,O168,identity_ambiguous
30157108,R|A2P-unresolved|1020|B,R,unresolved:A2P,0.3,1020,fired_diameter_reading_3,17.95,mm,B,public-data/30157108/DTU Data - Brick Pellet Production.xlsx,High and Diameter,P168,identity_ambiguous
30157108,R|A2P-unresolved|1020|B,R,unresolved:A2P,0.3,1020,fired_height_reading_1,6.33,mm,B,public-data/30157108/DTU Data - Brick Pellet Production.xlsx,High and Diameter,R168,identity_ambiguous
30157108,R|A2P-unresolved|1020|B,R,unresolved:A2P,0.3,1020,fired_height_reading_2,6.32,mm,B,public-data/30157108/DTU Data - Brick Pellet Production.xlsx,High and Diameter,S168,identity_ambiguous
30157108,R|A2P-unresolved|1020|B,R,unresolved:A2P,0.3,1020,fired_height_reading_3,6.28,mm,B,public-data/30157108/DTU Data - Brick Pellet Production.xlsx,High and Diameter,T168,identity_ambiguous
30157108,R|A2P-unresolved|1020|B,R,unresolved:A2P,0.3,1020,dry_diameter_mean,18.733333333333334,mm,B,public-data/30157108/DTU Data - Brick Pellet Production.xlsx,High and Diameter,F168,identity_ambiguous
30157108,R|A2P-unresolved|1020|B,R,unresolved:A2P,0.3,1020,dry_height_mean,6.493333333333333,mm,B,public-data/30157108/DTU Data - Brick Pellet Production.xlsx,High and Diameter,J168,identity_ambiguous
30157108,R|A2P-unresolved|1020|B,R,unresolved:A2P,0.3,1020,fired_diameter_mean,17.849999999999998,mm,B,public-data/30157108/DTU Data - Brick Pellet Production.xlsx,High and Diameter,Q168,identity_ambiguous
30157108,R|A2P-unresolved|1020|B,R,unresolved:A2P,0.3,1020,fired_height_mean,6.31,mm,B,public-data/30157108/DTU Data - Brick Pellet Production.xlsx,High and Diameter,U168,identity_ambiguous
30157108,R|A2P-unresolved|1020|B,R,unresolved:A2P,0.3,1020,dry_geometric_volume,1789.7307539598592,mm3,B,public-data/30157108/DTU Data - Brick Pellet Production.xlsx,High and Diameter,K168,identity_ambiguous
30157108,R|A2P-unresolved|1020|B,R,unresolved:A2P,0.3,1020,fired_geometric_volume,1579.0492710609224,mm3,B,public-data/30157108/DTU Data - Brick Pellet Production.xlsx,High and Diameter,V168,identity_ambiguous
30157108,R|A2P-unresolved|1020|B,R,unresolved:A2P,0.3,1020,diameter_shrinkage,4.715302491103219,%,B,public-data/30157108/DTU Data - Brick Pellet Production.xlsx,High and Diameter,W168,identity_ambiguous
30157108,R|A2P-unresolved|1020|B,R,unresolved:A2P,0.3,1020,height_shrinkage,2.823408624229983,%,B,public-data/30157108/DTU Data - Brick Pellet Production.xlsx,High and Diameter,X168,identity_ambiguous
30157108,R|A2P-unresolved|1020|B,R,unresolved:A2P,0.3,1020,volume_shrinkage,11.771685904865556,%,B,public-data/30157108/DTU Data - Brick Pellet Production.xlsx,High and Diameter,Y168,identity_ambiguous
30157108,R|A2P-unresolved|1020|B,R,unresolved:A2P,0.3,1020,green_mass,3.9847,g,B,public-data/30157108/DTU Data - Brick Pellet Production.xlsx,Water and Burning,H17,identity_ambiguous
30157108,R|A2P-unresolved|1020|B,R,unresolved:A2P,0.3,1020,dried_mass_105C,3.0746,g,B,public-data/30157108/DTU Data - Brick Pellet Production.xlsx,Water and Burning,I17,identity_ambiguous
30157108,R|A2P-unresolved|1020|B,R,unresolved:A2P,0.3,1020,fired_mass,2.9725,g,B,public-data/30157108/DTU Data - Brick Pellet Production.xlsx,Water and Burning,K17,identity_ambiguous
30157108,R|A2P-unresolved|1020|B,R,unresolved:A2P,0.3,1020,forming_water_content,22.839862473962906,%,B,public-data/30157108/DTU Data - Brick Pellet Production.xlsx,Water and Burning,J17,identity_ambiguous
30157108,R|A2P-unresolved|1020|B,R,unresolved:A2P,0.3,1020,firing_mass_loss,3.3207571716646087,%,B,public-data/30157108/DTU Data - Brick Pellet Production.xlsx,Water and Burning,L17,identity_ambiguous
30157108,R|A2P-unresolved|1020|B,R,unresolved:A2P,0.3,1020,saturated_mass,3.344,g,B,public-data/30157108/DTU Data - Brick Pellet Production.xlsx,Porosity and Density,F124,identity_ambiguous
30157108,R|A2P-unresolved|1020|B,R,unresolved:A2P,0.3,1020,submerged_mass,1.871,g,B,public-data/30157108/DTU Data - Brick Pellet Production.xlsx,Porosity and Density,G124,identity_ambiguous
30157108,R|A2P-unresolved|1020|B,R,unresolved:A2P,0.3,1020,water_displacement_volume,1.4756561811260265e-06,m3,B,public-data/30157108/DTU Data - Brick Pellet Production.xlsx,Porosity and Density,K124,identity_ambiguous
30157108,R|A2P-unresolved|1020|B,R,unresolved:A2P,0.3,1020,open_pore_volume,3.721699058304943e-07,m3,B,public-data/30157108/DTU Data - Brick Pellet Production.xlsx,Porosity and Density,L124,identity_ambiguous
30157108,R|A2P-unresolved|1020|B,R,unresolved:A2P,0.3,1020,open_porosity,0.25220638153428343,m3/m3,B,public-data/30157108/DTU Data - Brick Pellet Production.xlsx,Porosity and Density,M124,identity_ambiguous
30157108,R|A2P-unresolved|1020|B,R,unresolved:A2P,0.3,1020,dry_density,2014.3581126951806,kg/m3,B,public-data/30157108/DTU Data - Brick Pellet Production.xlsx,Porosity and Density,N124,identity_ambiguous
30157108,R|A2P-unresolved|1020|B,R,unresolved:A2P,0.3,1020,apparent_solid_density,2693.7353608715384,kg/m3,B,public-data/30157108/DTU Data - Brick Pellet Production.xlsx,Porosity and Density,O124,identity_ambiguous
30157108,R|A2P-unresolved|1020|B,R,unresolved:A2P,0.3,1020,saturated_density,2266.1105227427024,kg/m3,B,public-data/30157108/DTU Data - Brick Pellet Production.xlsx,Porosity and Density,P124,identity_ambiguous
30157108,R|A2P-unresolved|1020|B,R,unresolved:A2P,0.3,1020,water_absorption,0.12497897392767011,kg/kg,B,public-data/30157108/DTU Data - Brick Pellet Production.xlsx,Porosity and Density,Q124,identity_ambiguous
30157108,R|A2P-unresolved|1020|C,R,unresolved:A2P,0.3,1020,dry_diameter_reading_1,18.91,mm,C,public-data/30157108/DTU Data - Brick Pellet Production.xlsx,High and Diameter,C169,identity_ambiguous
30157108,R|A2P-unresolved|1020|C,R,unresolved:A2P,0.3,1020,dry_diameter_reading_2,18.81,mm,C,public-data/30157108/DTU Data - Brick Pellet Production.xlsx,High and Diameter,D169,identity_ambiguous
30157108,R|A2P-unresolved|1020|C,R,unresolved:A2P,0.3,1020,dry_diameter_reading_3,18.9,mm,C,public-data/30157108/DTU Data - Brick Pellet Production.xlsx,High and Diameter,E169,identity_ambiguous
30157108,R|A2P-unresolved|1020|C,R,unresolved:A2P,0.3,1020,dry_height_reading_1,6.45,mm,C,public-data/30157108/DTU Data - Brick Pellet Production.xlsx,High and Diameter,G169,identity_ambiguous
30157108,R|A2P-unresolved|1020|C,R,unresolved:A2P,0.3,1020,dry_height_reading_2,6.39,mm,C,public-data/30157108/DTU Data - Brick Pellet Production.xlsx,High and Diameter,H169,identity_ambiguous
30157108,R|A2P-unresolved|1020|C,R,unresolved:A2P,0.3,1020,dry_height_reading_3,6.51,mm,C,public-data/30157108/DTU Data - Brick Pellet Production.xlsx,High and Diameter,I169,identity_ambiguous
30157108,R|A2P-unresolved|1020|C,R,unresolved:A2P,0.3,1020,fired_diameter_reading_1,17.82,mm,C,public-data/30157108/DTU Data - Brick Pellet Production.xlsx,High and Diameter,N169,identity_ambiguous
30157108,R|A2P-unresolved|1020|C,R,unresolved:A2P,0.3,1020,fired_diameter_reading_2,17.7,mm,C,public-data/30157108/DTU Data - Brick Pellet Production.xlsx,High and Diameter,O169,identity_ambiguous
30157108,R|A2P-unresolved|1020|C,R,unresolved:A2P,0.3,1020,fired_diameter_reading_3,17.77,mm,C,public-data/30157108/DTU Data - Brick Pellet Production.xlsx,High and Diameter,P169,identity_ambiguous
30157108,R|A2P-unresolved|1020|C,R,unresolved:A2P,0.3,1020,fired_height_reading_1,6.25,mm,C,public-data/30157108/DTU Data - Brick Pellet Production.xlsx,High and Diameter,R169,identity_ambiguous
30157108,R|A2P-unresolved|1020|C,R,unresolved:A2P,0.3,1020,fired_height_reading_2,6.26,mm,C,public-data/30157108/DTU Data - Brick Pellet Production.xlsx,High and Diameter,S169,identity_ambiguous
30157108,R|A2P-unresolved|1020|C,R,unresolved:A2P,0.3,1020,fired_height_reading_3,6.33,mm,C,public-data/30157108/DTU Data - Brick Pellet Production.xlsx,High and Diameter,T169,identity_ambiguous
30157108,R|A2P-unresolved|1020|C,R,unresolved:A2P,0.3,1020,dry_diameter_mean,18.87333333333333,mm,C,public-data/30157108/DTU Data - Brick Pellet Production.xlsx,High and Diameter,F169,identity_ambiguous
30157108,R|A2P-unresolved|1020|C,R,unresolved:A2P,0.3,1020,dry_height_mean,6.45,mm,C,public-data/30157108/DTU Data - Brick Pellet Production.xlsx,High and Diameter,J169,identity_ambiguous
30157108,R|A2P-unresolved|1020|C,R,unresolved:A2P,0.3,1020,fired_diameter_mean,17.763333333333332,mm,C,public-data/30157108/DTU Data - Brick Pellet Production.xlsx,High and Diameter,Q169,identity_ambiguous
30157108,R|A2P-unresolved|1020|C,R,unresolved:A2P,0.3,1020,fired_height_mean,6.28,mm,C,public-data/30157108/DTU Data - Brick Pellet Production.xlsx,High and Diameter,U169,identity_ambiguous
30157108,R|A2P-unresolved|1020|C,R,unresolved:A2P,0.3,1020,dry_geometric_volume,1804.4581604198872,mm3,C,public-data/30157108/DTU Data - Brick Pellet Production.xlsx,High and Diameter,K169,identity_ambiguous
30157108,R|A2P-unresolved|1020|C,R,unresolved:A2P,0.3,1020,fired_geometric_volume,1556.3184146860194,mm3,C,public-data/30157108/DTU Data - Brick Pellet Production.xlsx,High and Diameter,V169,identity_ambiguous
30157108,R|A2P-unresolved|1020|C,R,unresolved:A2P,0.3,1020,diameter_shrinkage,5.8813140233133145,%,C,public-data/30157108/DTU Data - Brick Pellet Production.xlsx,High and Diameter,W169,identity_ambiguous
30157108,R|A2P-unresolved|1020|C,R,unresolved:A2P,0.3,1020,height_shrinkage,2.635658914728681,%,C,public-data/30157108/DTU Data - Brick Pellet Production.xlsx,High and Diameter,X169,identity_ambiguous
30157108,R|A2P-unresolved|1020|C,R,unresolved:A2P,0.3,1020,volume_shrinkage,13.751482366104131,%,C,public-data/30157108/DTU Data - Brick Pellet Production.xlsx,High and Diameter,Y169,identity_ambiguous
30157108,R|A2P-unresolved|1020|C,R,unresolved:A2P,0.3,1020,green_mass,3.9867,g,C,public-data/30157108/DTU Data - Brick Pellet Production.xlsx,Water and Burning,H18,identity_ambiguous
30157108,R|A2P-unresolved|1020|C,R,unresolved:A2P,0.3,1020,dried_mass_105C,3.0866,g,C,public-data/30157108/DTU Data - Brick Pellet Production.xlsx,Water and Burning,I18,identity_ambiguous
30157108,R|A2P-unresolved|1020|C,R,unresolved:A2P,0.3,1020,fired_mass,2.9845,g,C,public-data/30157108/DTU Data - Brick Pellet Production.xlsx,Water and Burning,K18,identity_ambiguous
30157108,R|A2P-unresolved|1020|C,R,unresolved:A2P,0.3,1020,forming_water_content,22.577570421651995,%,C,public-data/30157108/DTU Data - Brick Pellet Production.xlsx,Water and Burning,J18,identity_ambiguous
30157108,R|A2P-unresolved|1020|C,R,unresolved:A2P,0.3,1020,firing_mass_loss,3.3078468217455983,%,C,public-data/30157108/DTU Data - Brick Pellet Production.xlsx,Water and Burning,L18,identity_ambiguous
30157108,R|A2P-unresolved|1020|C,R,unresolved:A2P,0.3,1020,saturated_mass,3.36,g,C,public-data/30157108/DTU Data - Brick Pellet Production.xlsx,Porosity and Density,F125,identity_ambiguous
30157108,R|A2P-unresolved|1020|C,R,unresolved:A2P,0.3,1020,submerged_mass,1.88,g,C,public-data/30157108/DTU Data - Brick Pellet Production.xlsx,Porosity and Density,G125,identity_ambiguous
30157108,R|A2P-unresolved|1020|C,R,unresolved:A2P,0.3,1020,water_displacement_volume,1.4826688038469246e-06,m3,C,public-data/30157108/DTU Data - Brick Pellet Production.xlsx,Porosity and Density,K125,identity_ambiguous
30157108,R|A2P-unresolved|1020|C,R,unresolved:A2P,0.3,1020,open_pore_volume,3.761771188138649e-07,m3,C,public-data/30157108/DTU Data - Brick Pellet Production.xlsx,Porosity and Density,L125,identity_ambiguous
30157108,R|A2P-unresolved|1020|C,R,unresolved:A2P,0.3,1020,open_porosity,0.25371621621621615,m3/m3,C,public-data/30157108/DTU Data - Brick Pellet Production.xlsx,Porosity and Density,M125,identity_ambiguous
30157108,R|A2P-unresolved|1020|C,R,unresolved:A2P,0.3,1020,dry_density,2012.9242567567567,kg/m3,C,public-data/30157108/DTU Data - Brick Pellet Production.xlsx,Porosity and Density,N125,identity_ambiguous
30157108,R|A2P-unresolved|1020|C,R,unresolved:A2P,0.3,1020,apparent_solid_density,2697.263829787234,kg/m3,C,public-data/30157108/DTU Data - Brick Pellet Production.xlsx,Porosity and Density,O125,identity_ambiguous
30157108,R|A2P-unresolved|1020|C,R,unresolved:A2P,0.3,1020,saturated_density,2266.183783783784,kg/m3,C,public-data/30157108/DTU Data - Brick Pellet Production.xlsx,Porosity and Density,P125,identity_ambiguous
30157108,R|A2P-unresolved|1020|C,R,unresolved:A2P,0.3,1020,water_absorption,0.1258167197185458,kg/kg,C,public-data/30157108/DTU Data - Brick Pellet Production.xlsx,Porosity and Density,Q125,identity_ambiguous
30157108,R|A2P-unresolved|1020|D,R,unresolved:A2P,0.3,1020,dry_diameter_reading_1,19.27,mm,D,public-data/30157108/DTU Data - Brick Pellet Production.xlsx,High and Diameter,C170,identity_ambiguous
30157108,R|A2P-unresolved|1020|D,R,unresolved:A2P,0.3,1020,dry_diameter_reading_2,19.29,mm,D,public-data/30157108/DTU Data - Brick Pellet Production.xlsx,High and Diameter,D170,identity_ambiguous
30157108,R|A2P-unresolved|1020|D,R,unresolved:A2P,0.3,1020,dry_diameter_reading_3,19.26,mm,D,public-data/30157108/DTU Data - Brick Pellet Production.xlsx,High and Diameter,E170,identity_ambiguous
30157108,R|A2P-unresolved|1020|D,R,unresolved:A2P,0.3,1020,dry_height_reading_1,6.19,mm,D,public-data/30157108/DTU Data - Brick Pellet Production.xlsx,High and Diameter,G170,identity_ambiguous
30157108,R|A2P-unresolved|1020|D,R,unresolved:A2P,0.3,1020,dry_height_reading_2,6.17,mm,D,public-data/30157108/DTU Data - Brick Pellet Production.xlsx,High and Diameter,H170,identity_ambiguous
30157108,R|A2P-unresolved|1020|D,R,unresolved:A2P,0.3,1020,dry_height_reading_3,6.18,mm,D,public-data/30157108/DTU Data - Brick Pellet Production.xlsx,High and Diameter,I170,identity_ambiguous
30157108,R|A2P-unresolved|1020|D,R,unresolved:A2P,0.3,1020,fired_diameter_reading_1,18.29,mm,D,public-data/30157108/DTU Data - Brick Pellet Production.xlsx,High and Diameter,N170,identity_ambiguous
30157108,R|A2P-unresolved|1020|D,R,unresolved:A2P,0.3,1020,fired_diameter_reading_2,18.2,mm,D,public-data/30157108/DTU Data - Brick Pellet Production.xlsx,High and Diameter,O170,identity_ambiguous
30157108,R|A2P-unresolved|1020|D,R,unresolved:A2P,0.3,1020,fired_diameter_reading_3,18.25,mm,D,public-data/30157108/DTU Data - Brick Pellet Production.xlsx,High and Diameter,P170,identity_ambiguous
30157108,R|A2P-unresolved|1020|D,R,unresolved:A2P,0.3,1020,fired_height_reading_1,6.02,mm,D,public-data/30157108/DTU Data - Brick Pellet Production.xlsx,High and Diameter,R170,identity_ambiguous
30157108,R|A2P-unresolved|1020|D,R,unresolved:A2P,0.3,1020,fired_height_reading_2,5.96,mm,D,public-data/30157108/DTU Data - Brick Pellet Production.xlsx,High and Diameter,S170,identity_ambiguous
30157108,R|A2P-unresolved|1020|D,R,unresolved:A2P,0.3,1020,fired_height_reading_3,6.01,mm,D,public-data/30157108/DTU Data - Brick Pellet Production.xlsx,High and Diameter,T170,identity_ambiguous
30157108,R|A2P-unresolved|1020|D,R,unresolved:A2P,0.3,1020,dry_diameter_mean,19.273333333333337,mm,D,public-data/30157108/DTU Data - Brick Pellet Production.xlsx,High and Diameter,F170,identity_ambiguous
30157108,R|A2P-unresolved|1020|D,R,unresolved:A2P,0.3,1020,dry_height_mean,6.18,mm,D,public-data/30157108/DTU Data - Brick Pellet Production.xlsx,High and Diameter,J170,identity_ambiguous
30157108,R|A2P-unresolved|1020|D,R,unresolved:A2P,0.3,1020,fired_diameter_mean,18.246666666666666,mm,D,public-data/30157108/DTU Data - Brick Pellet Production.xlsx,High and Diameter,Q170,identity_ambiguous
30157108,R|A2P-unresolved|1020|D,R,unresolved:A2P,0.3,1020,fired_height_mean,5.996666666666667,mm,D,public-data/30157108/DTU Data - Brick Pellet Production.xlsx,High and Diameter,U170,identity_ambiguous
30157108,R|A2P-unresolved|1020|D,R,unresolved:A2P,0.3,1020,dry_geometric_volume,1802.9846183768702,mm3,D,public-data/30157108/DTU Data - Brick Pellet Production.xlsx,High and Diameter,K170,identity_ambiguous
30157108,R|A2P-unresolved|1020|D,R,unresolved:A2P,0.3,1020,fired_geometric_volume,1568.0751293874844,mm3,D,public-data/30157108/DTU Data - Brick Pellet Production.xlsx,High and Diameter,V170,identity_ambiguous
30157108,R|A2P-unresolved|1020|D,R,unresolved:A2P,0.3,1020,diameter_shrinkage,5.326876513317212,%,D,public-data/30157108/DTU Data - Brick Pellet Production.xlsx,High and Diameter,W170,identity_ambiguous
30157108,R|A2P-unresolved|1020|D,R,unresolved:A2P,0.3,1020,height_shrinkage,2.9665587918015,%,D,public-data/30157108/DTU Data - Brick Pellet Production.xlsx,High and Diameter,X170,identity_ambiguous
30157108,R|A2P-unresolved|1020|D,R,unresolved:A2P,0.3,1020,volume_shrinkage,13.028923630023101,%,D,public-data/30157108/DTU Data - Brick Pellet Production.xlsx,High and Diameter,Y170,identity_ambiguous
30157108,R|A2P-unresolved|1020|D,R,unresolved:A2P,0.3,1020,green_mass,3.9644,g,D,public-data/30157108/DTU Data - Brick Pellet Production.xlsx,Water and Burning,H19,identity_ambiguous
30157108,R|A2P-unresolved|1020|D,R,unresolved:A2P,0.3,1020,dried_mass_105C,3.0696,g,D,public-data/30157108/DTU Data - Brick Pellet Production.xlsx,Water and Burning,I19,identity_ambiguous
30157108,R|A2P-unresolved|1020|D,R,unresolved:A2P,0.3,1020,fired_mass,2.968,g,D,public-data/30157108/DTU Data - Brick Pellet Production.xlsx,Water and Burning,K19,identity_ambiguous
30157108,R|A2P-unresolved|1020|D,R,unresolved:A2P,0.3,1020,forming_water_content,22.570880839471297,%,D,public-data/30157108/DTU Data - Brick Pellet Production.xlsx,Water and Burning,J19,identity_ambiguous
30157108,R|A2P-unresolved|1020|D,R,unresolved:A2P,0.3,1020,firing_mass_loss,3.3098775084701564,%,D,public-data/30157108/DTU Data - Brick Pellet Production.xlsx,Water and Burning,L19,identity_ambiguous
30157108,R|A2P-unresolved|1020|E,R,unresolved:A2P,0.3,1020,dry_diameter_reading_1,18.79,mm,E,public-data/30157108/DTU Data - Brick Pellet Production.xlsx,High and Diameter,C171,identity_ambiguous
30157108,R|A2P-unresolved|1020|E,R,unresolved:A2P,0.3,1020,dry_diameter_reading_2,18.86,mm,E,public-data/30157108/DTU Data - Brick Pellet Production.xlsx,High and Diameter,D171,identity_ambiguous
30157108,R|A2P-unresolved|1020|E,R,unresolved:A2P,0.3,1020,dry_diameter_reading_3,18.83,mm,E,public-data/30157108/DTU Data - Brick Pellet Production.xlsx,High and Diameter,E171,identity_ambiguous
30157108,R|A2P-unresolved|1020|E,R,unresolved:A2P,0.3,1020,dry_height_reading_1,6.46,mm,E,public-data/30157108/DTU Data - Brick Pellet Production.xlsx,High and Diameter,G171,identity_ambiguous
30157108,R|A2P-unresolved|1020|E,R,unresolved:A2P,0.3,1020,dry_height_reading_2,6.48,mm,E,public-data/30157108/DTU Data - Brick Pellet Production.xlsx,High and Diameter,H171,identity_ambiguous
30157108,R|A2P-unresolved|1020|E,R,unresolved:A2P,0.3,1020,dry_height_reading_3,6.52,mm,E,public-data/30157108/DTU Data - Brick Pellet Production.xlsx,High and Diameter,I171,identity_ambiguous
30157108,R|A2P-unresolved|1020|E,R,unresolved:A2P,0.3,1020,fired_diameter_reading_1,17.81,mm,E,public-data/30157108/DTU Data - Brick Pellet Production.xlsx,High and Diameter,N171,identity_ambiguous
30157108,R|A2P-unresolved|1020|E,R,unresolved:A2P,0.3,1020,fired_diameter_reading_2,17.83,mm,E,public-data/30157108/DTU Data - Brick Pellet Production.xlsx,High and Diameter,O171,identity_ambiguous
30157108,R|A2P-unresolved|1020|E,R,unresolved:A2P,0.3,1020,fired_diameter_reading_3,17.87,mm,E,public-data/30157108/DTU Data - Brick Pellet Production.xlsx,High and Diameter,P171,identity_ambiguous
30157108,R|A2P-unresolved|1020|E,R,unresolved:A2P,0.3,1020,fired_height_reading_1,6.4,mm,E,public-data/30157108/DTU Data - Brick Pellet Production.xlsx,High and Diameter,R171,identity_ambiguous
30157108,R|A2P-unresolved|1020|E,R,unresolved:A2P,0.3,1020,fired_height_reading_2,6.32,mm,E,public-data/30157108/DTU Data - Brick Pellet Production.xlsx,High and Diameter,S171,identity_ambiguous
30157108,R|A2P-unresolved|1020|E,R,unresolved:A2P,0.3,1020,fired_height_reading_3,6.28,mm,E,public-data/30157108/DTU Data - Brick Pellet Production.xlsx,High and Diameter,T171,identity_ambiguous
30157108,R|A2P-unresolved|1020|E,R,unresolved:A2P,0.3,1020,dry_diameter_mean,18.826666666666664,mm,E,public-data/30157108/DTU Data - Brick Pellet Production.xlsx,High and Diameter,F171,identity_ambiguous
30157108,R|A2P-unresolved|1020|E,R,unresolved:A2P,0.3,1020,dry_height_mean,6.486666666666667,mm,E,public-data/30157108/DTU Data - Brick Pellet Production.xlsx,High and Diameter,J171,identity_ambiguous
30157108,R|A2P-unresolved|1020|E,R,unresolved:A2P,0.3,1020,fired_diameter_mean,17.83666666666667,mm,E,public-data/30157108/DTU Data - Brick Pellet Production.xlsx,High and Diameter,Q171,identity_ambiguous
30157108,R|A2P-unresolved|1020|E,R,unresolved:A2P,0.3,1020,fired_height_mean,6.333333333333333,mm,E,public-data/30157108/DTU Data - Brick Pellet Production.xlsx,High and Diameter,U171,identity_ambiguous
30157108,R|A2P-unresolved|1020|E,R,unresolved:A2P,0.3,1020,dry_geometric_volume,1805.7529342053872,mm3,E,public-data/30157108/DTU Data - Brick Pellet Production.xlsx,High and Diameter,K171,identity_ambiguous
30157108,R|A2P-unresolved|1020|E,R,unresolved:A2P,0.3,1020,fired_geometric_volume,1582.5215039785544,mm3,E,public-data/30157108/DTU Data - Brick Pellet Production.xlsx,High and Diameter,V171,identity_ambiguous
30157108,R|A2P-unresolved|1020|E,R,unresolved:A2P,0.3,1020,diameter_shrinkage,5.258498583569379,%,E,public-data/30157108/DTU Data - Brick Pellet Production.xlsx,High and Diameter,W171,identity_ambiguous
30157108,R|A2P-unresolved|1020|E,R,unresolved:A2P,0.3,1020,height_shrinkage,2.3638232271325927,%,E,public-data/30157108/DTU Data - Brick Pellet Production.xlsx,High and Diameter,X171,identity_ambiguous
30157108,R|A2P-unresolved|1020|E,R,unresolved:A2P,0.3,1020,volume_shrinkage,12.36223549735306,%,E,public-data/30157108/DTU Data - Brick Pellet Production.xlsx,High and Diameter,Y171,identity_ambiguous
30157108,R|A2P-unresolved|1020|E,R,unresolved:A2P,0.3,1020,green_mass,3.9918,g,E,public-data/30157108/DTU Data - Brick Pellet Production.xlsx,Water and Burning,H20,identity_ambiguous
30157108,R|A2P-unresolved|1020|E,R,unresolved:A2P,0.3,1020,dried_mass_105C,3.0919,g,E,public-data/30157108/DTU Data - Brick Pellet Production.xlsx,Water and Burning,I20,identity_ambiguous
30157108,R|A2P-unresolved|1020|E,R,unresolved:A2P,0.3,1020,fired_mass,2.9886,g,E,public-data/30157108/DTU Data - Brick Pellet Production.xlsx,Water and Burning,K20,identity_ambiguous
30157108,R|A2P-unresolved|1020|E,R,unresolved:A2P,0.3,1020,forming_water_content,22.54371461496067,%,E,public-data/30157108/DTU Data - Brick Pellet Production.xlsx,Water and Burning,J20,identity_ambiguous
30157108,R|A2P-unresolved|1020|E,R,unresolved:A2P,0.3,1020,firing_mass_loss,3.34098774216501,%,E,public-data/30157108/DTU Data - Brick Pellet Production.xlsx,Water and Burning,L20,identity_ambiguous
30157108,R|A2P-unresolved|1020|F,R,unresolved:A2P,0.3,1020,dry_diameter_reading_1,18.87,mm,F,public-data/30157108/DTU Data - Brick Pellet Production.xlsx,High and Diameter,C172,identity_ambiguous
30157108,R|A2P-unresolved|1020|F,R,unresolved:A2P,0.3,1020,dry_diameter_reading_2,18.87,mm,F,public-data/30157108/DTU Data - Brick Pellet Production.xlsx,High and Diameter,D172,identity_ambiguous
30157108,R|A2P-unresolved|1020|F,R,unresolved:A2P,0.3,1020,dry_diameter_reading_3,18.87,mm,F,public-data/30157108/DTU Data - Brick Pellet Production.xlsx,High and Diameter,E172,identity_ambiguous
30157108,R|A2P-unresolved|1020|F,R,unresolved:A2P,0.3,1020,dry_height_reading_1,6.48,mm,F,public-data/30157108/DTU Data - Brick Pellet Production.xlsx,High and Diameter,G172,identity_ambiguous
30157108,R|A2P-unresolved|1020|F,R,unresolved:A2P,0.3,1020,dry_height_reading_2,6.54,mm,F,public-data/30157108/DTU Data - Brick Pellet Production.xlsx,High and Diameter,H172,identity_ambiguous
30157108,R|A2P-unresolved|1020|F,R,unresolved:A2P,0.3,1020,dry_height_reading_3,6.53,mm,F,public-data/30157108/DTU Data - Brick Pellet Production.xlsx,High and Diameter,I172,identity_ambiguous
30157108,R|A2P-unresolved|1020|F,R,unresolved:A2P,0.3,1020,fired_diameter_reading_1,17.78,mm,F,public-data/30157108/DTU Data - Brick Pellet Production.xlsx,High and Diameter,N172,identity_ambiguous
30157108,R|A2P-unresolved|1020|F,R,unresolved:A2P,0.3,1020,fired_diameter_reading_2,17.82,mm,F,public-data/30157108/DTU Data - Brick Pellet Production.xlsx,High and Diameter,O172,identity_ambiguous
