Repository: gaw008/brickmodel

# 材料设计 v2 首阶段（研究用途，待独立审核）

直接结果见 artifacts/DIRECTION_REPORT.md；数据问题见 artifacts/DATA_AUDIT.md；后续模块优先级见 artifacts/MODEL_GAP_PRIORITY.md。

本目录独立于既有 solver/verifier。仅用 Python 3.12 标准库解析公开 OOXML、CSV、JSON 和生成浅色中文 SVG；不执行 Excel 公式/宏/外部链接，不联网运行，不安装包。原始DTU输入仍留在授权只读目录，没有复制/改写工作簿。

## 复跑

从 /home/ubuntu/sludge-brick-design-v2 运行：

    python3 experiments/material_design_v2/verify.py

该命令实际串行执行完整pipeline、focused unittest、compileall、git diff --check；若本机存在已安装的grounded-citations工具，也执行三个报告的证据引用检查。命令、原始退出码/输出、耗时、输入hash、计数、峰值RSS和边界写入 artifacts/verification.json。测试不是旧项目full suite。

仅重新生成数据/图/报告：

    python3 experiments/material_design_v2/pipeline.py

更换输入根或保留另一次输出（输出必须是本目录的子目录）：

File: experiments/material_design_v2/artifacts/observations.csv (part 33 of 35)
source_id,specimen_id,matrix_id,additive_id,additive_fraction_dry,firing_temperature_C,property,value,unit,replicate_id,file,sheet,cell,evidence_status
30157108,R|A2P-unresolved|1020|F,R,unresolved:A2P,0.3,1020,fired_diameter_reading_3,17.87,mm,F,public-data/30157108/DTU Data - Brick Pellet Production.xlsx,High and Diameter,P172,identity_ambiguous
30157108,R|A2P-unresolved|1020|F,R,unresolved:A2P,0.3,1020,fired_height_reading_1,6.29,mm,F,public-data/30157108/DTU Data - Brick Pellet Production.xlsx,High and Diameter,R172,identity_ambiguous
30157108,R|A2P-unresolved|1020|F,R,unresolved:A2P,0.3,1020,fired_height_reading_2,6.37,mm,F,public-data/30157108/DTU Data - Brick Pellet Production.xlsx,High and Diameter,S172,identity_ambiguous
30157108,R|A2P-unresolved|1020|F,R,unresolved:A2P,0.3,1020,fired_height_reading_3,6.31,mm,F,public-data/30157108/DTU Data - Brick Pellet Production.xlsx,High and Diameter,T172,identity_ambiguous
30157108,R|A2P-unresolved|1020|F,R,unresolved:A2P,0.3,1020,dry_diameter_mean,18.87,mm,F,public-data/30157108/DTU Data - Brick Pellet Production.xlsx,High and Diameter,F172,identity_ambiguous
30157108,R|A2P-unresolved|1020|F,R,unresolved:A2P,0.3,1020,dry_height_mean,6.516666666666667,mm,F,public-data/30157108/DTU Data - Brick Pellet Production.xlsx,High and Diameter,J172,identity_ambiguous
30157108,R|A2P-unresolved|1020|F,R,unresolved:A2P,0.3,1020,fired_diameter_mean,17.823333333333334,mm,F,public-data/30157108/DTU Data - Brick Pellet Production.xlsx,High and Diameter,Q172,identity_ambiguous
30157108,R|A2P-unresolved|1020|F,R,unresolved:A2P,0.3,1020,fired_height_mean,6.323333333333333,mm,F,public-data/30157108/DTU Data - Brick Pellet Production.xlsx,High and Diameter,U172,identity_ambiguous
30157108,R|A2P-unresolved|1020|F,R,unresolved:A2P,0.3,1020,dry_geometric_volume,1822.4649670951405,mm3,F,public-data/30157108/DTU Data - Brick Pellet Production.xlsx,High and Diameter,K172,identity_ambiguous
30157108,R|A2P-unresolved|1020|F,R,unresolved:A2P,0.3,1020,fired_geometric_volume,1577.6614593580525,mm3,F,public-data/30157108/DTU Data - Brick Pellet Production.xlsx,High and Diameter,V172,identity_ambiguous
30157108,R|A2P-unresolved|1020|F,R,unresolved:A2P,0.3,1020,diameter_shrinkage,5.546723193782018,%,F,public-data/30157108/DTU Data - Brick Pellet Production.xlsx,High and Diameter,W172,identity_ambiguous
30157108,R|A2P-unresolved|1020|F,R,unresolved:A2P,0.3,1020,height_shrinkage,2.966751918158568,%,F,public-data/30157108/DTU Data - Brick Pellet Production.xlsx,High and Diameter,X172,identity_ambiguous
30157108,R|A2P-unresolved|1020|F,R,unresolved:A2P,0.3,1020,volume_shrinkage,13.432549440293752,%,F,public-data/30157108/DTU Data - Brick Pellet Production.xlsx,High and Diameter,Y172,identity_ambiguous
30157108,R|A2P-unresolved|1020|F,R,unresolved:A2P,0.3,1020,green_mass,4.006,g,F,public-data/30157108/DTU Data - Brick Pellet Production.xlsx,Water and Burning,H21,identity_ambiguous
30157108,R|A2P-unresolved|1020|F,R,unresolved:A2P,0.3,1020,dried_mass_105C,3.1032,g,F,public-data/30157108/DTU Data - Brick Pellet Production.xlsx,Water and Burning,I21,identity_ambiguous
30157108,R|A2P-unresolved|1020|F,R,unresolved:A2P,0.3,1020,fired_mass,2.999,g,F,public-data/30157108/DTU Data - Brick Pellet Production.xlsx,Water and Burning,K21,identity_ambiguous
30157108,R|A2P-unresolved|1020|F,R,unresolved:A2P,0.3,1020,forming_water_content,22.53619570644034,%,F,public-data/30157108/DTU Data - Brick Pellet Production.xlsx,Water and Burning,J21,identity_ambiguous
30157108,R|A2P-unresolved|1020|F,R,unresolved:A2P,0.3,1020,firing_mass_loss,3.3578241814900767,%,F,public-data/30157108/DTU Data - Brick Pellet Production.xlsx,Water and Burning,L21,identity_ambiguous
30157108,R|A2P-unresolved|1020|G,R,unresolved:A2P,0.3,1020,dry_diameter_reading_1,18.89,mm,G,public-data/30157108/DTU Data - Brick Pellet Production.xlsx,High and Diameter,C173,identity_ambiguous
30157108,R|A2P-unresolved|1020|G,R,unresolved:A2P,0.3,1020,dry_diameter_reading_2,18.91,mm,G,public-data/30157108/DTU Data - Brick Pellet Production.xlsx,High and Diameter,D173,identity_ambiguous
30157108,R|A2P-unresolved|1020|G,R,unresolved:A2P,0.3,1020,dry_diameter_reading_3,18.79,mm,G,public-data/30157108/DTU Data - Brick Pellet Production.xlsx,High and Diameter,E173,identity_ambiguous
30157108,R|A2P-unresolved|1020|G,R,unresolved:A2P,0.3,1020,dry_height_reading_1,6.61,mm,G,public-data/30157108/DTU Data - Brick Pellet Production.xlsx,High and Diameter,G173,identity_ambiguous
30157108,R|A2P-unresolved|1020|G,R,unresolved:A2P,0.3,1020,dry_height_reading_2,6.56,mm,G,public-data/30157108/DTU Data - Brick Pellet Production.xlsx,High and Diameter,H173,identity_ambiguous
30157108,R|A2P-unresolved|1020|G,R,unresolved:A2P,0.3,1020,dry_height_reading_3,6.51,mm,G,public-data/30157108/DTU Data - Brick Pellet Production.xlsx,High and Diameter,I173,identity_ambiguous
30157108,R|A2P-unresolved|1020|G,R,unresolved:A2P,0.3,1020,fired_diameter_reading_1,17.77,mm,G,public-data/30157108/DTU Data - Brick Pellet Production.xlsx,High and Diameter,N173,identity_ambiguous
30157108,R|A2P-unresolved|1020|G,R,unresolved:A2P,0.3,1020,fired_diameter_reading_2,17.84,mm,G,public-data/30157108/DTU Data - Brick Pellet Production.xlsx,High and Diameter,O173,identity_ambiguous
30157108,R|A2P-unresolved|1020|G,R,unresolved:A2P,0.3,1020,fired_diameter_reading_3,17.62,mm,G,public-data/30157108/DTU Data - Brick Pellet Production.xlsx,High and Diameter,P173,identity_ambiguous
30157108,R|A2P-unresolved|1020|G,R,unresolved:A2P,0.3,1020,fired_height_reading_1,6.38,mm,G,public-data/30157108/DTU Data - Brick Pellet Production.xlsx,High and Diameter,R173,identity_ambiguous
30157108,R|A2P-unresolved|1020|G,R,unresolved:A2P,0.3,1020,fired_height_reading_2,6.45,mm,G,public-data/30157108/DTU Data - Brick Pellet Production.xlsx,High and Diameter,S173,identity_ambiguous
30157108,R|A2P-unresolved|1020|G,R,unresolved:A2P,0.3,1020,fired_height_reading_3,6.46,mm,G,public-data/30157108/DTU Data - Brick Pellet Production.xlsx,High and Diameter,T173,identity_ambiguous
30157108,R|A2P-unresolved|1020|G,R,unresolved:A2P,0.3,1020,dry_diameter_mean,18.863333333333333,mm,G,public-data/30157108/DTU Data - Brick Pellet Production.xlsx,High and Diameter,F173,identity_ambiguous
30157108,R|A2P-unresolved|1020|G,R,unresolved:A2P,0.3,1020,dry_height_mean,6.56,mm,G,public-data/30157108/DTU Data - Brick Pellet Production.xlsx,High and Diameter,J173,identity_ambiguous
30157108,R|A2P-unresolved|1020|G,R,unresolved:A2P,0.3,1020,fired_diameter_mean,17.743333333333336,mm,G,public-data/30157108/DTU Data - Brick Pellet Production.xlsx,High and Diameter,Q173,identity_ambiguous
30157108,R|A2P-unresolved|1020|G,R,unresolved:A2P,0.3,1020,fired_height_mean,6.43,mm,G,public-data/30157108/DTU Data - Brick Pellet Production.xlsx,High and Diameter,U173,identity_ambiguous
30157108,R|A2P-unresolved|1020|G,R,unresolved:A2P,0.3,1020,dry_geometric_volume,1833.2875924310677,mm3,G,public-data/30157108/DTU Data - Brick Pellet Production.xlsx,High and Diameter,K173,identity_ambiguous
30157108,R|A2P-unresolved|1020|G,R,unresolved:A2P,0.3,1020,fired_geometric_volume,1589.9053736444996,mm3,G,public-data/30157108/DTU Data - Brick Pellet Production.xlsx,High and Diameter,V173,identity_ambiguous
30157108,R|A2P-unresolved|1020|G,R,unresolved:A2P,0.3,1020,diameter_shrinkage,5.937444778229355,%,G,public-data/30157108/DTU Data - Brick Pellet Production.xlsx,High and Diameter,W173,identity_ambiguous
30157108,R|A2P-unresolved|1020|G,R,unresolved:A2P,0.3,1020,height_shrinkage,1.9817073170731694,%,G,public-data/30157108/DTU Data - Brick Pellet Production.xlsx,High and Diameter,X173,identity_ambiguous
30157108,R|A2P-unresolved|1020|G,R,unresolved:A2P,0.3,1020,volume_shrinkage,13.275724975797507,%,G,public-data/30157108/DTU Data - Brick Pellet Production.xlsx,High and Diameter,Y173,identity_ambiguous
30157108,R|A2P-unresolved|1020|G,R,unresolved:A2P,0.3,1020,green_mass,4.0142,g,G,public-data/30157108/DTU Data - Brick Pellet Production.xlsx,Water and Burning,H22,identity_ambiguous
30157108,R|A2P-unresolved|1020|G,R,unresolved:A2P,0.3,1020,dried_mass_105C,3.1155,g,G,public-data/30157108/DTU Data - Brick Pellet Production.xlsx,Water and Burning,I22,identity_ambiguous
30157108,R|A2P-unresolved|1020|G,R,unresolved:A2P,0.3,1020,fired_mass,3.0111,g,G,public-data/30157108/DTU Data - Brick Pellet Production.xlsx,Water and Burning,K22,identity_ambiguous
30157108,R|A2P-unresolved|1020|G,R,unresolved:A2P,0.3,1020,forming_water_content,22.38802252005381,%,G,public-data/30157108/DTU Data - Brick Pellet Production.xlsx,Water and Burning,J22,identity_ambiguous
30157108,R|A2P-unresolved|1020|G,R,unresolved:A2P,0.3,1020,firing_mass_loss,3.3509870004814655,%,G,public-data/30157108/DTU Data - Brick Pellet Production.xlsx,Water and Burning,L22,identity_ambiguous
30157108,R|A2P-unresolved|1030|A,R,unresolved:A2P,0.3,1030,dry_diameter_reading_1,19.0,mm,A,public-data/30157108/DTU Data - Brick Pellet Production.xlsx,High and Diameter,C183,identity_ambiguous
30157108,R|A2P-unresolved|1030|A,R,unresolved:A2P,0.3,1030,dry_diameter_reading_2,18.76,mm,A,public-data/30157108/DTU Data - Brick Pellet Production.xlsx,High and Diameter,D183,identity_ambiguous
30157108,R|A2P-unresolved|1030|A,R,unresolved:A2P,0.3,1030,dry_diameter_reading_3,19.02,mm,A,public-data/30157108/DTU Data - Brick Pellet Production.xlsx,High and Diameter,E183,identity_ambiguous
30157108,R|A2P-unresolved|1030|A,R,unresolved:A2P,0.3,1030,dry_height_reading_1,6.59,mm,A,public-data/30157108/DTU Data - Brick Pellet Production.xlsx,High and Diameter,G183,identity_ambiguous
30157108,R|A2P-unresolved|1030|A,R,unresolved:A2P,0.3,1030,dry_height_reading_2,6.56,mm,A,public-data/30157108/DTU Data - Brick Pellet Production.xlsx,High and Diameter,H183,identity_ambiguous
30157108,R|A2P-unresolved|1030|A,R,unresolved:A2P,0.3,1030,dry_height_reading_3,6.61,mm,A,public-data/30157108/DTU Data - Brick Pellet Production.xlsx,High and Diameter,I183,identity_ambiguous
30157108,R|A2P-unresolved|1030|A,R,unresolved:A2P,0.3,1030,fired_diameter_reading_1,17.58,mm,A,public-data/30157108/DTU Data - Brick Pellet Production.xlsx,High and Diameter,N183,identity_ambiguous
30157108,R|A2P-unresolved|1030|A,R,unresolved:A2P,0.3,1030,fired_diameter_reading_2,17.54,mm,A,public-data/30157108/DTU Data - Brick Pellet Production.xlsx,High and Diameter,O183,identity_ambiguous
30157108,R|A2P-unresolved|1030|A,R,unresolved:A2P,0.3,1030,fired_diameter_reading_3,17.64,mm,A,public-data/30157108/DTU Data - Brick Pellet Production.xlsx,High and Diameter,P183,identity_ambiguous
30157108,R|A2P-unresolved|1030|A,R,unresolved:A2P,0.3,1030,fired_height_reading_1,6.35,mm,A,public-data/30157108/DTU Data - Brick Pellet Production.xlsx,High and Diameter,R183,identity_ambiguous
30157108,R|A2P-unresolved|1030|A,R,unresolved:A2P,0.3,1030,fired_height_reading_2,6.26,mm,A,public-data/30157108/DTU Data - Brick Pellet Production.xlsx,High and Diameter,S183,identity_ambiguous
30157108,R|A2P-unresolved|1030|A,R,unresolved:A2P,0.3,1030,fired_height_reading_3,6.47,mm,A,public-data/30157108/DTU Data - Brick Pellet Production.xlsx,High and Diameter,T183,identity_ambiguous
30157108,R|A2P-unresolved|1030|A,R,unresolved:A2P,0.3,1030,dry_diameter_mean,18.926666666666666,mm,A,public-data/30157108/DTU Data - Brick Pellet Production.xlsx,High and Diameter,F183,identity_ambiguous
30157108,R|A2P-unresolved|1030|A,R,unresolved:A2P,0.3,1030,dry_height_mean,6.586666666666666,mm,A,public-data/30157108/DTU Data - Brick Pellet Production.xlsx,High and Diameter,J183,identity_ambiguous
30157108,R|A2P-unresolved|1030|A,R,unresolved:A2P,0.3,1030,fired_diameter_mean,17.586666666666666,mm,A,public-data/30157108/DTU Data - Brick Pellet Production.xlsx,High and Diameter,Q183,identity_ambiguous
30157108,R|A2P-unresolved|1030|A,R,unresolved:A2P,0.3,1030,fired_height_mean,6.359999999999999,mm,A,public-data/30157108/DTU Data - Brick Pellet Production.xlsx,High and Diameter,U183,identity_ambiguous
30157108,R|A2P-unresolved|1030|A,R,unresolved:A2P,0.3,1030,dry_geometric_volume,1853.1212399176832,mm3,A,public-data/30157108/DTU Data - Brick Pellet Production.xlsx,High and Diameter,K183,identity_ambiguous
30157108,R|A2P-unresolved|1030|A,R,unresolved:A2P,0.3,1030,fired_geometric_volume,1544.9486931195074,mm3,A,public-data/30157108/DTU Data - Brick Pellet Production.xlsx,High and Diameter,V183,identity_ambiguous
30157108,R|A2P-unresolved|1030|A,R,unresolved:A2P,0.3,1030,diameter_shrinkage,7.079957731595632,%,A,public-data/30157108/DTU Data - Brick Pellet Production.xlsx,High and Diameter,W183,identity_ambiguous
30157108,R|A2P-unresolved|1030|A,R,unresolved:A2P,0.3,1030,height_shrinkage,3.4412955465587034,%,A,public-data/30157108/DTU Data - Brick Pellet Production.xlsx,High and Diameter,X183,identity_ambiguous
30157108,R|A2P-unresolved|1030|A,R,unresolved:A2P,0.3,1030,volume_shrinkage,16.629918224447362,%,A,public-data/30157108/DTU Data - Brick Pellet Production.xlsx,High and Diameter,Y183,identity_ambiguous
30157108,R|A2P-unresolved|1030|A,R,unresolved:A2P,0.3,1030,green_mass,4.0272,g,A,public-data/30157108/DTU Data - Brick Pellet Production.xlsx,Water and Burning,H32,identity_ambiguous
30157108,R|A2P-unresolved|1030|A,R,unresolved:A2P,0.3,1030,dried_mass_105C,3.1263,g,A,public-data/30157108/DTU Data - Brick Pellet Production.xlsx,Water and Burning,I32,identity_ambiguous
30157108,R|A2P-unresolved|1030|A,R,unresolved:A2P,0.3,1030,fired_mass,3.0253,g,A,public-data/30157108/DTU Data - Brick Pellet Production.xlsx,Water and Burning,K32,identity_ambiguous
30157108,R|A2P-unresolved|1030|A,R,unresolved:A2P,0.3,1030,forming_water_content,22.370381406436227,%,A,public-data/30157108/DTU Data - Brick Pellet Production.xlsx,Water and Burning,J32,identity_ambiguous
30157108,R|A2P-unresolved|1030|A,R,unresolved:A2P,0.3,1030,firing_mass_loss,3.2306560470844117,%,A,public-data/30157108/DTU Data - Brick Pellet Production.xlsx,Water and Burning,L32,identity_ambiguous
30157108,R|A2P-unresolved|1030|A,R,unresolved:A2P,0.3,1030,saturated_mass,3.36,g,A,public-data/30157108/DTU Data - Brick Pellet Production.xlsx,Porosity and Density,F129,identity_ambiguous
30157108,R|A2P-unresolved|1030|A,R,unresolved:A2P,0.3,1030,submerged_mass,1.902,g,A,public-data/30157108/DTU Data - Brick Pellet Production.xlsx,Porosity and Density,G129,identity_ambiguous
30157108,R|A2P-unresolved|1030|A,R,unresolved:A2P,0.3,1030,water_displacement_volume,1.4606291324383892e-06,m3,A,public-data/30157108/DTU Data - Brick Pellet Production.xlsx,Porosity and Density,K129,identity_ambiguous
30157108,R|A2P-unresolved|1030|A,R,unresolved:A2P,0.3,1030,open_pore_volume,3.3530354638349013e-07,m3,A,public-data/30157108/DTU Data - Brick Pellet Production.xlsx,Porosity and Density,L129,identity_ambiguous
30157108,R|A2P-unresolved|1030|A,R,unresolved:A2P,0.3,1030,open_porosity,0.2295610425240054,m3/m3,A,public-data/30157108/DTU Data - Brick Pellet Production.xlsx,Porosity and Density,M129,identity_ambiguous
30157108,R|A2P-unresolved|1030|A,R,unresolved:A2P,0.3,1030,dry_density,2071.2307681755833,kg/m3,A,public-data/30157108/DTU Data - Brick Pellet Production.xlsx,Porosity and Density,N129,identity_ambiguous
30157108,R|A2P-unresolved|1030|A,R,unresolved:A2P,0.3,1030,apparent_solid_density,2688.377512685836,kg/m3,A,public-data/30157108/DTU Data - Brick Pellet Production.xlsx,Porosity and Density,O129,identity_ambiguous
30157108,R|A2P-unresolved|1030|A,R,unresolved:A2P,0.3,1030,saturated_density,2300.3786008230454,kg/m3,A,public-data/30157108/DTU Data - Brick Pellet Production.xlsx,Porosity and Density,P129,identity_ambiguous
30157108,R|A2P-unresolved|1030|A,R,unresolved:A2P,0.3,1030,water_absorption,0.11063365616633054,kg/kg,A,public-data/30157108/DTU Data - Brick Pellet Production.xlsx,Porosity and Density,Q129,identity_ambiguous
30157108,R|A2P-unresolved|1030|B,R,unresolved:A2P,0.3,1030,dry_diameter_reading_1,18.94,mm,B,public-data/30157108/DTU Data - Brick Pellet Production.xlsx,High and Diameter,C184,identity_ambiguous
30157108,R|A2P-unresolved|1030|B,R,unresolved:A2P,0.3,1030,dry_diameter_reading_2,18.89,mm,B,public-data/30157108/DTU Data - Brick Pellet Production.xlsx,High and Diameter,D184,identity_ambiguous
30157108,R|A2P-unresolved|1030|B,R,unresolved:A2P,0.3,1030,dry_diameter_reading_3,18.87,mm,B,public-data/30157108/DTU Data - Brick Pellet Production.xlsx,High and Diameter,E184,identity_ambiguous
30157108,R|A2P-unresolved|1030|B,R,unresolved:A2P,0.3,1030,dry_height_reading_1,6.54,mm,B,public-data/30157108/DTU Data - Brick Pellet Production.xlsx,High and Diameter,G184,identity_ambiguous
30157108,R|A2P-unresolved|1030|B,R,unresolved:A2P,0.3,1030,dry_height_reading_2,6.47,mm,B,public-data/30157108/DTU Data - Brick Pellet Production.xlsx,High and Diameter,H184,identity_ambiguous
30157108,R|A2P-unresolved|1030|B,R,unresolved:A2P,0.3,1030,dry_height_reading_3,6.46,mm,B,public-data/30157108/DTU Data - Brick Pellet Production.xlsx,High and Diameter,I184,identity_ambiguous
30157108,R|A2P-unresolved|1030|B,R,unresolved:A2P,0.3,1030,fired_diameter_reading_1,17.64,mm,B,public-data/30157108/DTU Data - Brick Pellet Production.xlsx,High and Diameter,N184,identity_ambiguous
30157108,R|A2P-unresolved|1030|B,R,unresolved:A2P,0.3,1030,fired_diameter_reading_2,17.72,mm,B,public-data/30157108/DTU Data - Brick Pellet Production.xlsx,High and Diameter,O184,identity_ambiguous
30157108,R|A2P-unresolved|1030|B,R,unresolved:A2P,0.3,1030,fired_diameter_reading_3,17.68,mm,B,public-data/30157108/DTU Data - Brick Pellet Production.xlsx,High and Diameter,P184,identity_ambiguous
30157108,R|A2P-unresolved|1030|B,R,unresolved:A2P,0.3,1030,fired_height_reading_1,6.25,mm,B,public-data/30157108/DTU Data - Brick Pellet Production.xlsx,High and Diameter,R184,identity_ambiguous
30157108,R|A2P-unresolved|1030|B,R,unresolved:A2P,0.3,1030,fired_height_reading_2,6.21,mm,B,public-data/30157108/DTU Data - Brick Pellet Production.xlsx,High and Diameter,S184,identity_ambiguous
30157108,R|A2P-unresolved|1030|B,R,unresolved:A2P,0.3,1030,fired_height_reading_3,6.25,mm,B,public-data/30157108/DTU Data - Brick Pellet Production.xlsx,High and Diameter,T184,identity_ambiguous
30157108,R|A2P-unresolved|1030|B,R,unresolved:A2P,0.3,1030,dry_diameter_mean,18.900000000000002,mm,B,public-data/30157108/DTU Data - Brick Pellet Production.xlsx,High and Diameter,F184,identity_ambiguous
30157108,R|A2P-unresolved|1030|B,R,unresolved:A2P,0.3,1030,dry_height_mean,6.489999999999999,mm,B,public-data/30157108/DTU Data - Brick Pellet Production.xlsx,High and Diameter,J184,identity_ambiguous
30157108,R|A2P-unresolved|1030|B,R,unresolved:A2P,0.3,1030,fired_diameter_mean,17.68,mm,B,public-data/30157108/DTU Data - Brick Pellet Production.xlsx,High and Diameter,Q184,identity_ambiguous
30157108,R|A2P-unresolved|1030|B,R,unresolved:A2P,0.3,1030,fired_height_mean,6.236666666666667,mm,B,public-data/30157108/DTU Data - Brick Pellet Production.xlsx,High and Diameter,U184,identity_ambiguous
30157108,R|A2P-unresolved|1030|B,R,unresolved:A2P,0.3,1030,dry_geometric_volume,1820.7829858773446,mm3,B,public-data/30157108/DTU Data - Brick Pellet Production.xlsx,High and Diameter,K184,identity_ambiguous
30157108,R|A2P-unresolved|1030|B,R,unresolved:A2P,0.3,1030,fired_geometric_volume,1531.1119127015195,mm3,B,public-data/30157108/DTU Data - Brick Pellet Production.xlsx,High and Diameter,V184,identity_ambiguous
30157108,R|A2P-unresolved|1030|B,R,unresolved:A2P,0.3,1030,diameter_shrinkage,6.455026455026467,%,B,public-data/30157108/DTU Data - Brick Pellet Production.xlsx,High and Diameter,W184,identity_ambiguous
30157108,R|A2P-unresolved|1030|B,R,unresolved:A2P,0.3,1030,height_shrinkage,3.903441191576766,%,B,public-data/30157108/DTU Data - Brick Pellet Production.xlsx,High and Diameter,X184,identity_ambiguous
30157108,R|A2P-unresolved|1030|B,R,unresolved:A2P,0.3,1030,volume_shrinkage,15.909148724621183,%,B,public-data/30157108/DTU Data - Brick Pellet Production.xlsx,High and Diameter,Y184,identity_ambiguous
30157108,R|A2P-unresolved|1030|B,R,unresolved:A2P,0.3,1030,green_mass,4.0278,g,B,public-data/30157108/DTU Data - Brick Pellet Production.xlsx,Water and Burning,H33,identity_ambiguous
30157108,R|A2P-unresolved|1030|B,R,unresolved:A2P,0.3,1030,dried_mass_105C,3.1455,g,B,public-data/30157108/DTU Data - Brick Pellet Production.xlsx,Water and Burning,I33,identity_ambiguous
30157108,R|A2P-unresolved|1030|B,R,unresolved:A2P,0.3,1030,fired_mass,3.0424,g,B,public-data/30157108/DTU Data - Brick Pellet Production.xlsx,Water and Burning,K33,identity_ambiguous
30157108,R|A2P-unresolved|1030|B,R,unresolved:A2P,0.3,1030,forming_water_content,21.90525845374646,%,B,public-data/30157108/DTU Data - Brick Pellet Production.xlsx,Water and Burning,J33,identity_ambiguous
30157108,R|A2P-unresolved|1030|B,R,unresolved:A2P,0.3,1030,firing_mass_loss,3.2776982991575254,%,B,public-data/30157108/DTU Data - Brick Pellet Production.xlsx,Water and Burning,L33,identity_ambiguous
30157108,R|A2P-unresolved|1030|B,R,unresolved:A2P,0.3,1030,saturated_mass,3.37,g,B,public-data/30157108/DTU Data - Brick Pellet Production.xlsx,Porosity and Density,F130,identity_ambiguous
30157108,R|A2P-unresolved|1030|B,R,unresolved:A2P,0.3,1030,submerged_mass,1.911,g,B,public-data/30157108/DTU Data - Brick Pellet Production.xlsx,Porosity and Density,G130,identity_ambiguous
30157108,R|A2P-unresolved|1030|B,R,unresolved:A2P,0.3,1030,water_displacement_volume,1.4616309356842315e-06,m3,B,public-data/30157108/DTU Data - Brick Pellet Production.xlsx,Porosity and Density,K130,identity_ambiguous
30157108,R|A2P-unresolved|1030|B,R,unresolved:A2P,0.3,1030,open_pore_volume,3.2819074333800836e-07,m3,B,public-data/30157108/DTU Data - Brick Pellet Production.xlsx,Porosity and Density,L130,identity_ambiguous
30157108,R|A2P-unresolved|1030|B,R,unresolved:A2P,0.3,1030,open_porosity,0.22453735435229608,m3/m3,B,public-data/30157108/DTU Data - Brick Pellet Production.xlsx,Porosity and Density,M130,identity_ambiguous
30157108,R|A2P-unresolved|1030|B,R,unresolved:A2P,0.3,1030,dry_density,2081.5104043865663,kg/m3,B,public-data/30157108/DTU Data - Brick Pellet Production.xlsx,Porosity and Density,N130,identity_ambiguous
30157108,R|A2P-unresolved|1030|B,R,unresolved:A2P,0.3,1030,apparent_solid_density,2684.2175004419305,kg/m3,B,public-data/30157108/DTU Data - Brick Pellet Production.xlsx,Porosity and Density,O130,identity_ambiguous
30157108,R|A2P-unresolved|1030|B,R,unresolved:A2P,0.3,1030,saturated_density,2305.6435915010284,kg/m3,B,public-data/30157108/DTU Data - Brick Pellet Production.xlsx,Porosity and Density,P130,identity_ambiguous
30157108,R|A2P-unresolved|1030|B,R,unresolved:A2P,0.3,1030,water_absorption,0.10767814882987113,kg/kg,B,public-data/30157108/DTU Data - Brick Pellet Production.xlsx,Porosity and Density,Q130,identity_ambiguous
30157108,R|A2P-unresolved|1030|C,R,unresolved:A2P,0.3,1030,dry_diameter_reading_1,19.0,mm,C,public-data/30157108/DTU Data - Brick Pellet Production.xlsx,High and Diameter,C185,identity_ambiguous
30157108,R|A2P-unresolved|1030|C,R,unresolved:A2P,0.3,1030,dry_diameter_reading_2,18.85,mm,C,public-data/30157108/DTU Data - Brick Pellet Production.xlsx,High and Diameter,D185,identity_ambiguous
30157108,R|A2P-unresolved|1030|C,R,unresolved:A2P,0.3,1030,dry_diameter_reading_3,18.93,mm,C,public-data/30157108/DTU Data - Brick Pellet Production.xlsx,High and Diameter,E185,identity_ambiguous
30157108,R|A2P-unresolved|1030|C,R,unresolved:A2P,0.3,1030,dry_height_reading_1,6.57,mm,C,public-data/30157108/DTU Data - Brick Pellet Production.xlsx,High and Diameter,G185,identity_ambiguous
30157108,R|A2P-unresolved|1030|C,R,unresolved:A2P,0.3,1030,dry_height_reading_2,6.69,mm,C,public-data/30157108/DTU Data - Brick Pellet Production.xlsx,High and Diameter,H185,identity_ambiguous
30157108,R|A2P-unresolved|1030|C,R,unresolved:A2P,0.3,1030,dry_height_reading_3,6.69,mm,C,public-data/30157108/DTU Data - Brick Pellet Production.xlsx,High and Diameter,I185,identity_ambiguous
30157108,R|A2P-unresolved|1030|C,R,unresolved:A2P,0.3,1030,fired_diameter_reading_1,17.78,mm,C,public-data/30157108/DTU Data - Brick Pellet Production.xlsx,High and Diameter,N185,identity_ambiguous
30157108,R|A2P-unresolved|1030|C,R,unresolved:A2P,0.3,1030,fired_diameter_reading_2,17.72,mm,C,public-data/30157108/DTU Data - Brick Pellet Production.xlsx,High and Diameter,O185,identity_ambiguous
30157108,R|A2P-unresolved|1030|C,R,unresolved:A2P,0.3,1030,fired_diameter_reading_3,17.75,mm,C,public-data/30157108/DTU Data - Brick Pellet Production.xlsx,High and Diameter,P185,identity_ambiguous
30157108,R|A2P-unresolved|1030|C,R,unresolved:A2P,0.3,1030,fired_height_reading_1,6.46,mm,C,public-data/30157108/DTU Data - Brick Pellet Production.xlsx,High and Diameter,R185,identity_ambiguous
30157108,R|A2P-unresolved|1030|C,R,unresolved:A2P,0.3,1030,fired_height_reading_2,6.25,mm,C,public-data/30157108/DTU Data - Brick Pellet Production.xlsx,High and Diameter,S185,identity_ambiguous
30157108,R|A2P-unresolved|1030|C,R,unresolved:A2P,0.3,1030,fired_height_reading_3,6.4,mm,C,public-data/30157108/DTU Data - Brick Pellet Production.xlsx,High and Diameter,T185,identity_ambiguous
30157108,R|A2P-unresolved|1030|C,R,unresolved:A2P,0.3,1030,dry_diameter_mean,18.926666666666666,mm,C,public-data/30157108/DTU Data - Brick Pellet Production.xlsx,High and Diameter,F185,identity_ambiguous
30157108,R|A2P-unresolved|1030|C,R,unresolved:A2P,0.3,1030,dry_height_mean,6.650000000000001,mm,C,public-data/30157108/DTU Data - Brick Pellet Production.xlsx,High and Diameter,J185,identity_ambiguous
30157108,R|A2P-unresolved|1030|C,R,unresolved:A2P,0.3,1030,fired_diameter_mean,17.75,mm,C,public-data/30157108/DTU Data - Brick Pellet Production.xlsx,High and Diameter,Q185,identity_ambiguous
30157108,R|A2P-unresolved|1030|C,R,unresolved:A2P,0.3,1030,fired_height_mean,6.37,mm,C,public-data/30157108/DTU Data - Brick Pellet Production.xlsx,High and Diameter,U185,identity_ambiguous
30157108,R|A2P-unresolved|1030|C,R,unresolved:A2P,0.3,1030,dry_geometric_volume,1870.9397133784307,mm3,C,public-data/30157108/DTU Data - Brick Pellet Production.xlsx,High and Diameter,K185,identity_ambiguous
30157108,R|A2P-unresolved|1030|C,R,unresolved:A2P,0.3,1030,fired_geometric_volume,1576.2533714089525,mm3,C,public-data/30157108/DTU Data - Brick Pellet Production.xlsx,High and Diameter,V185,identity_ambiguous
30157108,R|A2P-unresolved|1030|C,R,unresolved:A2P,0.3,1030,diameter_shrinkage,6.216977809087703,%,C,public-data/30157108/DTU Data - Brick Pellet Production.xlsx,High and Diameter,W185,identity_ambiguous
30157108,R|A2P-unresolved|1030|C,R,unresolved:A2P,0.3,1030,height_shrinkage,4.21052631578949,%,C,public-data/30157108/DTU Data - Brick Pellet Production.xlsx,High and Diameter,X185,identity_ambiguous
30157108,R|A2P-unresolved|1030|C,R,unresolved:A2P,0.3,1030,volume_shrinkage,15.750712856340588,%,C,public-data/30157108/DTU Data - Brick Pellet Production.xlsx,High and Diameter,Y185,identity_ambiguous
30157108,R|A2P-unresolved|1030|C,R,unresolved:A2P,0.3,1030,green_mass,4.0653,g,C,public-data/30157108/DTU Data - Brick Pellet Production.xlsx,Water and Burning,H34,identity_ambiguous
30157108,R|A2P-unresolved|1030|C,R,unresolved:A2P,0.3,1030,dried_mass_105C,3.1691,g,C,public-data/30157108/DTU Data - Brick Pellet Production.xlsx,Water and Burning,I34,identity_ambiguous
30157108,R|A2P-unresolved|1030|C,R,unresolved:A2P,0.3,1030,fired_mass,3.0663,g,C,public-data/30157108/DTU Data - Brick Pellet Production.xlsx,Water and Burning,K34,identity_ambiguous
30157108,R|A2P-unresolved|1030|C,R,unresolved:A2P,0.3,1030,forming_water_content,22.04511352175731,%,C,public-data/30157108/DTU Data - Brick Pellet Production.xlsx,Water and Burning,J34,identity_ambiguous
30157108,R|A2P-unresolved|1030|C,R,unresolved:A2P,0.3,1030,firing_mass_loss,3.243823167460787,%,C,public-data/30157108/DTU Data - Brick Pellet Production.xlsx,Water and Burning,L34,identity_ambiguous
30157108,R|A2P-unresolved|1030|C,R,unresolved:A2P,0.3,1030,saturated_mass,3.404,g,C,public-data/30157108/DTU Data - Brick Pellet Production.xlsx,Porosity and Density,F131,identity_ambiguous
30157108,R|A2P-unresolved|1030|C,R,unresolved:A2P,0.3,1030,submerged_mass,1.929,g,C,public-data/30157108/DTU Data - Brick Pellet Production.xlsx,Porosity and Density,G131,identity_ambiguous
30157108,R|A2P-unresolved|1030|C,R,unresolved:A2P,0.3,1030,water_displacement_volume,1.4776597876177115e-06,m3,C,public-data/30157108/DTU Data - Brick Pellet Production.xlsx,Porosity and Density,K131,identity_ambiguous
30157108,R|A2P-unresolved|1030|C,R,unresolved:A2P,0.3,1030,open_pore_volume,3.383089561210176e-07,m3,C,public-data/30157108/DTU Data - Brick Pellet Production.xlsx,Porosity and Density,L131,identity_ambiguous
30157108,R|A2P-unresolved|1030|C,R,unresolved:A2P,0.3,1030,open_porosity,0.22894915254237277,m3/m3,C,public-data/30157108/DTU Data - Brick Pellet Production.xlsx,Porosity and Density,M131,identity_ambiguous
30157108,R|A2P-unresolved|1030|C,R,unresolved:A2P,0.3,1030,dry_density,2075.1055322033903,kg/m3,C,public-data/30157108/DTU Data - Brick Pellet Production.xlsx,Porosity and Density,N131,identity_ambiguous
30157108,R|A2P-unresolved|1030|C,R,unresolved:A2P,0.3,1030,apparent_solid_density,2691.269374835136,kg/m3,C,public-data/30157108/DTU Data - Brick Pellet Production.xlsx,Porosity and Density,O131,identity_ambiguous
30157108,R|A2P-unresolved|1030|C,R,unresolved:A2P,0.3,1030,saturated_density,2303.642576271187,kg/m3,C,public-data/30157108/DTU Data - Brick Pellet Production.xlsx,Porosity and Density,P131,identity_ambiguous
30157108,R|A2P-unresolved|1030|C,R,unresolved:A2P,0.3,1030,water_absorption,0.11013273326158556,kg/kg,C,public-data/30157108/DTU Data - Brick Pellet Production.xlsx,Porosity and Density,Q131,identity_ambiguous
30157108,R|A2P-unresolved|1030|D,R,unresolved:A2P,0.3,1030,dry_diameter_reading_1,18.9,mm,D,public-data/30157108/DTU Data - Brick Pellet Production.xlsx,High and Diameter,C186,identity_ambiguous
30157108,R|A2P-unresolved|1030|D,R,unresolved:A2P,0.3,1030,dry_diameter_reading_2,18.86,mm,D,public-data/30157108/DTU Data - Brick Pellet Production.xlsx,High and Diameter,D186,identity_ambiguous
30157108,R|A2P-unresolved|1030|D,R,unresolved:A2P,0.3,1030,dry_diameter_reading_3,18.81,mm,D,public-data/30157108/DTU Data - Brick Pellet Production.xlsx,High and Diameter,E186,identity_ambiguous
30157108,R|A2P-unresolved|1030|D,R,unresolved:A2P,0.3,1030,dry_height_reading_1,6.5,mm,D,public-data/30157108/DTU Data - Brick Pellet Production.xlsx,High and Diameter,G186,identity_ambiguous
30157108,R|A2P-unresolved|1030|D,R,unresolved:A2P,0.3,1030,dry_height_reading_2,6.44,mm,D,public-data/30157108/DTU Data - Brick Pellet Production.xlsx,High and Diameter,H186,identity_ambiguous
30157108,R|A2P-unresolved|1030|D,R,unresolved:A2P,0.3,1030,dry_height_reading_3,6.43,mm,D,public-data/30157108/DTU Data - Brick Pellet Production.xlsx,High and Diameter,I186,identity_ambiguous
30157108,R|A2P-unresolved|1030|D,R,unresolved:A2P,0.3,1030,fired_diameter_reading_1,17.67,mm,D,public-data/30157108/DTU Data - Brick Pellet Production.xlsx,High and Diameter,N186,identity_ambiguous
30157108,R|A2P-unresolved|1030|D,R,unresolved:A2P,0.3,1030,fired_diameter_reading_2,17.59,mm,D,public-data/30157108/DTU Data - Brick Pellet Production.xlsx,High and Diameter,O186,identity_ambiguous
30157108,R|A2P-unresolved|1030|D,R,unresolved:A2P,0.3,1030,fired_diameter_reading_3,17.67,mm,D,public-data/30157108/DTU Data - Brick Pellet Production.xlsx,High and Diameter,P186,identity_ambiguous
30157108,R|A2P-unresolved|1030|D,R,unresolved:A2P,0.3,1030,fired_height_reading_1,6.17,mm,D,public-data/30157108/DTU Data - Brick Pellet Production.xlsx,High and Diameter,R186,identity_ambiguous
30157108,R|A2P-unresolved|1030|D,R,unresolved:A2P,0.3,1030,fired_height_reading_2,6.29,mm,D,public-data/30157108/DTU Data - Brick Pellet Production.xlsx,High and Diameter,S186,identity_ambiguous
30157108,R|A2P-unresolved|1030|D,R,unresolved:A2P,0.3,1030,fired_height_reading_3,6.11,mm,D,public-data/30157108/DTU Data - Brick Pellet Production.xlsx,High and Diameter,T186,identity_ambiguous
30157108,R|A2P-unresolved|1030|D,R,unresolved:A2P,0.3,1030,dry_diameter_mean,18.856666666666666,mm,D,public-data/30157108/DTU Data - Brick Pellet Production.xlsx,High and Diameter,F186,identity_ambiguous
30157108,R|A2P-unresolved|1030|D,R,unresolved:A2P,0.3,1030,dry_height_mean,6.456666666666667,mm,D,public-data/30157108/DTU Data - Brick Pellet Production.xlsx,High and Diameter,J186,identity_ambiguous
30157108,R|A2P-unresolved|1030|D,R,unresolved:A2P,0.3,1030,fired_diameter_mean,17.643333333333334,mm,D,public-data/30157108/DTU Data - Brick Pellet Production.xlsx,High and Diameter,Q186,identity_ambiguous
30157108,R|A2P-unresolved|1030|D,R,unresolved:A2P,0.3,1030,fired_height_mean,6.19,mm,D,public-data/30157108/DTU Data - Brick Pellet Production.xlsx,High and Diameter,U186,identity_ambiguous
30157108,R|A2P-unresolved|1030|D,R,unresolved:A2P,0.3,1030,dry_geometric_volume,1803.1343855744933,mm3,D,public-data/30157108/DTU Data - Brick Pellet Production.xlsx,High and Diameter,K186,identity_ambiguous
30157108,R|A2P-unresolved|1030|D,R,unresolved:A2P,0.3,1030,fired_geometric_volume,1513.3584601148812,mm3,D,public-data/30157108/DTU Data - Brick Pellet Production.xlsx,High and Diameter,V186,identity_ambiguous
30157108,R|A2P-unresolved|1030|D,R,unresolved:A2P,0.3,1030,diameter_shrinkage,6.434505921866703,%,D,public-data/30157108/DTU Data - Brick Pellet Production.xlsx,High and Diameter,W186,identity_ambiguous
30157108,R|A2P-unresolved|1030|D,R,unresolved:A2P,0.3,1030,height_shrinkage,4.130098089829632,%,D,public-data/30157108/DTU Data - Brick Pellet Production.xlsx,High and Diameter,X186,identity_ambiguous
30157108,R|A2P-unresolved|1030|D,R,unresolved:A2P,0.3,1030,volume_shrinkage,16.07067824660707,%,D,public-data/30157108/DTU Data - Brick Pellet Production.xlsx,High and Diameter,Y186,identity_ambiguous
30157108,R|A2P-unresolved|1030|D,R,unresolved:A2P,0.3,1030,green_mass,3.971,g,D,public-data/30157108/DTU Data - Brick Pellet Production.xlsx,Water and Burning,H35,identity_ambiguous
30157108,R|A2P-unresolved|1030|D,R,unresolved:A2P,0.3,1030,dried_mass_105C,3.0835,g,D,public-data/30157108/DTU Data - Brick Pellet Production.xlsx,Water and Burning,I35,identity_ambiguous
30157108,R|A2P-unresolved|1030|D,R,unresolved:A2P,0.3,1030,fired_mass,2.9832,g,D,public-data/30157108/DTU Data - Brick Pellet Production.xlsx,Water and Burning,K35,identity_ambiguous
30157108,R|A2P-unresolved|1030|D,R,unresolved:A2P,0.3,1030,forming_water_content,22.34953412238731,%,D,public-data/30157108/DTU Data - Brick Pellet Production.xlsx,Water and Burning,J35,identity_ambiguous
30157108,R|A2P-unresolved|1030|D,R,unresolved:A2P,0.3,1030,firing_mass_loss,3.252797146100205,%,D,public-data/30157108/DTU Data - Brick Pellet Production.xlsx,Water and Burning,L35,identity_ambiguous
30157108,R|A2P-unresolved|1030|E,R,unresolved:A2P,0.3,1030,dry_diameter_reading_1,18.85,mm,E,public-data/30157108/DTU Data - Brick Pellet Production.xlsx,High and Diameter,C187,identity_ambiguous
30157108,R|A2P-unresolved|1030|E,R,unresolved:A2P,0.3,1030,dry_diameter_reading_2,18.94,mm,E,public-data/30157108/DTU Data - Brick Pellet Production.xlsx,High and Diameter,D187,identity_ambiguous
30157108,R|A2P-unresolved|1030|E,R,unresolved:A2P,0.3,1030,dry_diameter_reading_3,18.88,mm,E,public-data/30157108/DTU Data - Brick Pellet Production.xlsx,High and Diameter,E187,identity_ambiguous
30157108,R|A2P-unresolved|1030|E,R,unresolved:A2P,0.3,1030,dry_height_reading_1,6.61,mm,E,public-data/30157108/DTU Data - Brick Pellet Production.xlsx,High and Diameter,G187,identity_ambiguous
30157108,R|A2P-unresolved|1030|E,R,unresolved:A2P,0.3,1030,dry_height_reading_2,6.6,mm,E,public-data/30157108/DTU Data - Brick Pellet Production.xlsx,High and Diameter,H187,identity_ambiguous
30157108,R|A2P-unresolved|1030|E,R,unresolved:A2P,0.3,1030,dry_height_reading_3,6.59,mm,E,public-data/30157108/DTU Data - Brick Pellet Production.xlsx,High and Diameter,I187,identity_ambiguous
30157108,R|A2P-unresolved|1030|E,R,unresolved:A2P,0.3,1030,fired_diameter_reading_1,17.65,mm,E,public-data/30157108/DTU Data - Brick Pellet Production.xlsx,High and Diameter,N187,identity_ambiguous
30157108,R|A2P-unresolved|1030|E,R,unresolved:A2P,0.3,1030,fired_diameter_reading_2,17.86,mm,E,public-data/30157108/DTU Data - Brick Pellet Production.xlsx,High and Diameter,O187,identity_ambiguous
30157108,R|A2P-unresolved|1030|E,R,unresolved:A2P,0.3,1030,fired_diameter_reading_3,17.82,mm,E,public-data/30157108/DTU Data - Brick Pellet Production.xlsx,High and Diameter,P187,identity_ambiguous
30157108,R|A2P-unresolved|1030|E,R,unresolved:A2P,0.3,1030,fired_height_reading_1,6.31,mm,E,public-data/30157108/DTU Data - Brick Pellet Production.xlsx,High and Diameter,R187,identity_ambiguous
30157108,R|A2P-unresolved|1030|E,R,unresolved:A2P,0.3,1030,fired_height_reading_2,6.37,mm,E,public-data/30157108/DTU Data - Brick Pellet Production.xlsx,High and Diameter,S187,identity_ambiguous
30157108,R|A2P-unresolved|1030|E,R,unresolved:A2P,0.3,1030,fired_height_reading_3,6.26,mm,E,public-data/30157108/DTU Data - Brick Pellet Production.xlsx,High and Diameter,T187,identity_ambiguous
30157108,R|A2P-unresolved|1030|E,R,unresolved:A2P,0.3,1030,dry_diameter_mean,18.89,mm,E,public-data/30157108/DTU Data - Brick Pellet Production.xlsx,High and Diameter,F187,identity_ambiguous
30157108,R|A2P-unresolved|1030|E,R,unresolved:A2P,0.3,1030,dry_height_mean,6.6000000000000005,mm,E,public-data/30157108/DTU Data - Brick Pellet Production.xlsx,High and Diameter,J187,identity_ambiguous
30157108,R|A2P-unresolved|1030|E,R,unresolved:A2P,0.3,1030,fired_diameter_mean,17.776666666666667,mm,E,public-data/30157108/DTU Data - Brick Pellet Production.xlsx,High and Diameter,Q187,identity_ambiguous
30157108,R|A2P-unresolved|1030|E,R,unresolved:A2P,0.3,1030,fired_height_mean,6.313333333333333,mm,E,public-data/30157108/DTU Data - Brick Pellet Production.xlsx,High and Diameter,U187,identity_ambiguous
30157108,R|A2P-unresolved|1030|E,R,unresolved:A2P,0.3,1030,dry_geometric_volume,1849.6848214762806,mm3,E,public-data/30157108/DTU Data - Brick Pellet Production.xlsx,High and Diameter,K187,identity_ambiguous
30157108,R|A2P-unresolved|1030|E,R,unresolved:A2P,0.3,1030,fired_geometric_volume,1566.9287867209764,mm3,E,public-data/30157108/DTU Data - Brick Pellet Production.xlsx,High and Diameter,V187,identity_ambiguous
30157108,R|A2P-unresolved|1030|E,R,unresolved:A2P,0.3,1030,diameter_shrinkage,5.893770954649726,%,E,public-data/30157108/DTU Data - Brick Pellet Production.xlsx,High and Diameter,W187,identity_ambiguous
30157108,R|A2P-unresolved|1030|E,R,unresolved:A2P,0.3,1030,height_shrinkage,4.343434343434362,%,E,public-data/30157108/DTU Data - Brick Pellet Production.xlsx,High and Diameter,X187,identity_ambiguous
30157108,R|A2P-unresolved|1030|E,R,unresolved:A2P,0.3,1030,volume_shrinkage,15.286714334911903,%,E,public-data/30157108/DTU Data - Brick Pellet Production.xlsx,High and Diameter,Y187,identity_ambiguous
30157108,R|A2P-unresolved|1030|E,R,unresolved:A2P,0.3,1030,green_mass,4.0709,g,E,public-data/30157108/DTU Data - Brick Pellet Production.xlsx,Water and Burning,H36,identity_ambiguous
30157108,R|A2P-unresolved|1030|E,R,unresolved:A2P,0.3,1030,dried_mass_105C,3.1708,g,E,public-data/30157108/DTU Data - Brick Pellet Production.xlsx,Water and Burning,I36,identity_ambiguous
30157108,R|A2P-unresolved|1030|E,R,unresolved:A2P,0.3,1030,fired_mass,3.0681,g,E,public-data/30157108/DTU Data - Brick Pellet Production.xlsx,Water and Burning,K36,identity_ambiguous
30157108,R|A2P-unresolved|1030|E,R,unresolved:A2P,0.3,1030,forming_water_content,22.110589795868236,%,E,public-data/30157108/DTU Data - Brick Pellet Production.xlsx,Water and Burning,J36,identity_ambiguous
30157108,R|A2P-unresolved|1030|E,R,unresolved:A2P,0.3,1030,firing_mass_loss,3.238930238425634,%,E,public-data/30157108/DTU Data - Brick Pellet Production.xlsx,Water and Burning,L36,identity_ambiguous
