Repository: gaw008/brickmodel

# 材料设计 v2 首阶段（研究用途，待独立审核）

直接结果见 artifacts/DIRECTION_REPORT.md；数据问题见 artifacts/DATA_AUDIT.md；后续模块优先级见 artifacts/MODEL_GAP_PRIORITY.md。

本目录独立于既有 solver/verifier。仅用 Python 3.12 标准库解析公开 OOXML、CSV、JSON 和生成浅色中文 SVG；不执行 Excel 公式/宏/外部链接，不联网运行，不安装包。原始DTU输入仍留在授权只读目录，没有复制/改写工作簿。

## 复跑

从 /home/ubuntu/sludge-brick-design-v2 运行：

    python3 experiments/material_design_v2/verify.py

该命令实际串行执行完整pipeline、focused unittest、compileall、git diff --check；若本机存在已安装的grounded-citations工具，也执行三个报告的证据引用检查。命令、原始退出码/输出、耗时、输入hash、计数、峰值RSS和边界写入 artifacts/verification.json。测试不是旧项目full suite。

仅重新生成数据/图/报告：

    python3 experiments/material_design_v2/pipeline.py

更换输入根或保留另一次输出（输出必须是本目录的子目录）：

File: experiments/material_design_v2/artifacts/observations.csv (part 34 of 35)
source_id,specimen_id,matrix_id,additive_id,additive_fraction_dry,firing_temperature_C,property,value,unit,replicate_id,file,sheet,cell,evidence_status
30157108,R|A2P-unresolved|1030|F,R,unresolved:A2P,0.3,1030,dry_diameter_reading_1,18.85,mm,F,public-data/30157108/DTU Data - Brick Pellet Production.xlsx,High and Diameter,C188,identity_ambiguous
30157108,R|A2P-unresolved|1030|F,R,unresolved:A2P,0.3,1030,dry_diameter_reading_2,18.81,mm,F,public-data/30157108/DTU Data - Brick Pellet Production.xlsx,High and Diameter,D188,identity_ambiguous
30157108,R|A2P-unresolved|1030|F,R,unresolved:A2P,0.3,1030,dry_diameter_reading_3,18.75,mm,F,public-data/30157108/DTU Data - Brick Pellet Production.xlsx,High and Diameter,E188,identity_ambiguous
30157108,R|A2P-unresolved|1030|F,R,unresolved:A2P,0.3,1030,dry_height_reading_1,6.36,mm,F,public-data/30157108/DTU Data - Brick Pellet Production.xlsx,High and Diameter,G188,identity_ambiguous
30157108,R|A2P-unresolved|1030|F,R,unresolved:A2P,0.3,1030,dry_height_reading_2,6.38,mm,F,public-data/30157108/DTU Data - Brick Pellet Production.xlsx,High and Diameter,H188,identity_ambiguous
30157108,R|A2P-unresolved|1030|F,R,unresolved:A2P,0.3,1030,dry_height_reading_3,6.35,mm,F,public-data/30157108/DTU Data - Brick Pellet Production.xlsx,High and Diameter,I188,identity_ambiguous
30157108,R|A2P-unresolved|1030|F,R,unresolved:A2P,0.3,1030,fired_diameter_reading_1,17.72,mm,F,public-data/30157108/DTU Data - Brick Pellet Production.xlsx,High and Diameter,N188,identity_ambiguous
30157108,R|A2P-unresolved|1030|F,R,unresolved:A2P,0.3,1030,fired_diameter_reading_2,17.69,mm,F,public-data/30157108/DTU Data - Brick Pellet Production.xlsx,High and Diameter,O188,identity_ambiguous
30157108,R|A2P-unresolved|1030|F,R,unresolved:A2P,0.3,1030,fired_diameter_reading_3,17.65,mm,F,public-data/30157108/DTU Data - Brick Pellet Production.xlsx,High and Diameter,P188,identity_ambiguous
30157108,R|A2P-unresolved|1030|F,R,unresolved:A2P,0.3,1030,fired_height_reading_1,6.12,mm,F,public-data/30157108/DTU Data - Brick Pellet Production.xlsx,High and Diameter,R188,identity_ambiguous
30157108,R|A2P-unresolved|1030|F,R,unresolved:A2P,0.3,1030,fired_height_reading_2,6.17,mm,F,public-data/30157108/DTU Data - Brick Pellet Production.xlsx,High and Diameter,S188,identity_ambiguous
30157108,R|A2P-unresolved|1030|F,R,unresolved:A2P,0.3,1030,fired_height_reading_3,6.11,mm,F,public-data/30157108/DTU Data - Brick Pellet Production.xlsx,High and Diameter,T188,identity_ambiguous
30157108,R|A2P-unresolved|1030|F,R,unresolved:A2P,0.3,1030,dry_diameter_mean,18.80333333333333,mm,F,public-data/30157108/DTU Data - Brick Pellet Production.xlsx,High and Diameter,F188,identity_ambiguous
30157108,R|A2P-unresolved|1030|F,R,unresolved:A2P,0.3,1030,dry_height_mean,6.363333333333333,mm,F,public-data/30157108/DTU Data - Brick Pellet Production.xlsx,High and Diameter,J188,identity_ambiguous
30157108,R|A2P-unresolved|1030|F,R,unresolved:A2P,0.3,1030,fired_diameter_mean,17.686666666666664,mm,F,public-data/30157108/DTU Data - Brick Pellet Production.xlsx,High and Diameter,Q188,identity_ambiguous
30157108,R|A2P-unresolved|1030|F,R,unresolved:A2P,0.3,1030,fired_height_mean,6.133333333333333,mm,F,public-data/30157108/DTU Data - Brick Pellet Production.xlsx,High and Diameter,U188,identity_ambiguous
30157108,R|A2P-unresolved|1030|F,R,unresolved:A2P,0.3,1030,dry_geometric_volume,1767.0313108934972,mm3,F,public-data/30157108/DTU Data - Brick Pellet Production.xlsx,High and Diameter,K188,identity_ambiguous
30157108,R|A2P-unresolved|1030|F,R,unresolved:A2P,0.3,1030,fired_geometric_volume,1506.8791767978853,mm3,F,public-data/30157108/DTU Data - Brick Pellet Production.xlsx,High and Diameter,V188,identity_ambiguous
30157108,R|A2P-unresolved|1030|F,R,unresolved:A2P,0.3,1030,diameter_shrinkage,5.93866335756072,%,F,public-data/30157108/DTU Data - Brick Pellet Production.xlsx,High and Diameter,W188,identity_ambiguous
30157108,R|A2P-unresolved|1030|F,R,unresolved:A2P,0.3,1030,height_shrinkage,3.614457831325308,%,F,public-data/30157108/DTU Data - Brick Pellet Production.xlsx,High and Diameter,X188,identity_ambiguous
30157108,R|A2P-unresolved|1030|F,R,unresolved:A2P,0.3,1030,volume_shrinkage,14.722553725664675,%,F,public-data/30157108/DTU Data - Brick Pellet Production.xlsx,High and Diameter,Y188,identity_ambiguous
30157108,R|A2P-unresolved|1030|F,R,unresolved:A2P,0.3,1030,green_mass,3.9191,g,F,public-data/30157108/DTU Data - Brick Pellet Production.xlsx,Water and Burning,H37,identity_ambiguous
30157108,R|A2P-unresolved|1030|F,R,unresolved:A2P,0.3,1030,dried_mass_105C,3.0464,g,F,public-data/30157108/DTU Data - Brick Pellet Production.xlsx,Water and Burning,I37,identity_ambiguous
30157108,R|A2P-unresolved|1030|F,R,unresolved:A2P,0.3,1030,fired_mass,2.9472,g,F,public-data/30157108/DTU Data - Brick Pellet Production.xlsx,Water and Burning,K37,identity_ambiguous
30157108,R|A2P-unresolved|1030|F,R,unresolved:A2P,0.3,1030,forming_water_content,22.26786762266846,%,F,public-data/30157108/DTU Data - Brick Pellet Production.xlsx,Water and Burning,J37,identity_ambiguous
30157108,R|A2P-unresolved|1030|F,R,unresolved:A2P,0.3,1030,firing_mass_loss,3.256302521008409,%,F,public-data/30157108/DTU Data - Brick Pellet Production.xlsx,Water and Burning,L37,identity_ambiguous
30157108,R|A2P-unresolved|1030|G,R,unresolved:A2P,0.3,1030,dry_diameter_reading_1,18.83,mm,G,public-data/30157108/DTU Data - Brick Pellet Production.xlsx,High and Diameter,C189,identity_ambiguous
30157108,R|A2P-unresolved|1030|G,R,unresolved:A2P,0.3,1030,dry_diameter_reading_2,18.97,mm,G,public-data/30157108/DTU Data - Brick Pellet Production.xlsx,High and Diameter,D189,identity_ambiguous
30157108,R|A2P-unresolved|1030|G,R,unresolved:A2P,0.3,1030,dry_diameter_reading_3,18.9,mm,G,public-data/30157108/DTU Data - Brick Pellet Production.xlsx,High and Diameter,E189,identity_ambiguous
30157108,R|A2P-unresolved|1030|G,R,unresolved:A2P,0.3,1030,dry_height_reading_1,6.52,mm,G,public-data/30157108/DTU Data - Brick Pellet Production.xlsx,High and Diameter,G189,identity_ambiguous
30157108,R|A2P-unresolved|1030|G,R,unresolved:A2P,0.3,1030,dry_height_reading_2,6.57,mm,G,public-data/30157108/DTU Data - Brick Pellet Production.xlsx,High and Diameter,H189,identity_ambiguous
30157108,R|A2P-unresolved|1030|G,R,unresolved:A2P,0.3,1030,dry_height_reading_3,6.55,mm,G,public-data/30157108/DTU Data - Brick Pellet Production.xlsx,High and Diameter,I189,identity_ambiguous
30157108,R|A2P-unresolved|1030|G,R,unresolved:A2P,0.3,1030,fired_diameter_reading_1,17.72,mm,G,public-data/30157108/DTU Data - Brick Pellet Production.xlsx,High and Diameter,N189,identity_ambiguous
30157108,R|A2P-unresolved|1030|G,R,unresolved:A2P,0.3,1030,fired_diameter_reading_2,17.89,mm,G,public-data/30157108/DTU Data - Brick Pellet Production.xlsx,High and Diameter,O189,identity_ambiguous
30157108,R|A2P-unresolved|1030|G,R,unresolved:A2P,0.3,1030,fired_diameter_reading_3,17.72,mm,G,public-data/30157108/DTU Data - Brick Pellet Production.xlsx,High and Diameter,P189,identity_ambiguous
30157108,R|A2P-unresolved|1030|G,R,unresolved:A2P,0.3,1030,fired_height_reading_1,6.24,mm,G,public-data/30157108/DTU Data - Brick Pellet Production.xlsx,High and Diameter,R189,identity_ambiguous
30157108,R|A2P-unresolved|1030|G,R,unresolved:A2P,0.3,1030,fired_height_reading_2,6.39,mm,G,public-data/30157108/DTU Data - Brick Pellet Production.xlsx,High and Diameter,S189,identity_ambiguous
30157108,R|A2P-unresolved|1030|G,R,unresolved:A2P,0.3,1030,fired_height_reading_3,6.33,mm,G,public-data/30157108/DTU Data - Brick Pellet Production.xlsx,High and Diameter,T189,identity_ambiguous
30157108,R|A2P-unresolved|1030|G,R,unresolved:A2P,0.3,1030,dry_diameter_mean,18.9,mm,G,public-data/30157108/DTU Data - Brick Pellet Production.xlsx,High and Diameter,F189,identity_ambiguous
30157108,R|A2P-unresolved|1030|G,R,unresolved:A2P,0.3,1030,dry_height_mean,6.546666666666667,mm,G,public-data/30157108/DTU Data - Brick Pellet Production.xlsx,High and Diameter,J189,identity_ambiguous
30157108,R|A2P-unresolved|1030|G,R,unresolved:A2P,0.3,1030,fired_diameter_mean,17.776666666666667,mm,G,public-data/30157108/DTU Data - Brick Pellet Production.xlsx,High and Diameter,Q189,identity_ambiguous
30157108,R|A2P-unresolved|1030|G,R,unresolved:A2P,0.3,1030,fired_height_mean,6.32,mm,G,public-data/30157108/DTU Data - Brick Pellet Production.xlsx,High and Diameter,U189,identity_ambiguous
30157108,R|A2P-unresolved|1030|G,R,unresolved:A2P,0.3,1030,dry_geometric_volume,1836.680936961019,mm3,G,public-data/30157108/DTU Data - Brick Pellet Production.xlsx,High and Diameter,K189,identity_ambiguous
30157108,R|A2P-unresolved|1030|G,R,unresolved:A2P,0.3,1030,fired_geometric_volume,1568.5834105717906,mm3,G,public-data/30157108/DTU Data - Brick Pellet Production.xlsx,High and Diameter,V189,identity_ambiguous
30157108,R|A2P-unresolved|1030|G,R,unresolved:A2P,0.3,1030,diameter_shrinkage,5.943562610229266,%,G,public-data/30157108/DTU Data - Brick Pellet Production.xlsx,High and Diameter,W189,identity_ambiguous
30157108,R|A2P-unresolved|1030|G,R,unresolved:A2P,0.3,1030,height_shrinkage,3.462321792260691,%,G,public-data/30157108/DTU Data - Brick Pellet Production.xlsx,High and Diameter,X189,identity_ambiguous
30157108,R|A2P-unresolved|1030|G,R,unresolved:A2P,0.3,1030,volume_shrinkage,14.596848096699022,%,G,public-data/30157108/DTU Data - Brick Pellet Production.xlsx,High and Diameter,Y189,identity_ambiguous
30157108,R|A2P-unresolved|1030|G,R,unresolved:A2P,0.3,1030,green_mass,4.0433,g,G,public-data/30157108/DTU Data - Brick Pellet Production.xlsx,Water and Burning,H38,identity_ambiguous
30157108,R|A2P-unresolved|1030|G,R,unresolved:A2P,0.3,1030,dried_mass_105C,3.1534,g,G,public-data/30157108/DTU Data - Brick Pellet Production.xlsx,Water and Burning,I38,identity_ambiguous
30157108,R|A2P-unresolved|1030|G,R,unresolved:A2P,0.3,1030,fired_mass,3.0496,g,G,public-data/30157108/DTU Data - Brick Pellet Production.xlsx,Water and Burning,K38,identity_ambiguous
30157108,R|A2P-unresolved|1030|G,R,unresolved:A2P,0.3,1030,forming_water_content,22.00924987015557,%,G,public-data/30157108/DTU Data - Brick Pellet Production.xlsx,Water and Burning,J38,identity_ambiguous
30157108,R|A2P-unresolved|1030|G,R,unresolved:A2P,0.3,1030,firing_mass_loss,3.2916851652184977,%,G,public-data/30157108/DTU Data - Brick Pellet Production.xlsx,Water and Burning,L38,identity_ambiguous
30157108,R|A2P-unresolved|1050|A,R,unresolved:A2P,0.3,1050,dry_diameter_reading_1,18.96,mm,A,public-data/30157108/DTU Data - Brick Pellet Production.xlsx,High and Diameter,C199,identity_ambiguous
30157108,R|A2P-unresolved|1050|A,R,unresolved:A2P,0.3,1050,dry_diameter_reading_2,18.92,mm,A,public-data/30157108/DTU Data - Brick Pellet Production.xlsx,High and Diameter,D199,identity_ambiguous
30157108,R|A2P-unresolved|1050|A,R,unresolved:A2P,0.3,1050,dry_diameter_reading_3,18.93,mm,A,public-data/30157108/DTU Data - Brick Pellet Production.xlsx,High and Diameter,E199,identity_ambiguous
30157108,R|A2P-unresolved|1050|A,R,unresolved:A2P,0.3,1050,dry_height_reading_1,6.35,mm,A,public-data/30157108/DTU Data - Brick Pellet Production.xlsx,High and Diameter,G199,identity_ambiguous
30157108,R|A2P-unresolved|1050|A,R,unresolved:A2P,0.3,1050,dry_height_reading_2,6.27,mm,A,public-data/30157108/DTU Data - Brick Pellet Production.xlsx,High and Diameter,H199,identity_ambiguous
30157108,R|A2P-unresolved|1050|A,R,unresolved:A2P,0.3,1050,dry_height_reading_3,6.34,mm,A,public-data/30157108/DTU Data - Brick Pellet Production.xlsx,High and Diameter,I199,identity_ambiguous
30157108,R|A2P-unresolved|1050|A,R,unresolved:A2P,0.3,1050,fired_diameter_reading_1,17.43,mm,A,public-data/30157108/DTU Data - Brick Pellet Production.xlsx,High and Diameter,N199,identity_ambiguous
30157108,R|A2P-unresolved|1050|A,R,unresolved:A2P,0.3,1050,fired_diameter_reading_2,17.44,mm,A,public-data/30157108/DTU Data - Brick Pellet Production.xlsx,High and Diameter,O199,identity_ambiguous
30157108,R|A2P-unresolved|1050|A,R,unresolved:A2P,0.3,1050,fired_diameter_reading_3,17.39,mm,A,public-data/30157108/DTU Data - Brick Pellet Production.xlsx,High and Diameter,P199,identity_ambiguous
30157108,R|A2P-unresolved|1050|A,R,unresolved:A2P,0.3,1050,fired_height_reading_1,6.02,mm,A,public-data/30157108/DTU Data - Brick Pellet Production.xlsx,High and Diameter,R199,identity_ambiguous
30157108,R|A2P-unresolved|1050|A,R,unresolved:A2P,0.3,1050,fired_height_reading_2,6.0,mm,A,public-data/30157108/DTU Data - Brick Pellet Production.xlsx,High and Diameter,S199,identity_ambiguous
30157108,R|A2P-unresolved|1050|A,R,unresolved:A2P,0.3,1050,fired_height_reading_3,5.96,mm,A,public-data/30157108/DTU Data - Brick Pellet Production.xlsx,High and Diameter,T199,identity_ambiguous
30157108,R|A2P-unresolved|1050|A,R,unresolved:A2P,0.3,1050,dry_diameter_mean,18.936666666666667,mm,A,public-data/30157108/DTU Data - Brick Pellet Production.xlsx,High and Diameter,F199,identity_ambiguous
30157108,R|A2P-unresolved|1050|A,R,unresolved:A2P,0.3,1050,dry_height_mean,6.32,mm,A,public-data/30157108/DTU Data - Brick Pellet Production.xlsx,High and Diameter,J199,identity_ambiguous
30157108,R|A2P-unresolved|1050|A,R,unresolved:A2P,0.3,1050,fired_diameter_mean,17.42,mm,A,public-data/30157108/DTU Data - Brick Pellet Production.xlsx,High and Diameter,Q199,identity_ambiguous
30157108,R|A2P-unresolved|1050|A,R,unresolved:A2P,0.3,1050,fired_height_mean,5.993333333333333,mm,A,public-data/30157108/DTU Data - Brick Pellet Production.xlsx,High and Diameter,U199,identity_ambiguous
30157108,R|A2P-unresolved|1050|A,R,unresolved:A2P,0.3,1050,dry_geometric_volume,1779.9755169874911,mm3,A,public-data/30157108/DTU Data - Brick Pellet Production.xlsx,High and Diameter,K199,identity_ambiguous
30157108,R|A2P-unresolved|1050|A,R,unresolved:A2P,0.3,1050,fired_geometric_volume,1428.4157013923343,mm3,A,public-data/30157108/DTU Data - Brick Pellet Production.xlsx,High and Diameter,V199,identity_ambiguous
30157108,R|A2P-unresolved|1050|A,R,unresolved:A2P,0.3,1050,diameter_shrinkage,8.009153318077798,%,A,public-data/30157108/DTU Data - Brick Pellet Production.xlsx,High and Diameter,W199,identity_ambiguous
30157108,R|A2P-unresolved|1050|A,R,unresolved:A2P,0.3,1050,height_shrinkage,5.168776371308024,%,A,public-data/30157108/DTU Data - Brick Pellet Production.xlsx,High and Diameter,X199,identity_ambiguous
30157108,R|A2P-unresolved|1050|A,R,unresolved:A2P,0.3,1050,volume_shrinkage,19.750823100654333,%,A,public-data/30157108/DTU Data - Brick Pellet Production.xlsx,High and Diameter,Y199,identity_ambiguous
30157108,R|A2P-unresolved|1050|A,R,unresolved:A2P,0.3,1050,green_mass,3.9128,g,A,public-data/30157108/DTU Data - Brick Pellet Production.xlsx,Water and Burning,H48,identity_ambiguous
30157108,R|A2P-unresolved|1050|A,R,unresolved:A2P,0.3,1050,dried_mass_105C,3.0289,g,A,public-data/30157108/DTU Data - Brick Pellet Production.xlsx,Water and Burning,I48,identity_ambiguous
30157108,R|A2P-unresolved|1050|A,R,unresolved:A2P,0.3,1050,fired_mass,2.9304,g,A,public-data/30157108/DTU Data - Brick Pellet Production.xlsx,Water and Burning,K48,identity_ambiguous
30157108,R|A2P-unresolved|1050|A,R,unresolved:A2P,0.3,1050,forming_water_content,22.58996115313841,%,A,public-data/30157108/DTU Data - Brick Pellet Production.xlsx,Water and Burning,J48,identity_ambiguous
30157108,R|A2P-unresolved|1050|A,R,unresolved:A2P,0.3,1050,firing_mass_loss,3.2520056786292066,%,A,public-data/30157108/DTU Data - Brick Pellet Production.xlsx,Water and Burning,L48,identity_ambiguous
30157108,R|A2P-unresolved|1050|A,R,unresolved:A2P,0.3,1050,saturated_mass,3.17,g,A,public-data/30157108/DTU Data - Brick Pellet Production.xlsx,Porosity and Density,F135,identity_ambiguous
30157108,R|A2P-unresolved|1050|A,R,unresolved:A2P,0.3,1050,submerged_mass,1.836,g,A,public-data/30157108/DTU Data - Brick Pellet Production.xlsx,Porosity and Density,G135,identity_ambiguous
30157108,R|A2P-unresolved|1050|A,R,unresolved:A2P,0.3,1050,water_displacement_volume,1.336405529953917e-06,m3,A,public-data/30157108/DTU Data - Brick Pellet Production.xlsx,Porosity and Density,K135,identity_ambiguous
30157108,R|A2P-unresolved|1050|A,R,unresolved:A2P,0.3,1050,open_pore_volume,2.400320577038669e-07,m3,A,public-data/30157108/DTU Data - Brick Pellet Production.xlsx,Porosity and Density,L135,identity_ambiguous
30157108,R|A2P-unresolved|1050|A,R,unresolved:A2P,0.3,1050,open_porosity,0.1796101949025487,m3/m3,A,public-data/30157108/DTU Data - Brick Pellet Production.xlsx,Porosity and Density,M135,identity_ambiguous
30157108,R|A2P-unresolved|1050|A,R,unresolved:A2P,0.3,1050,dry_density,2192.747586206897,kg/m3,A,public-data/30157108/DTU Data - Brick Pellet Production.xlsx,Porosity and Density,N135,identity_ambiguous
30157108,R|A2P-unresolved|1050|A,R,unresolved:A2P,0.3,1050,apparent_solid_density,2672.8118421052636,kg/m3,A,public-data/30157108/DTU Data - Brick Pellet Production.xlsx,Porosity and Density,O135,identity_ambiguous
30157108,R|A2P-unresolved|1050|A,R,unresolved:A2P,0.3,1050,saturated_density,2372.034482758621,kg/m3,A,public-data/30157108/DTU Data - Brick Pellet Production.xlsx,Porosity and Density,P135,identity_ambiguous
30157108,R|A2P-unresolved|1050|A,R,unresolved:A2P,0.3,1050,water_absorption,0.08176358176358176,kg/kg,A,public-data/30157108/DTU Data - Brick Pellet Production.xlsx,Porosity and Density,Q135,identity_ambiguous
30157108,R|A2P-unresolved|1050|B,R,unresolved:A2P,0.3,1050,dry_diameter_reading_1,18.91,mm,B,public-data/30157108/DTU Data - Brick Pellet Production.xlsx,High and Diameter,C200,identity_ambiguous
30157108,R|A2P-unresolved|1050|B,R,unresolved:A2P,0.3,1050,dry_diameter_reading_2,18.89,mm,B,public-data/30157108/DTU Data - Brick Pellet Production.xlsx,High and Diameter,D200,identity_ambiguous
30157108,R|A2P-unresolved|1050|B,R,unresolved:A2P,0.3,1050,dry_diameter_reading_3,18.92,mm,B,public-data/30157108/DTU Data - Brick Pellet Production.xlsx,High and Diameter,E200,identity_ambiguous
30157108,R|A2P-unresolved|1050|B,R,unresolved:A2P,0.3,1050,dry_height_reading_1,6.35,mm,B,public-data/30157108/DTU Data - Brick Pellet Production.xlsx,High and Diameter,G200,identity_ambiguous
30157108,R|A2P-unresolved|1050|B,R,unresolved:A2P,0.3,1050,dry_height_reading_2,6.38,mm,B,public-data/30157108/DTU Data - Brick Pellet Production.xlsx,High and Diameter,H200,identity_ambiguous
30157108,R|A2P-unresolved|1050|B,R,unresolved:A2P,0.3,1050,dry_height_reading_3,6.41,mm,B,public-data/30157108/DTU Data - Brick Pellet Production.xlsx,High and Diameter,I200,identity_ambiguous
30157108,R|A2P-unresolved|1050|B,R,unresolved:A2P,0.3,1050,fired_diameter_reading_1,17.3,mm,B,public-data/30157108/DTU Data - Brick Pellet Production.xlsx,High and Diameter,N200,identity_ambiguous
30157108,R|A2P-unresolved|1050|B,R,unresolved:A2P,0.3,1050,fired_diameter_reading_2,17.29,mm,B,public-data/30157108/DTU Data - Brick Pellet Production.xlsx,High and Diameter,O200,identity_ambiguous
30157108,R|A2P-unresolved|1050|B,R,unresolved:A2P,0.3,1050,fired_diameter_reading_3,17.34,mm,B,public-data/30157108/DTU Data - Brick Pellet Production.xlsx,High and Diameter,P200,identity_ambiguous
30157108,R|A2P-unresolved|1050|B,R,unresolved:A2P,0.3,1050,fired_height_reading_1,6.11,mm,B,public-data/30157108/DTU Data - Brick Pellet Production.xlsx,High and Diameter,R200,identity_ambiguous
30157108,R|A2P-unresolved|1050|B,R,unresolved:A2P,0.3,1050,fired_height_reading_2,6.15,mm,B,public-data/30157108/DTU Data - Brick Pellet Production.xlsx,High and Diameter,S200,identity_ambiguous
30157108,R|A2P-unresolved|1050|B,R,unresolved:A2P,0.3,1050,fired_height_reading_3,6.02,mm,B,public-data/30157108/DTU Data - Brick Pellet Production.xlsx,High and Diameter,T200,identity_ambiguous
30157108,R|A2P-unresolved|1050|B,R,unresolved:A2P,0.3,1050,dry_diameter_mean,18.906666666666666,mm,B,public-data/30157108/DTU Data - Brick Pellet Production.xlsx,High and Diameter,F200,identity_ambiguous
30157108,R|A2P-unresolved|1050|B,R,unresolved:A2P,0.3,1050,dry_height_mean,6.38,mm,B,public-data/30157108/DTU Data - Brick Pellet Production.xlsx,High and Diameter,J200,identity_ambiguous
30157108,R|A2P-unresolved|1050|B,R,unresolved:A2P,0.3,1050,fired_diameter_mean,17.310000000000002,mm,B,public-data/30157108/DTU Data - Brick Pellet Production.xlsx,High and Diameter,Q200,identity_ambiguous
30157108,R|A2P-unresolved|1050|B,R,unresolved:A2P,0.3,1050,fired_height_mean,6.093333333333334,mm,B,public-data/30157108/DTU Data - Brick Pellet Production.xlsx,High and Diameter,U200,identity_ambiguous
30157108,R|A2P-unresolved|1050|B,R,unresolved:A2P,0.3,1050,dry_geometric_volume,1791.1852117583483,mm3,B,public-data/30157108/DTU Data - Brick Pellet Production.xlsx,High and Diameter,K200,identity_ambiguous
30157108,R|A2P-unresolved|1050|B,R,unresolved:A2P,0.3,1050,fired_geometric_volume,1433.9663290773522,mm3,B,public-data/30157108/DTU Data - Brick Pellet Production.xlsx,High and Diameter,V200,identity_ambiguous
30157108,R|A2P-unresolved|1050|B,R,unresolved:A2P,0.3,1050,diameter_shrinkage,8.444992947813807,%,B,public-data/30157108/DTU Data - Brick Pellet Production.xlsx,High and Diameter,W200,identity_ambiguous
30157108,R|A2P-unresolved|1050|B,R,unresolved:A2P,0.3,1050,height_shrinkage,4.493207941483797,%,B,public-data/30157108/DTU Data - Brick Pellet Production.xlsx,High and Diameter,X200,identity_ambiguous
30157108,R|A2P-unresolved|1050|B,R,unresolved:A2P,0.3,1050,volume_shrinkage,19.943157208758215,%,B,public-data/30157108/DTU Data - Brick Pellet Production.xlsx,High and Diameter,Y200,identity_ambiguous
30157108,R|A2P-unresolved|1050|B,R,unresolved:A2P,0.3,1050,green_mass,3.9595,g,B,public-data/30157108/DTU Data - Brick Pellet Production.xlsx,Water and Burning,H49,identity_ambiguous
30157108,R|A2P-unresolved|1050|B,R,unresolved:A2P,0.3,1050,dried_mass_105C,3.0599,g,B,public-data/30157108/DTU Data - Brick Pellet Production.xlsx,Water and Burning,I49,identity_ambiguous
30157108,R|A2P-unresolved|1050|B,R,unresolved:A2P,0.3,1050,fired_mass,2.9594,g,B,public-data/30157108/DTU Data - Brick Pellet Production.xlsx,Water and Burning,K49,identity_ambiguous
30157108,R|A2P-unresolved|1050|B,R,unresolved:A2P,0.3,1050,forming_water_content,22.72004040914257,%,B,public-data/30157108/DTU Data - Brick Pellet Production.xlsx,Water and Burning,J49,identity_ambiguous
30157108,R|A2P-unresolved|1050|B,R,unresolved:A2P,0.3,1050,firing_mass_loss,3.2844210595117427,%,B,public-data/30157108/DTU Data - Brick Pellet Production.xlsx,Water and Burning,L49,identity_ambiguous
30157108,R|A2P-unresolved|1050|B,R,unresolved:A2P,0.3,1050,saturated_mass,3.196,g,B,public-data/30157108/DTU Data - Brick Pellet Production.xlsx,Porosity and Density,F136,identity_ambiguous
30157108,R|A2P-unresolved|1050|B,R,unresolved:A2P,0.3,1050,submerged_mass,1.852,g,B,public-data/30157108/DTU Data - Brick Pellet Production.xlsx,Porosity and Density,G136,identity_ambiguous
30157108,R|A2P-unresolved|1050|B,R,unresolved:A2P,0.3,1050,water_displacement_volume,1.346423562412342e-06,m3,B,public-data/30157108/DTU Data - Brick Pellet Production.xlsx,Porosity and Density,K136,identity_ambiguous
30157108,R|A2P-unresolved|1050|B,R,unresolved:A2P,0.3,1050,open_pore_volume,2.370266479663394e-07,m3,B,public-data/30157108/DTU Data - Brick Pellet Production.xlsx,Porosity and Density,L136,identity_ambiguous
30157108,R|A2P-unresolved|1050|B,R,unresolved:A2P,0.3,1050,open_porosity,0.17604166666666668,m3/m3,B,public-data/30157108/DTU Data - Brick Pellet Production.xlsx,Porosity and Density,M136,identity_ambiguous
30157108,R|A2P-unresolved|1050|B,R,unresolved:A2P,0.3,1050,dry_density,2197.971041666667,kg/m3,B,public-data/30157108/DTU Data - Brick Pellet Production.xlsx,Porosity and Density,N136,identity_ambiguous
30157108,R|A2P-unresolved|1050|B,R,unresolved:A2P,0.3,1050,apparent_solid_density,2667.575474083439,kg/m3,B,public-data/30157108/DTU Data - Brick Pellet Production.xlsx,Porosity and Density,O136,identity_ambiguous
30157108,R|A2P-unresolved|1050|B,R,unresolved:A2P,0.3,1050,saturated_density,2373.6958333333337,kg/m3,B,public-data/30157108/DTU Data - Brick Pellet Production.xlsx,Porosity and Density,P136,identity_ambiguous
30157108,R|A2P-unresolved|1050|B,R,unresolved:A2P,0.3,1050,water_absorption,0.07994863823748057,kg/kg,B,public-data/30157108/DTU Data - Brick Pellet Production.xlsx,Porosity and Density,Q136,identity_ambiguous
30157108,R|A2P-unresolved|1050|C,R,unresolved:A2P,0.3,1050,dry_diameter_reading_1,18.77,mm,C,public-data/30157108/DTU Data - Brick Pellet Production.xlsx,High and Diameter,C201,identity_ambiguous
30157108,R|A2P-unresolved|1050|C,R,unresolved:A2P,0.3,1050,dry_diameter_reading_2,18.86,mm,C,public-data/30157108/DTU Data - Brick Pellet Production.xlsx,High and Diameter,D201,identity_ambiguous
30157108,R|A2P-unresolved|1050|C,R,unresolved:A2P,0.3,1050,dry_diameter_reading_3,18.78,mm,C,public-data/30157108/DTU Data - Brick Pellet Production.xlsx,High and Diameter,E201,identity_ambiguous
30157108,R|A2P-unresolved|1050|C,R,unresolved:A2P,0.3,1050,dry_height_reading_1,6.37,mm,C,public-data/30157108/DTU Data - Brick Pellet Production.xlsx,High and Diameter,G201,identity_ambiguous
30157108,R|A2P-unresolved|1050|C,R,unresolved:A2P,0.3,1050,dry_height_reading_2,6.32,mm,C,public-data/30157108/DTU Data - Brick Pellet Production.xlsx,High and Diameter,H201,identity_ambiguous
30157108,R|A2P-unresolved|1050|C,R,unresolved:A2P,0.3,1050,dry_height_reading_3,6.33,mm,C,public-data/30157108/DTU Data - Brick Pellet Production.xlsx,High and Diameter,I201,identity_ambiguous
30157108,R|A2P-unresolved|1050|C,R,unresolved:A2P,0.3,1050,fired_diameter_reading_1,17.32,mm,C,public-data/30157108/DTU Data - Brick Pellet Production.xlsx,High and Diameter,N201,identity_ambiguous
30157108,R|A2P-unresolved|1050|C,R,unresolved:A2P,0.3,1050,fired_diameter_reading_2,17.13,mm,C,public-data/30157108/DTU Data - Brick Pellet Production.xlsx,High and Diameter,O201,identity_ambiguous
30157108,R|A2P-unresolved|1050|C,R,unresolved:A2P,0.3,1050,fired_diameter_reading_3,17.05,mm,C,public-data/30157108/DTU Data - Brick Pellet Production.xlsx,High and Diameter,P201,identity_ambiguous
30157108,R|A2P-unresolved|1050|C,R,unresolved:A2P,0.3,1050,fired_height_reading_1,6.01,mm,C,public-data/30157108/DTU Data - Brick Pellet Production.xlsx,High and Diameter,R201,identity_ambiguous
30157108,R|A2P-unresolved|1050|C,R,unresolved:A2P,0.3,1050,fired_height_reading_2,5.99,mm,C,public-data/30157108/DTU Data - Brick Pellet Production.xlsx,High and Diameter,S201,identity_ambiguous
30157108,R|A2P-unresolved|1050|C,R,unresolved:A2P,0.3,1050,fired_height_reading_3,6.02,mm,C,public-data/30157108/DTU Data - Brick Pellet Production.xlsx,High and Diameter,T201,identity_ambiguous
30157108,R|A2P-unresolved|1050|C,R,unresolved:A2P,0.3,1050,dry_diameter_mean,18.80333333333333,mm,C,public-data/30157108/DTU Data - Brick Pellet Production.xlsx,High and Diameter,F201,identity_ambiguous
30157108,R|A2P-unresolved|1050|C,R,unresolved:A2P,0.3,1050,dry_height_mean,6.340000000000001,mm,C,public-data/30157108/DTU Data - Brick Pellet Production.xlsx,High and Diameter,J201,identity_ambiguous
30157108,R|A2P-unresolved|1050|C,R,unresolved:A2P,0.3,1050,fired_diameter_mean,17.166666666666668,mm,C,public-data/30157108/DTU Data - Brick Pellet Production.xlsx,High and Diameter,Q201,identity_ambiguous
30157108,R|A2P-unresolved|1050|C,R,unresolved:A2P,0.3,1050,fired_height_mean,6.006666666666667,mm,C,public-data/30157108/DTU Data - Brick Pellet Production.xlsx,High and Diameter,U201,identity_ambiguous
30157108,R|A2P-unresolved|1050|C,R,unresolved:A2P,0.3,1050,dry_geometric_volume,1760.5518875429188,mm3,C,public-data/30157108/DTU Data - Brick Pellet Production.xlsx,High and Diameter,K201,identity_ambiguous
30157108,R|A2P-unresolved|1050|C,R,unresolved:A2P,0.3,1050,fired_geometric_volume,1390.2578690834555,mm3,C,public-data/30157108/DTU Data - Brick Pellet Production.xlsx,High and Diameter,V201,identity_ambiguous
30157108,R|A2P-unresolved|1050|C,R,unresolved:A2P,0.3,1050,diameter_shrinkage,8.704130473320316,%,C,public-data/30157108/DTU Data - Brick Pellet Production.xlsx,High and Diameter,W201,identity_ambiguous
30157108,R|A2P-unresolved|1050|C,R,unresolved:A2P,0.3,1050,height_shrinkage,5.257623554153532,%,C,public-data/30157108/DTU Data - Brick Pellet Production.xlsx,High and Diameter,X201,identity_ambiguous
30157108,R|A2P-unresolved|1050|C,R,unresolved:A2P,0.3,1050,volume_shrinkage,21.032837548245016,%,C,public-data/30157108/DTU Data - Brick Pellet Production.xlsx,High and Diameter,Y201,identity_ambiguous
30157108,R|A2P-unresolved|1050|C,R,unresolved:A2P,0.3,1050,green_mass,3.8763,g,C,public-data/30157108/DTU Data - Brick Pellet Production.xlsx,Water and Burning,H50,identity_ambiguous
30157108,R|A2P-unresolved|1050|C,R,unresolved:A2P,0.3,1050,dried_mass_105C,2.9938,g,C,public-data/30157108/DTU Data - Brick Pellet Production.xlsx,Water and Burning,I50,identity_ambiguous
30157108,R|A2P-unresolved|1050|C,R,unresolved:A2P,0.3,1050,fired_mass,2.8958,g,C,public-data/30157108/DTU Data - Brick Pellet Production.xlsx,Water and Burning,K50,identity_ambiguous
30157108,R|A2P-unresolved|1050|C,R,unresolved:A2P,0.3,1050,forming_water_content,22.76655573614014,%,C,public-data/30157108/DTU Data - Brick Pellet Production.xlsx,Water and Burning,J50,identity_ambiguous
30157108,R|A2P-unresolved|1050|C,R,unresolved:A2P,0.3,1050,firing_mass_loss,3.2734317589685307,%,C,public-data/30157108/DTU Data - Brick Pellet Production.xlsx,Water and Burning,L50,identity_ambiguous
30157108,R|A2P-unresolved|1050|C,R,unresolved:A2P,0.3,1050,saturated_mass,3.127,g,C,public-data/30157108/DTU Data - Brick Pellet Production.xlsx,Porosity and Density,F137,identity_ambiguous
30157108,R|A2P-unresolved|1050|C,R,unresolved:A2P,0.3,1050,submerged_mass,1.814,g,C,public-data/30157108/DTU Data - Brick Pellet Production.xlsx,Porosity and Density,G137,identity_ambiguous
30157108,R|A2P-unresolved|1050|C,R,unresolved:A2P,0.3,1050,water_displacement_volume,1.3153676617912241e-06,m3,C,public-data/30157108/DTU Data - Brick Pellet Production.xlsx,Porosity and Density,K137,identity_ambiguous
30157108,R|A2P-unresolved|1050|C,R,unresolved:A2P,0.3,1050,open_pore_volume,2.316169104387898e-07,m3,C,public-data/30157108/DTU Data - Brick Pellet Production.xlsx,Porosity and Density,L137,identity_ambiguous
30157108,R|A2P-unresolved|1050|C,R,unresolved:A2P,0.3,1050,open_porosity,0.17608530083777607,m3/m3,C,public-data/30157108/DTU Data - Brick Pellet Production.xlsx,Porosity and Density,M137,identity_ambiguous
30157108,R|A2P-unresolved|1050|C,R,unresolved:A2P,0.3,1050,dry_density,2201.5137547600916,kg/m3,C,public-data/30157108/DTU Data - Brick Pellet Production.xlsx,Porosity and Density,N137,identity_ambiguous
30157108,R|A2P-unresolved|1050|C,R,unresolved:A2P,0.3,1050,apparent_solid_density,2672.016601959697,kg/m3,C,public-data/30157108/DTU Data - Brick Pellet Production.xlsx,Porosity and Density,O137,identity_ambiguous
30157108,R|A2P-unresolved|1050|C,R,unresolved:A2P,0.3,1050,saturated_density,2377.2821020563597,kg/m3,C,public-data/30157108/DTU Data - Brick Pellet Production.xlsx,Porosity and Density,P137,identity_ambiguous
30157108,R|A2P-unresolved|1050|C,R,unresolved:A2P,0.3,1050,water_absorption,0.07983976793977483,kg/kg,C,public-data/30157108/DTU Data - Brick Pellet Production.xlsx,Porosity and Density,Q137,identity_ambiguous
30157108,R|A2P-unresolved|1050|D,R,unresolved:A2P,0.3,1050,dry_diameter_reading_1,18.87,mm,D,public-data/30157108/DTU Data - Brick Pellet Production.xlsx,High and Diameter,C202,identity_ambiguous
30157108,R|A2P-unresolved|1050|D,R,unresolved:A2P,0.3,1050,dry_diameter_reading_2,18.92,mm,D,public-data/30157108/DTU Data - Brick Pellet Production.xlsx,High and Diameter,D202,identity_ambiguous
30157108,R|A2P-unresolved|1050|D,R,unresolved:A2P,0.3,1050,dry_diameter_reading_3,18.84,mm,D,public-data/30157108/DTU Data - Brick Pellet Production.xlsx,High and Diameter,E202,identity_ambiguous
30157108,R|A2P-unresolved|1050|D,R,unresolved:A2P,0.3,1050,dry_height_reading_1,6.41,mm,D,public-data/30157108/DTU Data - Brick Pellet Production.xlsx,High and Diameter,G202,identity_ambiguous
30157108,R|A2P-unresolved|1050|D,R,unresolved:A2P,0.3,1050,dry_height_reading_2,6.35,mm,D,public-data/30157108/DTU Data - Brick Pellet Production.xlsx,High and Diameter,H202,identity_ambiguous
30157108,R|A2P-unresolved|1050|D,R,unresolved:A2P,0.3,1050,dry_height_reading_3,6.34,mm,D,public-data/30157108/DTU Data - Brick Pellet Production.xlsx,High and Diameter,I202,identity_ambiguous
30157108,R|A2P-unresolved|1050|D,R,unresolved:A2P,0.3,1050,fired_diameter_reading_1,17.13,mm,D,public-data/30157108/DTU Data - Brick Pellet Production.xlsx,High and Diameter,N202,identity_ambiguous
30157108,R|A2P-unresolved|1050|D,R,unresolved:A2P,0.3,1050,fired_diameter_reading_2,17.24,mm,D,public-data/30157108/DTU Data - Brick Pellet Production.xlsx,High and Diameter,O202,identity_ambiguous
30157108,R|A2P-unresolved|1050|D,R,unresolved:A2P,0.3,1050,fired_diameter_reading_3,17.27,mm,D,public-data/30157108/DTU Data - Brick Pellet Production.xlsx,High and Diameter,P202,identity_ambiguous
30157108,R|A2P-unresolved|1050|D,R,unresolved:A2P,0.3,1050,fired_height_reading_1,6.01,mm,D,public-data/30157108/DTU Data - Brick Pellet Production.xlsx,High and Diameter,R202,identity_ambiguous
30157108,R|A2P-unresolved|1050|D,R,unresolved:A2P,0.3,1050,fired_height_reading_2,6.06,mm,D,public-data/30157108/DTU Data - Brick Pellet Production.xlsx,High and Diameter,S202,identity_ambiguous
30157108,R|A2P-unresolved|1050|D,R,unresolved:A2P,0.3,1050,fired_height_reading_3,5.94,mm,D,public-data/30157108/DTU Data - Brick Pellet Production.xlsx,High and Diameter,T202,identity_ambiguous
30157108,R|A2P-unresolved|1050|D,R,unresolved:A2P,0.3,1050,dry_diameter_mean,18.87666666666667,mm,D,public-data/30157108/DTU Data - Brick Pellet Production.xlsx,High and Diameter,F202,identity_ambiguous
30157108,R|A2P-unresolved|1050|D,R,unresolved:A2P,0.3,1050,dry_height_mean,6.366666666666667,mm,D,public-data/30157108/DTU Data - Brick Pellet Production.xlsx,High and Diameter,J202,identity_ambiguous
30157108,R|A2P-unresolved|1050|D,R,unresolved:A2P,0.3,1050,fired_diameter_mean,17.213333333333335,mm,D,public-data/30157108/DTU Data - Brick Pellet Production.xlsx,High and Diameter,Q202,identity_ambiguous
30157108,R|A2P-unresolved|1050|D,R,unresolved:A2P,0.3,1050,fired_height_mean,6.003333333333334,mm,D,public-data/30157108/DTU Data - Brick Pellet Production.xlsx,High and Diameter,U202,identity_ambiguous
30157108,R|A2P-unresolved|1050|D,R,unresolved:A2P,0.3,1050,dry_geometric_volume,1781.773960506526,mm3,D,public-data/30157108/DTU Data - Brick Pellet Production.xlsx,High and Diameter,K202,identity_ambiguous
30157108,R|A2P-unresolved|1050|D,R,unresolved:A2P,0.3,1050,fired_geometric_volume,1397.0511180215294,mm3,D,public-data/30157108/DTU Data - Brick Pellet Production.xlsx,High and Diameter,V202,identity_ambiguous
30157108,R|A2P-unresolved|1050|D,R,unresolved:A2P,0.3,1050,diameter_shrinkage,8.81158396609571,%,D,public-data/30157108/DTU Data - Brick Pellet Production.xlsx,High and Diameter,W202,identity_ambiguous
30157108,R|A2P-unresolved|1050|D,R,unresolved:A2P,0.3,1050,height_shrinkage,5.7068062827225114,%,D,public-data/30157108/DTU Data - Brick Pellet Production.xlsx,High and Diameter,X202,identity_ambiguous
30157108,R|A2P-unresolved|1050|D,R,unresolved:A2P,0.3,1050,volume_shrinkage,21.592123973774253,%,D,public-data/30157108/DTU Data - Brick Pellet Production.xlsx,High and Diameter,Y202,identity_ambiguous
30157108,R|A2P-unresolved|1050|D,R,unresolved:A2P,0.3,1050,green_mass,3.9316,g,D,public-data/30157108/DTU Data - Brick Pellet Production.xlsx,Water and Burning,H51,identity_ambiguous
30157108,R|A2P-unresolved|1050|D,R,unresolved:A2P,0.3,1050,dried_mass_105C,3.0128,g,D,public-data/30157108/DTU Data - Brick Pellet Production.xlsx,Water and Burning,I51,identity_ambiguous
30157108,R|A2P-unresolved|1050|D,R,unresolved:A2P,0.3,1050,fired_mass,2.9151,g,D,public-data/30157108/DTU Data - Brick Pellet Production.xlsx,Water and Burning,K51,identity_ambiguous
30157108,R|A2P-unresolved|1050|D,R,unresolved:A2P,0.3,1050,forming_water_content,23.369620510733547,%,D,public-data/30157108/DTU Data - Brick Pellet Production.xlsx,Water and Burning,J51,identity_ambiguous
30157108,R|A2P-unresolved|1050|D,R,unresolved:A2P,0.3,1050,firing_mass_loss,3.2428305894848686,%,D,public-data/30157108/DTU Data - Brick Pellet Production.xlsx,Water and Burning,L51,identity_ambiguous
30157108,R|A2P-unresolved|1050|E,R,unresolved:A2P,0.3,1050,dry_diameter_reading_1,19.88,mm,E,public-data/30157108/DTU Data - Brick Pellet Production.xlsx,High and Diameter,C203,identity_ambiguous
30157108,R|A2P-unresolved|1050|E,R,unresolved:A2P,0.3,1050,dry_diameter_reading_2,19.65,mm,E,public-data/30157108/DTU Data - Brick Pellet Production.xlsx,High and Diameter,D203,identity_ambiguous
30157108,R|A2P-unresolved|1050|E,R,unresolved:A2P,0.3,1050,dry_diameter_reading_3,19.94,mm,E,public-data/30157108/DTU Data - Brick Pellet Production.xlsx,High and Diameter,E203,identity_ambiguous
30157108,R|A2P-unresolved|1050|E,R,unresolved:A2P,0.3,1050,dry_height_reading_1,5.98,mm,E,public-data/30157108/DTU Data - Brick Pellet Production.xlsx,High and Diameter,G203,identity_ambiguous
30157108,R|A2P-unresolved|1050|E,R,unresolved:A2P,0.3,1050,dry_height_reading_2,5.83,mm,E,public-data/30157108/DTU Data - Brick Pellet Production.xlsx,High and Diameter,H203,identity_ambiguous
30157108,R|A2P-unresolved|1050|E,R,unresolved:A2P,0.3,1050,dry_height_reading_3,6.36,mm,E,public-data/30157108/DTU Data - Brick Pellet Production.xlsx,High and Diameter,I203,identity_ambiguous
30157108,R|A2P-unresolved|1050|E,R,unresolved:A2P,0.3,1050,fired_diameter_reading_1,18.2,mm,E,public-data/30157108/DTU Data - Brick Pellet Production.xlsx,High and Diameter,N203,identity_ambiguous
30157108,R|A2P-unresolved|1050|E,R,unresolved:A2P,0.3,1050,fired_diameter_reading_2,17.9,mm,E,public-data/30157108/DTU Data - Brick Pellet Production.xlsx,High and Diameter,O203,identity_ambiguous
30157108,R|A2P-unresolved|1050|E,R,unresolved:A2P,0.3,1050,fired_diameter_reading_3,18.2,mm,E,public-data/30157108/DTU Data - Brick Pellet Production.xlsx,High and Diameter,P203,identity_ambiguous
30157108,R|A2P-unresolved|1050|E,R,unresolved:A2P,0.3,1050,fired_height_reading_1,6.11,mm,E,public-data/30157108/DTU Data - Brick Pellet Production.xlsx,High and Diameter,R203,identity_ambiguous
30157108,R|A2P-unresolved|1050|E,R,unresolved:A2P,0.3,1050,fired_height_reading_2,5.33,mm,E,public-data/30157108/DTU Data - Brick Pellet Production.xlsx,High and Diameter,S203,identity_ambiguous
30157108,R|A2P-unresolved|1050|E,R,unresolved:A2P,0.3,1050,fired_height_reading_3,5.3,mm,E,public-data/30157108/DTU Data - Brick Pellet Production.xlsx,High and Diameter,T203,identity_ambiguous
30157108,R|A2P-unresolved|1050|E,R,unresolved:A2P,0.3,1050,dry_diameter_mean,19.823333333333334,mm,E,public-data/30157108/DTU Data - Brick Pellet Production.xlsx,High and Diameter,F203,identity_ambiguous
30157108,R|A2P-unresolved|1050|E,R,unresolved:A2P,0.3,1050,dry_height_mean,6.0566666666666675,mm,E,public-data/30157108/DTU Data - Brick Pellet Production.xlsx,High and Diameter,J203,identity_ambiguous
30157108,R|A2P-unresolved|1050|E,R,unresolved:A2P,0.3,1050,fired_diameter_mean,18.099999999999998,mm,E,public-data/30157108/DTU Data - Brick Pellet Production.xlsx,High and Diameter,Q203,identity_ambiguous
30157108,R|A2P-unresolved|1050|E,R,unresolved:A2P,0.3,1050,fired_height_mean,5.580000000000001,mm,E,public-data/30157108/DTU Data - Brick Pellet Production.xlsx,High and Diameter,U203,identity_ambiguous
30157108,R|A2P-unresolved|1050|E,R,unresolved:A2P,0.3,1050,dry_geometric_volume,1869.2910280394858,mm3,E,public-data/30157108/DTU Data - Brick Pellet Production.xlsx,High and Diameter,K203,identity_ambiguous
30157108,R|A2P-unresolved|1050|E,R,unresolved:A2P,0.3,1050,fired_geometric_volume,1435.75795109336,mm3,E,public-data/30157108/DTU Data - Brick Pellet Production.xlsx,High and Diameter,V203,identity_ambiguous
