Repository: gaw008/brickmodel

# 材料设计 v2 首阶段（研究用途，待独立审核）

直接结果见 artifacts/DIRECTION_REPORT.md；数据问题见 artifacts/DATA_AUDIT.md；后续模块优先级见 artifacts/MODEL_GAP_PRIORITY.md。

本目录独立于既有 solver/verifier。仅用 Python 3.12 标准库解析公开 OOXML、CSV、JSON 和生成浅色中文 SVG；不执行 Excel 公式/宏/外部链接，不联网运行，不安装包。原始DTU输入仍留在授权只读目录，没有复制/改写工作簿。

## 复跑

从 /home/ubuntu/sludge-brick-design-v2 运行：

    python3 experiments/material_design_v2/verify.py

该命令实际串行执行完整pipeline、focused unittest、compileall、git diff --check；若本机存在已安装的grounded-citations工具，也执行三个报告的证据引用检查。命令、原始退出码/输出、耗时、输入hash、计数、峰值RSS和边界写入 artifacts/verification.json。测试不是旧项目full suite。

仅重新生成数据/图/报告：

    python3 experiments/material_design_v2/pipeline.py

更换输入根或保留另一次输出（输出必须是本目录的子目录）：

File: experiments/material_design_v2/artifacts/observations.csv (part 35 of 35)
source_id,specimen_id,matrix_id,additive_id,additive_fraction_dry,firing_temperature_C,property,value,unit,replicate_id,file,sheet,cell,evidence_status
30157108,R|A2P-unresolved|1050|E,R,unresolved:A2P,0.3,1050,diameter_shrinkage,8.693458886833712,%,E,public-data/30157108/DTU Data - Brick Pellet Production.xlsx,High and Diameter,W203,identity_ambiguous
30157108,R|A2P-unresolved|1050|E,R,unresolved:A2P,0.3,1050,height_shrinkage,7.870115575123828,%,E,public-data/30157108/DTU Data - Brick Pellet Production.xlsx,High and Diameter,X203,identity_ambiguous
30157108,R|A2P-unresolved|1050|E,R,unresolved:A2P,0.3,1050,volume_shrinkage,23.19237991533163,%,E,public-data/30157108/DTU Data - Brick Pellet Production.xlsx,High and Diameter,Y203,identity_ambiguous
30157108,R|A2P-unresolved|1050|E,R,unresolved:A2P,0.3,1050,green_mass,3.9716,g,E,public-data/30157108/DTU Data - Brick Pellet Production.xlsx,Water and Burning,H52,identity_ambiguous
30157108,R|A2P-unresolved|1050|E,R,unresolved:A2P,0.3,1050,dried_mass_105C,3.0687,g,E,public-data/30157108/DTU Data - Brick Pellet Production.xlsx,Water and Burning,I52,identity_ambiguous
30157108,R|A2P-unresolved|1050|E,R,unresolved:A2P,0.3,1050,fired_mass,2.9683,g,E,public-data/30157108/DTU Data - Brick Pellet Production.xlsx,Water and Burning,K52,identity_ambiguous
30157108,R|A2P-unresolved|1050|E,R,unresolved:A2P,0.3,1050,forming_water_content,22.73391076644173,%,E,public-data/30157108/DTU Data - Brick Pellet Production.xlsx,Water and Burning,J52,identity_ambiguous
30157108,R|A2P-unresolved|1050|E,R,unresolved:A2P,0.3,1050,firing_mass_loss,3.2717437351321417,%,E,public-data/30157108/DTU Data - Brick Pellet Production.xlsx,Water and Burning,L52,identity_ambiguous
30157108,R|A2P-unresolved|1050|F,R,unresolved:A2P,0.3,1050,dry_diameter_reading_1,18.84,mm,F,public-data/30157108/DTU Data - Brick Pellet Production.xlsx,High and Diameter,C204,identity_ambiguous
30157108,R|A2P-unresolved|1050|F,R,unresolved:A2P,0.3,1050,dry_diameter_reading_2,18.88,mm,F,public-data/30157108/DTU Data - Brick Pellet Production.xlsx,High and Diameter,D204,identity_ambiguous
30157108,R|A2P-unresolved|1050|F,R,unresolved:A2P,0.3,1050,dry_diameter_reading_3,18.92,mm,F,public-data/30157108/DTU Data - Brick Pellet Production.xlsx,High and Diameter,E204,identity_ambiguous
30157108,R|A2P-unresolved|1050|F,R,unresolved:A2P,0.3,1050,dry_height_reading_1,6.47,mm,F,public-data/30157108/DTU Data - Brick Pellet Production.xlsx,High and Diameter,G204,identity_ambiguous
30157108,R|A2P-unresolved|1050|F,R,unresolved:A2P,0.3,1050,dry_height_reading_2,6.39,mm,F,public-data/30157108/DTU Data - Brick Pellet Production.xlsx,High and Diameter,H204,identity_ambiguous
30157108,R|A2P-unresolved|1050|F,R,unresolved:A2P,0.3,1050,dry_height_reading_3,6.42,mm,F,public-data/30157108/DTU Data - Brick Pellet Production.xlsx,High and Diameter,I204,identity_ambiguous
30157108,R|A2P-unresolved|1050|F,R,unresolved:A2P,0.3,1050,fired_diameter_reading_1,17.39,mm,F,public-data/30157108/DTU Data - Brick Pellet Production.xlsx,High and Diameter,N204,identity_ambiguous
30157108,R|A2P-unresolved|1050|F,R,unresolved:A2P,0.3,1050,fired_diameter_reading_2,17.14,mm,F,public-data/30157108/DTU Data - Brick Pellet Production.xlsx,High and Diameter,O204,identity_ambiguous
30157108,R|A2P-unresolved|1050|F,R,unresolved:A2P,0.3,1050,fired_diameter_reading_3,17.39,mm,F,public-data/30157108/DTU Data - Brick Pellet Production.xlsx,High and Diameter,P204,identity_ambiguous
30157108,R|A2P-unresolved|1050|F,R,unresolved:A2P,0.3,1050,fired_height_reading_1,6.14,mm,F,public-data/30157108/DTU Data - Brick Pellet Production.xlsx,High and Diameter,R204,identity_ambiguous
30157108,R|A2P-unresolved|1050|F,R,unresolved:A2P,0.3,1050,fired_height_reading_2,6.11,mm,F,public-data/30157108/DTU Data - Brick Pellet Production.xlsx,High and Diameter,S204,identity_ambiguous
30157108,R|A2P-unresolved|1050|F,R,unresolved:A2P,0.3,1050,fired_height_reading_3,6.12,mm,F,public-data/30157108/DTU Data - Brick Pellet Production.xlsx,High and Diameter,T204,identity_ambiguous
30157108,R|A2P-unresolved|1050|F,R,unresolved:A2P,0.3,1050,dry_diameter_mean,18.88,mm,F,public-data/30157108/DTU Data - Brick Pellet Production.xlsx,High and Diameter,F204,identity_ambiguous
30157108,R|A2P-unresolved|1050|F,R,unresolved:A2P,0.3,1050,dry_height_mean,6.426666666666667,mm,F,public-data/30157108/DTU Data - Brick Pellet Production.xlsx,High and Diameter,J204,identity_ambiguous
30157108,R|A2P-unresolved|1050|F,R,unresolved:A2P,0.3,1050,fired_diameter_mean,17.30666666666667,mm,F,public-data/30157108/DTU Data - Brick Pellet Production.xlsx,High and Diameter,Q204,identity_ambiguous
30157108,R|A2P-unresolved|1050|F,R,unresolved:A2P,0.3,1050,fired_height_mean,6.123333333333334,mm,F,public-data/30157108/DTU Data - Brick Pellet Production.xlsx,High and Diameter,U204,identity_ambiguous
30157108,R|A2P-unresolved|1050|F,R,unresolved:A2P,0.3,1050,dry_geometric_volume,1799.2008025034768,mm3,F,public-data/30157108/DTU Data - Brick Pellet Production.xlsx,High and Diameter,K204,identity_ambiguous
30157108,R|A2P-unresolved|1050|F,R,unresolved:A2P,0.3,1050,fired_geometric_volume,1440.4714037937467,mm3,F,public-data/30157108/DTU Data - Brick Pellet Production.xlsx,High and Diameter,V204,identity_ambiguous
30157108,R|A2P-unresolved|1050|F,R,unresolved:A2P,0.3,1050,diameter_shrinkage,8.33333333333332,%,F,public-data/30157108/DTU Data - Brick Pellet Production.xlsx,High and Diameter,W204,identity_ambiguous
30157108,R|A2P-unresolved|1050|F,R,unresolved:A2P,0.3,1050,height_shrinkage,4.719917012448124,%,F,public-data/30157108/DTU Data - Brick Pellet Production.xlsx,High and Diameter,X204,identity_ambiguous
30157108,R|A2P-unresolved|1050|F,R,unresolved:A2P,0.3,1050,volume_shrinkage,19.93826360073763,%,F,public-data/30157108/DTU Data - Brick Pellet Production.xlsx,High and Diameter,Y204,identity_ambiguous
30157108,R|A2P-unresolved|1050|F,R,unresolved:A2P,0.3,1050,green_mass,3.9601,g,F,public-data/30157108/DTU Data - Brick Pellet Production.xlsx,Water and Burning,H53,identity_ambiguous
30157108,R|A2P-unresolved|1050|F,R,unresolved:A2P,0.3,1050,dried_mass_105C,3.0578,g,F,public-data/30157108/DTU Data - Brick Pellet Production.xlsx,Water and Burning,I53,identity_ambiguous
30157108,R|A2P-unresolved|1050|F,R,unresolved:A2P,0.3,1050,fired_mass,2.9576,g,F,public-data/30157108/DTU Data - Brick Pellet Production.xlsx,Water and Burning,K53,identity_ambiguous
30157108,R|A2P-unresolved|1050|F,R,unresolved:A2P,0.3,1050,forming_water_content,22.78477816216763,%,F,public-data/30157108/DTU Data - Brick Pellet Production.xlsx,Water and Burning,J53,identity_ambiguous
30157108,R|A2P-unresolved|1050|F,R,unresolved:A2P,0.3,1050,firing_mass_loss,3.2768657204526153,%,F,public-data/30157108/DTU Data - Brick Pellet Production.xlsx,Water and Burning,L53,identity_ambiguous
30157108,R|A2P-unresolved|1050|G,R,unresolved:A2P,0.3,1050,dry_diameter_reading_1,18.84,mm,G,public-data/30157108/DTU Data - Brick Pellet Production.xlsx,High and Diameter,C205,identity_ambiguous
30157108,R|A2P-unresolved|1050|G,R,unresolved:A2P,0.3,1050,dry_diameter_reading_2,18.9,mm,G,public-data/30157108/DTU Data - Brick Pellet Production.xlsx,High and Diameter,D205,identity_ambiguous
30157108,R|A2P-unresolved|1050|G,R,unresolved:A2P,0.3,1050,dry_diameter_reading_3,18.92,mm,G,public-data/30157108/DTU Data - Brick Pellet Production.xlsx,High and Diameter,E205,identity_ambiguous
30157108,R|A2P-unresolved|1050|G,R,unresolved:A2P,0.3,1050,dry_height_reading_1,6.35,mm,G,public-data/30157108/DTU Data - Brick Pellet Production.xlsx,High and Diameter,G205,identity_ambiguous
30157108,R|A2P-unresolved|1050|G,R,unresolved:A2P,0.3,1050,dry_height_reading_2,6.41,mm,G,public-data/30157108/DTU Data - Brick Pellet Production.xlsx,High and Diameter,H205,identity_ambiguous
30157108,R|A2P-unresolved|1050|G,R,unresolved:A2P,0.3,1050,dry_height_reading_3,6.35,mm,G,public-data/30157108/DTU Data - Brick Pellet Production.xlsx,High and Diameter,I205,identity_ambiguous
30157108,R|A2P-unresolved|1050|G,R,unresolved:A2P,0.3,1050,fired_diameter_reading_1,17.41,mm,G,public-data/30157108/DTU Data - Brick Pellet Production.xlsx,High and Diameter,N205,identity_ambiguous
30157108,R|A2P-unresolved|1050|G,R,unresolved:A2P,0.3,1050,fired_diameter_reading_2,17.35,mm,G,public-data/30157108/DTU Data - Brick Pellet Production.xlsx,High and Diameter,O205,identity_ambiguous
30157108,R|A2P-unresolved|1050|G,R,unresolved:A2P,0.3,1050,fired_diameter_reading_3,17.33,mm,G,public-data/30157108/DTU Data - Brick Pellet Production.xlsx,High and Diameter,P205,identity_ambiguous
30157108,R|A2P-unresolved|1050|G,R,unresolved:A2P,0.3,1050,fired_height_reading_1,6.06,mm,G,public-data/30157108/DTU Data - Brick Pellet Production.xlsx,High and Diameter,R205,identity_ambiguous
30157108,R|A2P-unresolved|1050|G,R,unresolved:A2P,0.3,1050,fired_height_reading_2,6.08,mm,G,public-data/30157108/DTU Data - Brick Pellet Production.xlsx,High and Diameter,S205,identity_ambiguous
30157108,R|A2P-unresolved|1050|G,R,unresolved:A2P,0.3,1050,fired_height_reading_3,6.02,mm,G,public-data/30157108/DTU Data - Brick Pellet Production.xlsx,High and Diameter,T205,identity_ambiguous
30157108,R|A2P-unresolved|1050|G,R,unresolved:A2P,0.3,1050,dry_diameter_mean,18.886666666666667,mm,G,public-data/30157108/DTU Data - Brick Pellet Production.xlsx,High and Diameter,F205,identity_ambiguous
30157108,R|A2P-unresolved|1050|G,R,unresolved:A2P,0.3,1050,dry_height_mean,6.37,mm,G,public-data/30157108/DTU Data - Brick Pellet Production.xlsx,High and Diameter,J205,identity_ambiguous
30157108,R|A2P-unresolved|1050|G,R,unresolved:A2P,0.3,1050,fired_diameter_mean,17.363333333333333,mm,G,public-data/30157108/DTU Data - Brick Pellet Production.xlsx,High and Diameter,Q205,identity_ambiguous
30157108,R|A2P-unresolved|1050|G,R,unresolved:A2P,0.3,1050,fired_height_mean,6.053333333333334,mm,G,public-data/30157108/DTU Data - Brick Pellet Production.xlsx,High and Diameter,U205,identity_ambiguous
30157108,R|A2P-unresolved|1050|G,R,unresolved:A2P,0.3,1050,dry_geometric_volume,1784.5961208478423,mm3,G,public-data/30157108/DTU Data - Brick Pellet Production.xlsx,High and Diameter,K205,identity_ambiguous
30157108,R|A2P-unresolved|1050|G,R,unresolved:A2P,0.3,1050,fired_geometric_volume,1433.3448034844378,mm3,G,public-data/30157108/DTU Data - Brick Pellet Production.xlsx,High and Diameter,V205,identity_ambiguous
30157108,R|A2P-unresolved|1050|G,R,unresolved:A2P,0.3,1050,diameter_shrinkage,8.065654782915638,%,G,public-data/30157108/DTU Data - Brick Pellet Production.xlsx,High and Diameter,W205,identity_ambiguous
30157108,R|A2P-unresolved|1050|G,R,unresolved:A2P,0.3,1050,height_shrinkage,4.971219256933539,%,G,public-data/30157108/DTU Data - Brick Pellet Production.xlsx,High and Diameter,X205,identity_ambiguous
30157108,R|A2P-unresolved|1050|G,R,unresolved:A2P,0.3,1050,volume_shrinkage,19.682398345488323,%,G,public-data/30157108/DTU Data - Brick Pellet Production.xlsx,High and Diameter,Y205,identity_ambiguous
30157108,R|A2P-unresolved|1050|G,R,unresolved:A2P,0.3,1050,green_mass,3.9075,g,G,public-data/30157108/DTU Data - Brick Pellet Production.xlsx,Water and Burning,H54,identity_ambiguous
30157108,R|A2P-unresolved|1050|G,R,unresolved:A2P,0.3,1050,dried_mass_105C,3.0328,g,G,public-data/30157108/DTU Data - Brick Pellet Production.xlsx,Water and Burning,I54,identity_ambiguous
30157108,R|A2P-unresolved|1050|G,R,unresolved:A2P,0.3,1050,fired_mass,2.9326,g,G,public-data/30157108/DTU Data - Brick Pellet Production.xlsx,Water and Burning,K54,identity_ambiguous
30157108,R|A2P-unresolved|1050|G,R,unresolved:A2P,0.3,1050,forming_water_content,22.385156749840057,%,G,public-data/30157108/DTU Data - Brick Pellet Production.xlsx,Water and Burning,J54,identity_ambiguous
30157108,R|A2P-unresolved|1050|G,R,unresolved:A2P,0.3,1050,firing_mass_loss,3.3038776048536027,%,G,public-data/30157108/DTU Data - Brick Pellet Production.xlsx,Water and Burning,L54,identity_ambiguous
